Repository: shortlab/2024-Beam-On-Not

# 2024-Beam-On-Not
Data repository for Alexis' paper disproving the beam-on effect as a temperature artifact

File: data/Ic/IcTc/Ic_2023-12-13_09-30-52451115_f34.txt
# Ic =  nan A, n =  nan , Tavg = 19.95 K, f34-6e20-20K
#datetime                        t_s     iHTS_A                vHTS_V                tHTS_K  tTAR_K
0202-12-13_09:30:39.200000      23894.38       -4.54789800e-01        2.82813731e-07  19.9787  18.9502
0202-12-13_09:30:39.610000      23894.79       -1.65793400e-01        2.79095021e-07  19.9787  18.9502
0202-12-13_09:30:40.010000      23895.19        3.62650200e-02        2.77917431e-07  19.9745  18.7653
0202-12-13_09:30:40.410000      23895.59        4.25061300e-01        2.72711241e-07  19.9745  18.7653
0202-12-13_09:30:40.816000      23896.00        6.27097400e-01        2.73083111e-07  19.9669  18.8900
0202-12-13_09:30:41.227000      23896.41        1.01674700e+00        2.64592071e-07  19.9669  18.8900
0202-12-13_09:30:41.640000      23896.82        1.21911100e+00        2.69488371e-07  19.9669  18.8900
0202-12-13_09:30:42.043000      23897.22        1.60984700e+00        2.60005671e-07  19.9651  18.7018
0202-12-13_09:30:42.438000      23897.62        1.81432000e+00        2.68806601e-07  19.9651  18.7018
0202-12-13_09:30:42.836000      23898.02        2.20424700e+00        2.72463331e-07  19.9539  19.0310
0202-12-13_09:30:43.240000      23898.42        2.59382200e+00        2.68619971e-07  19.9539  19.0310
0202-12-13_09:30:43.652000      23898.83        2.80135800e+00        2.68619501e-07  19.9539  19.0310
0202-12-13_09:30:44.062000      23899.24        3.19096300e+00        2.78845941e-07  19.9618  18.6881
0202-12-13_09:30:44.465000      23899.64        3.39439100e+00        2.83122461e-07  19.9618  18.6881
0202-12-13_09:30:44.860000      23900.04        3.78467200e+00        2.94774401e-07  19.9548  18.7656
0202-12-13_09:30:45.260000      23900.44        3.98964400e+00        2.97253541e-07  19.9548  18.7656
0202-12-13_09:30:45.670000      23900.85        4.38363200e+00        2.75313171e-07  19.9548  18.7656
0202-12-13_09:30:46.070000      23901.25        4.58824900e+00        2.90931741e-07  19.9404  19.1094
0202-12-13_09:30:46.473000      23901.65        4.97805500e+00        2.88700511e-07  19.9404  19.1094
0202-12-13_09:30:46.883000      23902.06        5.18071300e+00        2.72586121e-07  19.9624  18.7029
0202-12-13_09:30:47.290000      23902.47        5.57180900e+00        2.83432351e-07  19.9624  18.7029
0202-12-13_09:30:47.700000      23902.88        5.77776000e+00        2.80829251e-07  19.9624  18.7029
0202-12-13_09:30:48.094000      23903.27        6.16072200e+00        2.78288141e-07  19.9445  19.0354
0202-12-13_09:30:48.496000      23903.68        6.34590400e+00        2.79093861e-07  19.9445  19.0354
0202-12-13_09:30:48.902000      23904.08        6.75525600e+00        2.82566171e-07  19.9586  18.7121
0202-12-13_09:30:49.293000      23904.47        6.93981400e+00        2.65649621e-07  19.9586  18.7121
0202-12-13_09:30:49.690000      23904.87        7.34952800e+00        2.34908341e-07  19.9586  18.7121
0202-12-13_09:30:50.086000      23905.26        7.73635900e+00        1.31094531e-07  19.9542  18.7657
0202-12-13_09:30:50.496000      23905.67        7.94282500e+00       -3.06070895e-08  19.9542  18.7657
0202-12-13_09:30:50.900000      23906.08        8.33169900e+00       -1.17869483e-06  19.9620  18.8673
0202-12-13_09:30:51.293000      23906.47        8.51748300e+00       -2.27001033e-06  19.9620  18.8673
0202-12-13_09:30:51.695000      23906.88        8.92817300e+00       -7.83752913e-06  19.9451  18.6917
0202-12-13_09:30:52.094000      23907.27        9.11064900e+00       -1.30065889e-05  19.9451  18.6917

File: data/Ic/IcTc/Ic_2024-03-15_20-09-15149277_f37.txt
# Ic = 13.53 A, n = 31.27 , Tavg = 19.99 K, f37-4e20pm2-1200keV-0nA-20k
#datetime                        t_s     iHTS_A                vHTS_V                tHTS_K  tTAR_K
0202-03-15_20:08:53.812000      2863.48       -5.63912000e-02       -8.27231895e-08  20.0018  19.4967
0202-03-15_20:08:54.223000      2863.89        3.51563300e-01       -7.86945595e-08  20.0018  19.4967
0202-03-15_20:08:54.625000      2864.29        7.40091800e-01       -7.93143495e-08  20.0018  19.4967
0202-03-15_20:08:55.030000      2864.70        9.39031000e-01       -7.72070695e-08  19.9819  19.6555
0202-03-15_20:08:55.420000      2865.09        1.32872000e+00       -7.51617695e-08  19.9819  19.6555
0202-03-15_20:08:55.820000      2865.49        1.53351700e+00       -8.05539895e-08  19.9993  19.5941
0202-03-15_20:08:56.220000      2865.89        1.91920400e+00       -7.36744795e-08  19.9993  19.5941
0202-03-15_20:08:56.620000      2866.29        2.09902100e+00       -8.45827595e-08  19.9993  19.5941
0202-03-15_20:08:57.030000      2866.70        2.51048100e+00       -7.29927095e-08  19.9851  19.5124
0202-03-15_20:08:57.434000      2867.10        2.69365100e+00       -8.14218395e-08  19.9851  19.5124
0202-03-15_20:08:57.844000      2867.51        3.10790100e+00       -7.06994895e-08  19.9878  19.6868
0202-03-15_20:08:58.246000      2867.91        3.28898500e+00       -7.45421795e-08  19.9878  19.6868
0202-03-15_20:08:58.637000      2868.30        3.69846800e+00       -7.06994895e-08  19.9878  19.6868
0202-03-15_20:08:59.030000      2868.70        3.88195900e+00       -8.29093295e-08  20.0044  19.5039
0202-03-15_20:08:59.426000      2869.09        4.26811300e+00       -7.49760295e-08  20.0044  19.5039
0202-03-15_20:08:59.824000      2869.49        4.47437500e+00       -7.46661395e-08  19.9766  19.6544
0202-03-15_20:09:00.227000      2869.90        4.86661000e+00       -6.49354595e-08  19.9766  19.6544
0202-03-15_20:09:00.625000      2870.29        5.06894900e+00       -7.93765295e-08  19.9766  19.6544
0202-03-15_20:09:01.030000      2870.70        5.45581400e+00       -7.62775895e-08  20.0049  19.5985
0202-03-15_20:09:01.434000      2871.10        5.66004100e+00       -7.75171695e-08  20.0049  19.5985
0202-03-15_20:09:01.832000      2871.50        6.04980900e+00       -7.51600295e-08  19.9874  19.5331
0202-03-15_20:09:02.227000      2871.89        6.26437600e+00       -8.06742095e-08  19.9874  19.5331
0202-03-15_20:09:02.625000      2872.29        6.65105300e+00       -7.79471395e-08  19.9874  19.5331
0202-03-15_20:09:03.030000      2872.70        6.85311700e+00       -7.79471395e-08  19.9805  19.6993
0202-03-15_20:09:03.434000      2873.10        7.23777900e+00       -7.72033995e-08  19.9805  19.6993
0202-03-15_20:09:03.844000      2873.51        7.44369200e+00       -7.80710995e-08  19.9949  19.4977
0202-03-15_20:09:04.250000      2873.92        7.83140700e+00       -7.24310195e-08  19.9949  19.4977
0202-03-15_20:09:04.676000      2874.34        8.21808000e+00       -7.03237395e-08  19.9949  19.4977
0202-03-15_20:09:05.086000      2874.75        8.42231700e+00       -7.29888295e-08  19.9795  19.6607
0202-03-15_20:09:05.480000      2875.15        8.81301200e+00       -7.21830995e-08  19.9795  19.6607
0202-03-15_20:09:05.880000      2875.54        9.01673800e+00       -7.63976695e-08  20.0035  19.5886
0202-03-15_20:09:06.280000      2875.95        9.40633200e+00       -7.41664295e-08  20.0035  19.5886
0202-03-15_20:09:06.700000      2876.37        9.61902000e+00       -7.21211295e-08  20.0035  19.5886
0202-03-15_20:09:07.098000      2876.76        1.00074000e+01       -6.79685395e-08  19.9869  19.5195
0202-03-15_20:09:07.500000      2877.17        1.02060400e+01       -7.46621395e-08  19.9869  19.5195
0202-03-15_20:09:07.914000      2877.58        1.05979800e+01       -6.76575495e-08  19.9820  19.6603
0202-03-15_20:09:08.316000      2877.98        1.07771900e+01       -7.12521995e-08  19.9820  19.6603
0202-03-15_20:09:08.723000      2878.39        1.11933200e+01       -6.69756595e-08  19.9820  19.6603
0202-03-15_20:09:09.133000      2878.80        1.13737500e+01       -7.19339695e-08  20.0022  19.5168
0202-03-15_20:09:09.540000      2879.20        1.17852500e+01       -7.39792795e-08  20.0022  19.5168
0202-03-15_20:09:09.950000      2879.62        1.19705700e+01       -6.90209595e-08  19.9771  19.6493
0202-03-15_20:09:10.344000      2880.01        1.23749400e+01       -6.11496395e-08  19.9771  19.6493
0202-03-15_20:09:10.750000      2880.42        1.25593900e+01       -5.08611395e-08  20.0030  19.6087
0202-03-15_20:09:11.152000      2880.82        1.29454900e+01       -1.34878495e-08  20.0030  19.6087
0202-03-15_20:09:11.547000      2881.21        1.31558100e+01        1.66958905e-08  20.0030  19.6087
0202-03-15_20:09:11.940000      2881.61        1.35389900e+01        1.28010030e-07  19.9925  19.5339
0202-03-15_20:09:12.336000      2882.00        1.37489700e+01        2.82523490e-07  19.9925  19.5339
0202-03-15_20:09:12.758000      2882.43        1.41426100e+01        6.77329221e-07  19.9876  19.6845
0202-03-15_20:09:13.152000      2882.82        1.43452300e+01        1.19968758e-06  19.9876  19.6845
0202-03-15_20:09:13.547000      2883.22        1.47282900e+01        2.79440358e-06  19.9876  19.6845
0202-03-15_20:09:13.957000      2883.63        1.49351800e+01        4.59767805e-06  20.0111  19.5092
0202-03-15_20:09:14.350000      2884.02        1.53274400e+01        9.71713483e-06  20.0111  19.5092
0202-03-15_20:09:14.780000      2884.45        1.57113700e+01        2.06106071e-05  19.9877  19.6748
