Repository: shortlab/2024-Beam-On-Not

# 2024-Beam-On-Not
Data repository for Alexis' paper disproving the beam-on effect as a temperature artifact

File: data/Ic/f20/Ic_2023-10-27_02-40-20781482_f20-BeamOn8_2400keV4nA773K-b.txt
# Ic = 1.25 A, n = 22.47 , Tavg = 77.53 K, 77Kstep2beamoff_b4p6A
#datetime                        t_s     iHTS_A                vHTS_V                tHTS_K  tTAR_K
0202-10-27_02:39:47.870000      25611.49        1.57740200e-02       -1.21066122e-07  77.5316  76.4396
0202-10-27_02:39:48.080000      25611.70        1.37778900e-02       -1.20632271e-07  77.5316  76.4396
0202-10-27_02:39:48.297000      25611.92        2.35166300e-02       -1.12017231e-07  77.5316  76.4396
0202-10-27_02:39:48.508000      25612.13        3.32538900e-02       -1.20508313e-07  77.5468  76.4503
0202-10-27_02:39:48.707000      25612.33        4.25978700e-02       -1.23297355e-07  77.5468  76.4503
0202-10-27_02:39:48.910000      25612.53        5.30311800e-02       -1.24598908e-07  77.5468  76.4503
0202-10-27_02:39:49.100000      25612.72        6.31509700e-02       -1.25280674e-07  77.5468  76.4503
0202-10-27_02:39:49.305000      25612.93        7.25928900e-02       -1.25776503e-07  77.5468  76.4503
0202-10-27_02:39:49.516000      25613.14        8.24474000e-02       -1.25776503e-07  77.4995  76.4489
0202-10-27_02:39:49.720000      25613.34        9.26729300e-02       -1.24474950e-07  77.4995  76.4489
0202-10-27_02:39:49.940000      25613.56        1.02469600e-01       -1.22429653e-07  77.4995  76.4489
0202-10-27_02:39:50.152000      25613.77        1.13078000e-01       -1.22553611e-07  77.4995  76.4489
0202-10-27_02:39:50.367000      25613.99        1.22295800e-01       -1.34701436e-07  77.5832  76.4479
0202-10-27_02:39:50.574000      25614.20        1.32372500e-01       -1.30486885e-07  77.5832  76.4479
0202-10-27_02:39:50.770000      25614.39        1.42596500e-01       -1.42758668e-07  77.5832  76.4479
0202-10-27_02:39:50.965000      25614.59        1.51985000e-01       -1.36064968e-07  77.5832  76.4479
0202-10-27_02:39:51.176000      25614.79        1.61686700e-01       -1.44680008e-07  77.5832  76.4479
0202-10-27_02:39:51.406000      25615.03        1.71915200e-01       -1.29433247e-07  77.5184  76.4524
0202-10-27_02:39:51.610000      25615.23        1.81710300e-01       -1.30610842e-07  77.5184  76.4524
0202-10-27_02:39:51.812000      25615.43        1.92113900e-01       -1.31602501e-07  77.5184  76.4524
0202-10-27_02:39:52.004000      25615.62        2.02097200e-01       -1.40899307e-07  77.5184  76.4524
0202-10-27_02:39:52.215000      25615.83        2.11012300e-01       -1.34019671e-07  77.5184  76.4524
0202-10-27_02:39:52.418000      25616.04        2.21654900e-01       -1.26520187e-07  77.6109  76.4511
0202-10-27_02:39:52.633000      25616.25        2.31945700e-01       -1.19578478e-07  77.6109  76.4511
0202-10-27_02:39:52.855000      25616.48        2.41429200e-01       -1.16355461e-07  77.6109  76.4511
0202-10-27_02:39:53.074000      25616.70        2.51121900e-01       -1.16789280e-07  77.6109  76.4511
0202-10-27_02:39:53.320000      25616.94        2.61289600e-01       -1.12450773e-07  77.6109  76.4511
0202-10-27_02:39:53.540000      25617.16        2.70873300e-01       -1.16727302e-07  77.5453  76.4426
0202-10-27_02:39:53.758000      25617.38        2.81337800e-01       -1.04517504e-07  77.5453  76.4426
0202-10-27_02:39:53.965000      25617.58        2.90620900e-01       -1.13690347e-07  77.5453  76.4426
0202-10-27_02:39:54.168000      25617.79        3.00681700e-01       -1.03773760e-07  77.5453  76.4426
0202-10-27_02:39:54.367000      25617.99        3.10920600e-01       -1.17099174e-07  77.5760  76.4396
0202-10-27_02:39:54.570000      25618.19        3.20518400e-01       -1.11583072e-07  77.5760  76.4396
0202-10-27_02:39:54.770000      25618.39        3.30231900e-01       -1.07988309e-07  77.5760  76.4396
0202-10-27_02:39:54.977000      25618.60        3.40853700e-01       -9.66462130e-08  77.5760  76.4396
0202-10-27_02:39:55.188000      25618.81        3.49616900e-01       -9.35472790e-08  77.5760  76.4396
0202-10-27_02:39:55.395000      25619.01        3.60261000e-01       -9.27415570e-08  77.5401  76.4325
0202-10-27_02:39:55.586000      25619.21        3.70263900e-01       -8.96426230e-08  77.5401  76.4325
0202-10-27_02:39:55.793000      25619.41        3.79916600e-01       -9.99930610e-08  77.5401  76.4325
0202-10-27_02:39:55.992000      25619.61        3.90164400e-01       -9.84435940e-08  77.5401  76.4325
0202-10-27_02:39:56.207000      25619.83        4.00333500e-01       -1.06376864e-07  77.5401  76.4325
0202-10-27_02:39:56.430000      25620.05        4.10006900e-01       -1.02968037e-07  77.5730  76.4398
0202-10-27_02:39:56.640000      25620.26        4.19969800e-01       -1.03277930e-07  77.5730  76.4398
0202-10-27_02:39:56.867000      25620.49        4.29830000e-01       -1.10095584e-07  77.5730  76.4398
0202-10-27_02:39:57.066000      25620.69        4.39766200e-01       -1.11273179e-07  77.5730  76.4398
0202-10-27_02:39:57.305000      25620.93        4.49280800e-01       -1.15983558e-07  77.5730  76.4398
0202-10-27_02:39:57.504000      25621.12        4.59776400e-01       -1.20260086e-07  77.5042  76.4375
0202-10-27_02:39:57.695000      25621.32        4.69763000e-01       -1.19144470e-07  77.5042  76.4375
0202-10-27_02:39:57.900000      25621.52        4.80070200e-01       -1.15983558e-07  77.5042  76.4375
0202-10-27_02:39:58.098000      25621.72        4.89558100e-01       -1.13318475e-07  77.5042  76.4375
0202-10-27_02:39:58.324000      25621.94        4.98931400e-01       -1.11831014e-07  77.5042  76.4375
0202-10-27_02:39:58.543000      25622.16        5.09315800e-01       -1.14744122e-07  77.5743  76.4275
0202-10-27_02:39:58.760000      25622.38        5.18434100e-01       -1.21933761e-07  77.5743  76.4275
0202-10-27_02:39:58.973000      25622.59        5.29153900e-01       -1.23855127e-07  77.5743  76.4275
0202-10-27_02:39:59.170000      25622.79        5.38330200e-01       -1.28689465e-07  77.5743  76.4275
0202-10-27_02:39:59.380000      25623.00        5.48122300e-01       -1.33151932e-07  77.5427  76.4262
0202-10-27_02:39:59.574000      25623.19        5.58730800e-01       -1.34019633e-07  77.5427  76.4262
0202-10-27_02:39:59.773000      25623.39        5.68652200e-01       -1.35693058e-07  77.5427  76.4262
0202-10-27_02:39:59.973000      25623.59        5.78442900e-01       -1.28565508e-07  77.5427  76.4262
0202-10-27_02:40:00.168000      25623.79        5.88764900e-01       -1.29991018e-07  77.5427  76.4262
0202-10-27_02:40:00.380000      25624.00        5.98644600e-01       -1.25156679e-07  77.5529  76.4325
0202-10-27_02:40:00.574000      25624.19        6.08416000e-01       -1.24103042e-07  77.5529  76.4325
0202-10-27_02:40:00.777000      25624.40        6.18377400e-01       -1.20570256e-07  77.5529  76.4325
0202-10-27_02:40:00.980000      25624.60        6.28736500e-01       -1.21809830e-07  77.5529  76.4325
0202-10-27_02:40:01.188000      25624.81        6.38282300e-01       -1.25962403e-07  77.5529  76.4325
0202-10-27_02:40:01.395000      25625.02        6.48065900e-01       -1.17843193e-07  77.5529  76.4325
0202-10-27_02:40:01.600000      25625.22        6.57236200e-01       -1.16541640e-07  77.5231  76.4247
0202-10-27_02:40:01.797000      25625.42        6.68669800e-01       -1.07554729e-07  77.5231  76.4247
0202-10-27_02:40:02.004000      25625.62        6.77105500e-01       -1.17967150e-07  77.5231  76.4247
0202-10-27_02:40:02.200000      25625.82        6.87029700e-01       -1.13814577e-07  77.5231  76.4247
0202-10-27_02:40:02.402000      25626.02        6.97103900e-01       -1.16107789e-07  77.5897  76.4330
0202-10-27_02:40:02.600000      25626.22        7.07915600e-01       -1.09723983e-07  77.5897  76.4330
0202-10-27_02:40:02.797000      25626.42        7.17848800e-01       -1.18958810e-07  77.5897  76.4330
0202-10-27_02:40:02.992000      25626.61        7.26876300e-01       -1.22305659e-07  77.5897  76.4330
0202-10-27_02:40:03.190000      25626.81        7.37223500e-01       -1.20012447e-07  77.5897  76.4330
0202-10-27_02:40:03.395000      25627.01        7.47532200e-01       -1.24226999e-07  77.5370  76.4323
0202-10-27_02:40:03.600000      25627.22        7.56996400e-01       -1.21066085e-07  77.5370  76.4323
0202-10-27_02:40:03.797000      25627.42        7.67192200e-01       -1.34577442e-07  77.5370  76.4323
0202-10-27_02:40:03.990000      25627.61        7.77155100e-01       -1.26706147e-07  77.5370  76.4323
0202-10-27_02:40:04.207000      25627.83        7.86585100e-01       -1.29309243e-07  77.5370  76.4323
0202-10-27_02:40:04.450000      25628.07        7.96473700e-01       -1.25156638e-07  77.5349  76.4269
0202-10-27_02:40:04.660000      25628.28        8.06525600e-01       -1.38172131e-07  77.5349  76.4269
0202-10-27_02:40:04.860000      25628.48        8.16896600e-01       -1.17905091e-07  77.5349  76.4269
0202-10-27_02:40:05.080000      25628.70        8.26823800e-01       -1.22987343e-07  77.5349  76.4269
0202-10-27_02:40:05.285000      25628.91        8.36575900e-01       -1.17285304e-07  77.5349  76.4269
0202-10-27_02:40:05.500000      25629.12        8.47061200e-01       -1.24288896e-07  77.5097  76.4222
0202-10-27_02:40:05.695000      25629.31        8.56316100e-01       -1.22801407e-07  77.5097  76.4222
0202-10-27_02:40:05.890000      25629.51        8.67310400e-01       -1.14062412e-07  77.5097  76.4222
0202-10-27_02:40:06.105000      25629.73        8.76953200e-01       -1.23297237e-07  77.5097  76.4222
0202-10-27_02:40:06.316000      25629.93        8.86859700e-01       -1.19268622e-07  77.5097  76.4222
0202-10-27_02:40:06.508000      25630.13        8.96234800e-01       -1.32470083e-07  77.5388  76.4298
0202-10-27_02:40:06.707000      25630.33        9.06758600e-01       -1.19888409e-07  77.5388  76.4298
0202-10-27_02:40:06.910000      25630.53        9.15506000e-01       -1.19144665e-07  77.5388  76.4298
0202-10-27_02:40:07.105000      25630.73        9.26239100e-01       -1.20260281e-07  77.5388  76.4298
0202-10-27_02:40:07.316000      25630.94        9.36055000e-01       -1.22057663e-07  77.5388  76.4298
0202-10-27_02:40:07.510000      25631.13        9.46380000e-01       -1.21685791e-07  77.5134  76.4227
0202-10-27_02:40:07.707000      25631.33        9.55875500e-01       -1.17657176e-07  77.5134  76.4227
0202-10-27_02:40:07.914000      25631.53        9.65733000e-01       -1.17843112e-07  77.5134  76.4227
0202-10-27_02:40:08.105000      25631.73        9.75471700e-01       -1.18648835e-07  77.5134  76.4227
0202-10-27_02:40:08.330000      25631.95        9.85750700e-01       -1.15301986e-07  77.5134  76.4227
0202-10-27_02:40:08.530000      25632.15        9.95467200e-01       -1.17223325e-07  77.5582  76.4260
0202-10-27_02:40:08.754000      25632.37        1.00568100e+00       -1.15921773e-07  77.5582  76.4260
0202-10-27_02:40:08.977000      25632.60        1.01596100e+00       -1.14806156e-07  77.5582  76.4260
0202-10-27_02:40:09.176000      25632.80        1.02606900e+00       -1.22863386e-07  77.5582  76.4260
0202-10-27_02:40:09.400000      25633.02        1.03536500e+00       -1.21809748e-07  77.5432  76.4237
0202-10-27_02:40:09.605000      25633.23        1.04474800e+00       -1.24722747e-07  77.5432  76.4237
0202-10-27_02:40:09.810000      25633.43        1.05499100e+00       -1.23297237e-07  77.5432  76.4237
0202-10-27_02:40:10.010000      25633.63        1.06474000e+00       -1.22119642e-07  77.5432  76.4237
0202-10-27_02:40:10.215000      25633.83        1.07440600e+00       -1.25528423e-07  77.5432  76.4237
0202-10-27_02:40:10.418000      25634.04        1.08481900e+00       -1.24784632e-07  77.5595  76.4230
0202-10-27_02:40:10.617000      25634.24        1.09489300e+00       -1.22801253e-07  77.5595  76.4230
0202-10-27_02:40:10.820000      25634.44        1.10447400e+00       -1.25590293e-07  77.5595  76.4230
0202-10-27_02:40:11.010000      25634.63        1.11452600e+00       -1.20941893e-07  77.5595  76.4230
0202-10-27_02:40:11.207000      25634.83        1.12410700e+00       -1.29432971e-07  77.5595  76.4230
0202-10-27_02:40:11.414000      25635.03        1.13418400e+00       -1.23606976e-07  77.5160  76.4175
0202-10-27_02:40:11.625000      25635.25        1.14485200e+00       -1.23544997e-07  77.5160  76.4175
0202-10-27_02:40:11.830000      25635.45        1.15505000e+00       -1.11459156e-07  77.5160  76.4175
0202-10-27_02:40:12.043000      25635.66        1.16401200e+00       -1.13008622e-07  77.5160  76.4175
0202-10-27_02:40:12.293000      25635.91        1.17467400e+00       -1.07554499e-07  77.5160  76.4175
0202-10-27_02:40:12.500000      25636.12        1.18429200e+00       -9.63363590e-08  77.5315  76.4132
0202-10-27_02:40:12.700000      25636.32        1.19432200e+00       -8.02838830e-08  77.5315  76.4132
0202-10-27_02:40:12.906000      25636.52        1.20396400e+00       -6.78881480e-08  77.5315  76.4132
0202-10-27_02:40:13.105000      25636.73        1.21403700e+00       -5.49965840e-08  77.5315  76.4132
0202-10-27_02:40:13.340000      25636.96        1.22436700e+00       -2.57426500e-08  77.5315  76.4132
0202-10-27_02:40:13.560000      25637.18        1.23436400e+00       -1.97926970e-08  77.5276  76.4167
0202-10-27_02:40:13.758000      25637.38        1.24412600e+00        5.86647400e-09  77.5276  76.4167
0202-10-27_02:40:13.977000      25637.60        1.25324200e+00        3.28891760e-08  77.5276  76.4167
0202-10-27_02:40:14.195000      25637.82        1.26328500e+00        1.04536523e-07  77.5276  76.4167
0202-10-27_02:40:14.406000      25638.03        1.27343800e+00        1.58705884e-07  77.5251  76.4143
0202-10-27_02:40:14.630000      25638.25        1.28427000e+00        2.19259048e-07  77.5251  76.4143
0202-10-27_02:40:14.875000      25638.50        1.29365000e+00        2.99459452e-07  77.5251  76.4143
0202-10-27_02:40:15.074000      25638.70        1.30332900e+00        3.81705187e-07  77.5251  76.4143
0202-10-27_02:40:15.305000      25638.93        1.31374100e+00        4.87255195e-07  77.5251  76.4143
0202-10-27_02:40:15.516000      25639.14        1.32350300e+00        5.82640845e-07  77.5238  76.4125
0202-10-27_02:40:15.727000      25639.35        1.33243800e+00        6.93459346e-07  77.5238  76.4125
0202-10-27_02:40:15.934000      25639.55        1.34335800e+00        8.78900656e-07  77.5238  76.4125
0202-10-27_02:40:16.160000      25639.78        1.35293600e+00        1.05913598e-06  77.5238  76.4125
0202-10-27_02:40:16.400000      25640.02        1.36323300e+00        1.27587715e-06  77.5585  76.4255
0202-10-27_02:40:16.613000      25640.24        1.37317500e+00        1.54244956e-06  77.5585  76.4255
0202-10-27_02:40:16.816000      25640.44        1.38291500e+00        1.77474730e-06  77.5585  76.4255
0202-10-27_02:40:17.027000      25640.65        1.39282900e+00        2.16788084e-06  77.5585  76.4255
0202-10-27_02:40:17.240000      25640.86        1.40219800e+00        2.49575037e-06  77.5585  76.4255
0202-10-27_02:40:17.445000      25641.06        1.41270800e+00        2.97739008e-06  77.5298  76.4164
0202-10-27_02:40:17.664000      25641.28        1.42267100e+00        3.58348386e-06  77.5298  76.4164
0202-10-27_02:40:17.887000      25641.51        1.43264400e+00        4.90023019e-06  77.5298  76.4164
0202-10-27_02:40:18.090000      25641.71        1.44245600e+00        5.00609052e-06  77.5298  76.4164
0202-10-27_02:40:18.310000      25641.93        1.45233300e+00        6.56003091e-06  77.5298  76.4164
0202-10-27_02:40:18.510000      25642.13        1.46238500e+00        6.76040939e-06  77.5450  76.4165
0202-10-27_02:40:18.720000      25642.34        1.47183300e+00        8.23966494e-06  77.5450  76.4165
0202-10-27_02:40:18.930000      25642.55        1.48208600e+00        9.45197643e-06  77.5450  76.4165
0202-10-27_02:40:19.176000      25642.79        1.49241900e+00        1.08025014e-05  77.5450  76.4165
0202-10-27_02:40:19.395000      25643.02        1.50245400e+00        1.20420836e-05  77.5127  76.4147
0202-10-27_02:40:19.610000      25643.23        1.51240500e+00        1.37843165e-05  77.5127  76.4147
0202-10-27_02:40:19.816000      25643.44        1.52189200e+00        1.53501569e-05  77.5127  76.4147
0202-10-27_02:40:20.008000      25643.63        1.53208400e+00        1.71206522e-05  77.5127  76.4147
0202-10-27_02:40:20.203000      25643.82        1.54156000e+00        1.89378798e-05  77.5127  76.4147
0202-10-27_02:40:20.406000      25644.03        1.55142800e+00        2.13473797e-05  77.5308  76.4180

File: data/Ic/f20/Ic_2023-10-27_02-46-18391385_f20-BeamOn8_2400keV4nA773K-c.txt
# Ic = 1.90 A, n = 24.94 , Tavg = 77.12 K, 77Kstep2beamoff_b2p5A
#datetime                        t_s     iHTS_A                vHTS_V                tHTS_K  tTAR_K
0202-10-27_02:45:53.850000      25977.47        4.78041800e-02       -1.46034695e-07  77.1306  76.4993
0202-10-27_02:45:54.074000      25977.70        2.00958200e-02       -1.46096674e-07  77.1306  76.4993
0202-10-27_02:45:54.290000      25977.91        4.19998200e-02       -1.33019157e-07  77.1306  76.4993
0202-10-27_02:45:54.490000      25978.11        5.97883900e-02       -1.27874921e-07  77.1842  76.4909
0202-10-27_02:45:54.695000      25978.32        8.14208000e-02       -1.21801004e-07  77.1842  76.4909
0202-10-27_02:45:54.890000      25978.51        1.01678100e-01       -1.30106156e-07  77.1842  76.4909
0202-10-27_02:45:55.105000      25978.72        1.19768000e-01       -1.39031096e-07  77.1842  76.4909
0202-10-27_02:45:55.340000      25978.96        1.41290600e-01       -1.46840419e-07  77.1842  76.4909
0202-10-27_02:45:55.543000      25979.16        1.59349200e-01       -1.39960777e-07  77.1342  76.4962
0202-10-27_02:45:55.770000      25979.39        1.80665500e-01       -1.43555545e-07  77.1342  76.4962
0202-10-27_02:45:55.984000      25979.61        1.99892200e-01       -1.36799861e-07  77.1342  76.4962
0202-10-27_02:45:56.180000      25979.80        2.20663800e-01       -1.39402969e-07  77.1342  76.4962
0202-10-27_02:45:56.406000      25980.02        2.40269300e-01       -1.36242052e-07  77.1678  76.4946
0202-10-27_02:45:56.598000      25980.22        2.60447300e-01       -1.44547205e-07  77.1678  76.4946
0202-10-27_02:45:56.793000      25980.41        2.79859500e-01       -1.49877377e-07  77.1678  76.4946
0202-10-27_02:45:56.992000      25980.61        2.99532900e-01       -1.48513845e-07  77.1678  76.4946
0202-10-27_02:45:57.190000      25980.81        3.18985100e-01       -1.32709264e-07  77.1678  76.4946
0202-10-27_02:45:57.402000      25981.02        3.39520800e-01       -1.28742624e-07  77.1537  76.4891
0202-10-27_02:45:57.605000      25981.23        3.59142200e-01       -1.31035837e-07  77.1537  76.4891
0202-10-27_02:45:57.812000      25981.43        3.77718900e-01       -1.32461349e-07  77.1537  76.4891
0202-10-27_02:45:58.008000      25981.63        3.99858900e-01       -1.36675797e-07  77.1537  76.4891
0202-10-27_02:45:58.200000      25981.82        4.18408800e-01       -1.31779326e-07  77.1537  76.4891
0202-10-27_02:45:58.420000      25982.04        4.38502200e-01       -1.30849448e-07  77.1988  76.4853
0202-10-27_02:45:58.613000      25982.23        4.58607500e-01       -1.21614570e-07  77.1988  76.4853
0202-10-27_02:45:58.830000      25982.45        4.77414100e-01       -1.13495362e-07  77.1988  76.4853
0202-10-27_02:45:59.066000      25982.69        4.98012100e-01       -1.15974509e-07  77.1988  76.4853
0202-10-27_02:45:59.305000      25982.92        5.17652900e-01       -1.13495362e-07  77.1988  76.4853
0202-10-27_02:45:59.508000      25983.13        5.37956000e-01       -1.21366655e-07  77.1528  76.4815
0202-10-27_02:45:59.703000      25983.32        5.57126300e-01       -1.13123490e-07  77.1528  76.4815
0202-10-27_02:45:59.910000      25983.53        5.76421300e-01       -1.20870826e-07  77.1528  76.4815
0202-10-27_02:46:00.105000      25983.72        5.96700200e-01       -1.16842211e-07  77.1528  76.4815
0202-10-27_02:46:00.297000      25983.92        6.16479000e-01       -1.22916123e-07  77.1528  76.4815
0202-10-27_02:46:00.504000      25984.12        6.35910400e-01       -1.18515636e-07  77.1906  76.4850
0202-10-27_02:46:00.710000      25984.33        6.56745900e-01       -1.22110400e-07  77.1906  76.4850
0202-10-27_02:46:00.910000      25984.53        6.76653800e-01       -1.13867234e-07  77.1906  76.4850
0202-10-27_02:46:01.113000      25984.73        6.96023700e-01       -1.11759958e-07  77.1906  76.4850
0202-10-27_02:46:01.316000      25984.94        7.16433200e-01       -1.10334449e-07  77.1493  76.4722
0202-10-27_02:46:01.510000      25985.13        7.35566400e-01       -1.14672957e-07  77.1493  76.4722
0202-10-27_02:46:01.730000      25985.35        7.54359700e-01       -1.20003124e-07  77.1493  76.4722
0202-10-27_02:46:01.953000      25985.57        7.75851200e-01       -1.12193809e-07  77.1493  76.4722
0202-10-27_02:46:02.184000      25985.80        7.95583900e-01       -1.14053170e-07  77.1493  76.4722
0202-10-27_02:46:02.406000      25986.03        8.15664000e-01       -1.21490613e-07  77.1624  76.4718
0202-10-27_02:46:02.600000      25986.22        8.34977400e-01       -1.27254631e-07  77.1624  76.4718
0202-10-27_02:46:02.793000      25986.42        8.54676000e-01       -1.26572865e-07  77.1624  76.4718
0202-10-27_02:46:02.990000      25986.61        8.74947500e-01       -1.27006716e-07  77.1624  76.4718
0202-10-27_02:46:03.195000      25986.82        8.95088400e-01       -1.24465590e-07  77.1624  76.4718
0202-10-27_02:46:03.406000      25987.03        9.14248300e-01       -1.30291587e-07  77.1298  76.4762
0202-10-27_02:46:03.617000      25987.24        9.34746900e-01       -1.22048421e-07  77.1298  76.4762
0202-10-27_02:46:03.830000      25987.45        9.54309000e-01       -1.20374996e-07  77.1298  76.4762
0202-10-27_02:46:04.074000      25987.69        9.74809000e-01       -1.21056707e-07  77.1298  76.4762
0202-10-27_02:46:04.310000      25987.93        9.93714300e-01       -1.16160336e-07  77.1298  76.4762
0202-10-27_02:46:04.516000      25988.14        1.01516400e+00       -1.13247312e-07  77.1599  76.4720
0202-10-27_02:46:04.707000      25988.33        1.03327600e+00       -1.04384362e-07  77.1599  76.4720
0202-10-27_02:46:04.914000      25988.53        1.05289800e+00       -9.98599177e-08  77.1599  76.4720
0202-10-27_02:46:05.110000      25988.73        1.07364300e+00       -1.02339065e-07  77.1599  76.4720
0202-10-27_02:46:05.312000      25988.93        1.09350000e+00       -1.08598911e-07  77.1599  76.4720
0202-10-27_02:46:05.527000      25989.15        1.11385400e+00       -1.12813461e-07  77.1142  76.4701
0202-10-27_02:46:05.766000      25989.39        1.13320100e+00       -1.18701435e-07  77.1142  76.4701
0202-10-27_02:46:05.973000      25989.59        1.15231000e+00       -1.18763414e-07  77.1142  76.4701
0202-10-27_02:46:06.170000      25989.79        1.17307000e+00       -1.11759824e-07  77.1142  76.4701
0202-10-27_02:46:06.395000      25990.02        1.19171800e+00       -1.14115013e-07  77.1730  76.4720
0202-10-27_02:46:06.605000      25990.23        1.21281200e+00       -1.16842075e-07  77.1730  76.4720
0202-10-27_02:46:06.800000      25990.42        1.23188400e+00       -1.31592999e-07  77.1730  76.4720
0202-10-27_02:46:07.008000      25990.63        1.25129300e+00       -1.37480973e-07  77.1730  76.4720
0202-10-27_02:46:07.200000      25990.82        1.27166300e+00       -1.41385630e-07  77.1730  76.4720
0202-10-27_02:46:07.410000      25991.03        1.29179800e+00       -1.34320061e-07  77.1527  76.4705
0202-10-27_02:46:07.610000      25991.23        1.31132100e+00       -1.27254492e-07  77.1527  76.4705
0202-10-27_02:46:07.805000      25991.42        1.33142900e+00       -1.27812300e-07  77.1527  76.4705
0202-10-27_02:46:07.996000      25991.62        1.35111500e+00       -1.29299789e-07  77.1527  76.4705
0202-10-27_02:46:08.195000      25991.82        1.36986600e+00       -1.34877869e-07  77.1527  76.4705
0202-10-27_02:46:08.418000      25992.04        1.39117700e+00       -1.33204445e-07  77.1994  76.4638
0202-10-27_02:46:08.617000      25992.24        1.41043500e+00       -1.33886210e-07  77.1994  76.4638
0202-10-27_02:46:08.830000      25992.45        1.42990900e+00       -1.34691933e-07  77.1994  76.4638
0202-10-27_02:46:09.030000      25992.65        1.45074900e+00       -1.37666910e-07  77.1994  76.4638
0202-10-27_02:46:09.266000      25992.88        1.47013800e+00       -1.45600180e-07  77.1994  76.4638
0202-10-27_02:46:09.492000      25993.11        1.49119900e+00       -1.39898142e-07  77.1507  76.4593
0202-10-27_02:46:09.707000      25993.33        1.50991300e+00       -1.27750322e-07  77.1507  76.4593
0202-10-27_02:46:09.902000      25993.52        1.53032300e+00       -1.29795506e-07  77.1507  76.4593
0202-10-27_02:46:10.098000      25993.72        1.55018300e+00       -1.27812080e-07  77.1507  76.4593
0202-10-27_02:46:10.330000      25993.95        1.57043800e+00       -1.28555681e-07  77.1507  76.4593
0202-10-27_02:46:10.574000      25994.19        1.58942300e+00       -1.23721348e-07  77.1717  76.4572
0202-10-27_02:46:10.777000      25994.40        1.60871400e+00       -1.14796425e-07  77.1717  76.4572
0202-10-27_02:46:10.977000      25994.60        1.62959200e+00       -1.18763058e-07  77.1717  76.4572
0202-10-27_02:46:11.184000      25994.81        1.64994200e+00       -1.26386429e-07  77.1717  76.4572
0202-10-27_02:46:11.380000      25995.00        1.66863900e+00       -1.30848891e-07  77.1286  76.4499
0202-10-27_02:46:11.574000      25995.19        1.68933700e+00       -1.27502044e-07  77.1286  76.4499
0202-10-27_02:46:11.780000      25995.40        1.70868200e+00       -1.29113489e-07  77.1286  76.4499
0202-10-27_02:46:11.980000      25995.60        1.72825800e+00       -1.24836963e-07  77.1286  76.4499
0202-10-27_02:46:12.195000      25995.81        1.74865400e+00       -1.19816694e-07  77.1286  76.4499
0202-10-27_02:46:12.406000      25996.03        1.76782300e+00       -1.04136101e-07  77.1349  76.4517
0202-10-27_02:46:12.630000      25996.25        1.78821100e+00       -9.15544386e-08  77.1349  76.4517
0202-10-27_02:46:12.830000      25996.45        1.80767400e+00       -7.64316527e-08  77.1349  76.4517
0202-10-27_02:46:13.066000      25996.69        1.82821700e+00       -6.20526096e-08  77.1349  76.4517
0202-10-27_02:46:13.277000      25996.90        1.84683500e+00       -4.06080036e-08  77.1349  76.4517
0202-10-27_02:46:13.508000      25997.13        1.86860300e+00       -4.90831265e-09  77.1393  76.4503
0202-10-27_02:46:13.707000      25997.33        1.88726100e+00        3.96543233e-08  77.1393  76.4503
0202-10-27_02:46:13.902000      25997.52        1.90702800e+00        7.52920354e-08  77.1393  76.4503
0202-10-27_02:46:14.094000      25997.72        1.92731900e+00        1.66710515e-07  77.1393  76.4503
0202-10-27_02:46:14.320000      25997.94        1.94783500e+00        2.37738026e-07  77.1393  76.4503
0202-10-27_02:46:14.520000      25998.14        1.96693300e+00        3.82210466e-07  77.1544  76.4510
0202-10-27_02:46:14.740000      25998.36        1.98680600e+00        5.03875038e-07  77.1544  76.4510
0202-10-27_02:46:14.965000      25998.59        2.00672400e+00        7.20243639e-07  77.1544  76.4510
0202-10-27_02:46:15.170000      25998.79        2.02609000e+00        9.74171619e-07  77.1544  76.4510
0202-10-27_02:46:15.370000      25998.99        2.04584200e+00        1.20138665e-06  77.1092  76.4430
0202-10-27_02:46:15.580000      25999.20        2.06647400e+00        1.61484859e-06  77.1092  76.4430
0202-10-27_02:46:15.777000      25999.40        2.08681700e+00        2.01380753e-06  77.1092  76.4430
0202-10-27_02:46:15.990000      25999.61        2.10501000e+00        2.47834033e-06  77.1092  76.4430
0202-10-27_02:46:16.184000      25999.80        2.12607500e+00        3.66238765e-06  77.1092  76.4430
0202-10-27_02:46:16.390000      26000.01        2.14590300e+00        5.28078373e-06  77.1488  76.4484
0202-10-27_02:46:16.598000      26000.22        2.16532100e+00        6.37409358e-06  77.1488  76.4484
0202-10-27_02:46:16.805000      26000.43        2.18577200e+00        7.67317375e-06  77.1488  76.4484
0202-10-27_02:46:17.004000      26000.62        2.20412200e+00        9.24991990e-06  77.1488  76.4484
0202-10-27_02:46:17.207000      26000.83        2.22523200e+00        1.08979419e-05  77.1488  76.4484
0202-10-27_02:46:17.402000      26001.02        2.24557000e+00        1.27462181e-05  77.1199  76.4435
0202-10-27_02:46:17.610000      26001.23        2.26352100e+00        1.55017431e-05  77.1199  76.4435
0202-10-27_02:46:17.810000      26001.43        2.28480900e+00        1.91808173e-05  77.1199  76.4435
0202-10-27_02:46:18.004000      26001.62        2.30472800e+00        2.18576908e-05  77.1199  76.4435

File: data/Ic/f20/Ic_2023-10-27_02-51-10690286_f20-BeamOn9_2400keV2nA773K-b.txt
# Ic = 1.59 A, n = 24.53 , Tavg = 77.32 K, 77Kstep2beamoff_b2p0A_b
#datetime                        t_s     iHTS_A                vHTS_V                tHTS_K  tTAR_K
0202-10-27_02:50:50.105000      26273.73        1.64831100e-02       -6.02804134e-08  77.3231  76.4696
0202-10-27_02:50:50.312000      26273.93        2.23785100e-02       -6.24496654e-08  77.3231  76.4696
0202-10-27_02:50:50.510000      26274.13        4.18025400e-02       -5.97845844e-08  77.3139  76.4454
0202-10-27_02:50:50.703000      26274.32        6.07531500e-02       -6.52387034e-08  77.3139  76.4454
0202-10-27_02:50:50.895000      26274.52        8.18082200e-02       -6.39991314e-08  77.3139  76.4454
0202-10-27_02:50:51.090000      26274.71        1.01956500e-01       -6.28835154e-08  77.3139  76.4454
0202-10-27_02:50:51.293000      26274.91        1.20316400e-01       -7.63948564e-08  77.3139  76.4454
0202-10-27_02:50:51.516000      26275.14        1.41709900e-01       -7.85021424e-08  77.3058  76.4646
0202-10-27_02:50:51.710000      26275.33        1.60605600e-01       -8.29646214e-08  77.3058  76.4646
0202-10-27_02:50:51.918000      26275.54        1.79955700e-01       -7.82542644e-08  77.3058  76.4646
0202-10-27_02:50:52.110000      26275.73        2.00869700e-01       -8.33985024e-08  77.3058  76.4646
0202-10-27_02:50:52.316000      26275.94        2.20669300e-01       -8.32745454e-08  77.3058  76.4646
0202-10-27_02:50:52.520000      26276.14        2.39471400e-01       -8.72411774e-08  77.3106  76.4508
0202-10-27_02:50:52.720000      26276.34        2.59946200e-01       -8.58776474e-08  77.3106  76.4508
0202-10-27_02:50:52.910000      26276.53        2.80394300e-01       -8.80469004e-08  77.3106  76.4508
0202-10-27_02:50:53.105000      26276.73        2.99276600e-01       -9.09598954e-08  77.3106  76.4508
0202-10-27_02:50:53.310000      26276.93        3.19641600e-01       -9.16416604e-08  77.3106  76.4508
0202-10-27_02:50:53.560000      26277.18        3.40086200e-01       -8.43901604e-08  77.3109  76.4649
0202-10-27_02:50:53.777000      26277.40        3.58809700e-01       -7.89360404e-08  77.3109  76.4649
0202-10-27_02:50:53.984000      26277.61        3.79470000e-01       -7.72626174e-08  77.3109  76.4649
0202-10-27_02:50:54.190000      26277.81        3.98664000e-01       -8.95963664e-08  77.3109  76.4649
0202-10-27_02:50:54.387000      26278.01        4.18929500e-01       -9.07119814e-08  77.3722  76.4599
0202-10-27_02:50:54.598000      26278.22        4.39564600e-01       -9.24473834e-08  77.3722  76.4599
0202-10-27_02:50:54.797000      26278.42        4.57296700e-01       -9.05880244e-08  77.3722  76.4599
0202-10-27_02:50:54.996000      26278.62        4.78561700e-01       -8.86666864e-08  77.3722  76.4599
0202-10-27_02:50:55.207000      26278.83        4.98494800e-01       -9.02781304e-08  77.3722  76.4599
0202-10-27_02:50:55.402000      26279.02        5.17322200e-01       -9.36869554e-08  77.3722  76.4599
0202-10-27_02:50:55.613000      26279.23        5.38182900e-01       -9.92650334e-08  77.3052  76.4548
0202-10-27_02:50:55.810000      26279.43        5.57327900e-01       -9.70957804e-08  77.3052  76.4548
0202-10-27_02:50:56             26279.62        5.76688100e-01       -9.79634814e-08  77.3052  76.4548
0202-10-27_02:50:56.195000      26279.82        5.97535400e-01       -9.64140154e-08  77.3052  76.4548
0202-10-27_02:50:56.402000      26280.02        6.16956400e-01       -9.26952974e-08  77.3424  76.4495
0202-10-27_02:50:56.630000      26280.25        6.36760400e-01       -9.65999514e-08  77.3424  76.4495
0202-10-27_02:50:56.860000      26280.48        6.57266400e-01       -9.37489344e-08  77.3424  76.4495
0202-10-27_02:50:57.066000      26280.69        6.75693100e-01       -9.82113964e-08  77.3424  76.4495
0202-10-27_02:50:57.280000      26280.90        6.96484000e-01       -9.31911264e-08  77.3424  76.4495
0202-10-27_02:50:57.500000      26281.12        7.15303900e-01       -8.15391554e-08  77.3514  76.4639
0202-10-27_02:50:57.700000      26281.32        7.36345600e-01       -7.08168754e-08  77.3514  76.4639
0202-10-27_02:50:57.906000      26281.53        7.55593100e-01       -7.60850784e-08  77.3514  76.4639
0202-10-27_02:50:58.110000      26281.73        7.75221900e-01       -9.20135954e-08  77.3514  76.4639
0202-10-27_02:50:58.312000      26281.93        7.95045200e-01       -9.62901224e-08  77.3514  76.4639
0202-10-27_02:50:58.516000      26282.13        8.14966400e-01       -8.66834324e-08  77.2947  76.4265
0202-10-27_02:50:58.707000      26282.33        8.35322500e-01       -8.06095254e-08  77.2947  76.4265
0202-10-27_02:50:58.902000      26282.52        8.55360900e-01       -8.35225214e-08  77.2947  76.4265
0202-10-27_02:50:59.105000      26282.73        8.75602700e-01       -8.32126284e-08  77.2947  76.4265
0202-10-27_02:50:59.305000      26282.92        8.94299500e-01       -8.11053544e-08  77.2947  76.4265
0202-10-27_02:50:59.504000      26283.12        9.14766800e-01       -8.27167994e-08  77.3121  76.4520
0202-10-27_02:50:59.700000      26283.32        9.34557500e-01       -8.71172834e-08  77.3121  76.4520
0202-10-27_02:50:59.900000      26283.52        9.53024500e-01       -8.77990484e-08  77.3121  76.4520
0202-10-27_02:51:00.100000      26283.72        9.74219100e-01       -8.21589914e-08  77.3121  76.4520
0202-10-27_02:51:00.310000      26283.93        9.94106100e-01       -8.62495824e-08  77.3121  76.4520
0202-10-27_02:51:00.508000      26284.13        1.01303400e+00       -9.30672324e-08  77.2756  76.4161
0202-10-27_02:51:00.703000      26284.32        1.03379300e+00       -1.02240071e-07  77.2756  76.4161
0202-10-27_02:51:00.906000      26284.53        1.05365300e+00       -1.01124456e-07  77.2756  76.4161
0202-10-27_02:51:01.105000      26284.72        1.07294400e+00       -1.00566648e-07  77.2756  76.4161
0202-10-27_02:51:01.320000      26284.94        1.09397200e+00       -1.01682264e-07  77.2756  76.4161
0202-10-27_02:51:01.535000      26285.16        1.11307500e+00       -9.91411394e-08  77.3429  76.4589
0202-10-27_02:51:01.760000      26285.38        1.13350000e+00       -1.05400982e-07  77.3429  76.4589
0202-10-27_02:51:01.973000      26285.59        1.15240100e+00       -1.05091089e-07  77.3429  76.4589
0202-10-27_02:51:02.168000      26285.79        1.17249800e+00       -9.88932254e-08  77.3429  76.4589
0202-10-27_02:51:02.383000      26286.00        1.19305600e+00       -9.90171824e-08  77.2848  76.4288
0202-10-27_02:51:02.582000      26286.20        1.21174000e+00       -9.70338654e-08  77.2848  76.4288
0202-10-27_02:51:02.773000      26286.39        1.23332600e+00       -9.45547204e-08  77.2848  76.4288
0202-10-27_02:51:02.973000      26286.59        1.25231800e+00       -9.70338654e-08  77.2848  76.4288
0202-10-27_02:51:03.168000      26286.79        1.27111100e+00       -9.38109764e-08  77.2848  76.4288
0202-10-27_02:51:03.383000      26287.00        1.29173400e+00       -9.49266324e-08  77.2846  76.4443
0202-10-27_02:51:03.580000      26287.20        1.31119400e+00       -8.25310644e-08  77.2846  76.4443
0202-10-27_02:51:03.790000      26287.41        1.33164400e+00       -8.42046514e-08  77.2846  76.4443
0202-10-27_02:51:03.990000      26287.61        1.35200300e+00       -8.29651194e-08  77.2846  76.4443
0202-10-27_02:51:04.207000      26287.83        1.37106200e+00       -8.68077984e-08  77.2846  76.4443
0202-10-27_02:51:04.414000      26288.04        1.39115300e+00       -8.20974174e-08  77.3600  76.4481
0202-10-27_02:51:04.625000      26288.25        1.41077000e+00       -8.47005224e-08  77.3600  76.4481
0202-10-27_02:51:04.820000      26288.44        1.43013400e+00       -8.04239934e-08  77.3600  76.4481
0202-10-27_02:51:05.040000      26288.66        1.45087500e+00       -7.38542514e-08  77.3600  76.4481
0202-10-27_02:51:05.258000      26288.88        1.46997400e+00       -6.41855754e-08  77.3600  76.4481
0202-10-27_02:51:05.484000      26289.10        1.49095900e+00       -5.32773264e-08  77.3362  76.4556
0202-10-27_02:51:05.700000      26289.32        1.50961700e+00       -4.88148604e-08  77.3362  76.4556
0202-10-27_02:51:05.910000      26289.53        1.53049000e+00       -2.64405524e-08  77.3362  76.4556
0202-10-27_02:51:06.117000      26289.74        1.54969600e+00       -1.97468534e-08  77.3362  76.4556
0202-10-27_02:51:06.324000      26289.94        1.56946200e+00        2.15929336e-08  77.3362  76.4556
0202-10-27_02:51:06.562000      26290.18        1.59038700e+00        8.03487336e-08  77.2633  76.4253
0202-10-27_02:51:06.777000      26290.40        1.61003500e+00        1.64267883e-07  77.2633  76.4253
0202-10-27_02:51:06.992000      26290.61        1.62907300e+00        2.27486149e-07  77.2633  76.4253
0202-10-27_02:51:07.195000      26290.82        1.64948100e+00        3.51443668e-07  77.2633  76.4253
0202-10-27_02:51:07.410000      26291.03        1.66938300e+00        4.81351458e-07  77.3081  76.4278
0202-10-27_02:51:07.610000      26291.23        1.68876000e+00        7.33172150e-07  77.3081  76.4278
0202-10-27_02:51:07.805000      26291.42        1.70898200e+00        9.74084778e-07  77.3081  76.4278
0202-10-27_02:51:08.008000      26291.63        1.72928600e+00        1.39752575e-06  77.3081  76.4278
0202-10-27_02:51:08.207000      26291.83        1.74833200e+00        1.79090688e-06  77.3081  76.4278
0202-10-27_02:51:08.410000      26292.03        1.76875300e+00        3.24282846e-06  77.3548  76.4366
0202-10-27_02:51:08.613000      26292.23        1.78923600e+00        4.38510262e-06  77.3548  76.4366
0202-10-27_02:51:08.805000      26292.43        1.80742500e+00        4.53422425e-06  77.3548  76.4366
0202-10-27_02:51:09.008000      26292.63        1.82812500e+00        5.66193333e-06  77.3548  76.4366
0202-10-27_02:51:09.207000      26292.83        1.84869500e+00        8.59781960e-06  77.3548  76.4366
0202-10-27_02:51:09.414000      26293.03        1.86688000e+00        1.02917104e-05  77.3219  76.4274
0202-10-27_02:51:09.625000      26293.25        1.88836200e+00        1.32722844e-05  77.3219  76.4274
0202-10-27_02:51:09.844000      26293.46        1.90699000e+00        1.49364227e-05  77.3219  76.4274
0202-10-27_02:51:10.080000      26293.70        1.92743100e+00        1.88734578e-05  77.3219  76.4274
0202-10-27_02:51:10.297000      26293.92        1.94688300e+00        2.33066973e-05  77.3219  76.4274
