Repository: shortlab/2024-Beam-On-Not

# 2024-Beam-On-Not
Data repository for Alexis' paper disproving the beam-on effect as a temperature artifact

File: data/Ic/f20/Ic_2023-10-27_16-35-19894598_f20-BeamOn15-0150keV240nA20K-b.txt
# Ic = 4.23 A, n = 19.54 , Tavg = 22.86 K, f20-150keV-242nA-b
#datetime                        t_s     iHTS_A                vHTS_V                tHTS_K  tTAR_K
0202-10-27_16:34:57.734000      525.52        4.81889300e-02       -2.15934595e-08  22.8498  19.2298
0202-10-27_16:34:57.938000      525.73        4.35525500e-02       -1.66351495e-08  22.8498  19.2298
0202-10-27_16:34:58.140000      525.93        9.69866600e-02       -2.01679495e-08  22.8498  19.2298
0202-10-27_16:34:58.344000      526.13        1.47275900e-01       -1.93622195e-08  22.8449  18.9640
0202-10-27_16:34:58.547000      526.34        1.93807400e-01       -1.80606595e-08  22.8449  18.9640
0202-10-27_16:34:58.740000      526.53        2.45870200e-01       -1.77507695e-08  22.8449  18.9640
0202-10-27_16:34:58.930000      526.72        2.95377400e-01       -1.19247495e-08  22.8449  18.9640
0202-10-27_16:34:59.137000      526.93        3.43425800e-01       -1.24205795e-08  22.8449  18.9640
0202-10-27_16:34:59.340000      527.13        3.93674900e-01       -1.27924495e-08  22.8449  18.9640
0202-10-27_16:34:59.550000      527.34        4.44602400e-01       -1.72549395e-08  22.8468  19.2067
0202-10-27_16:34:59.746000      527.54        4.91872900e-01       -2.20273095e-08  22.8468  19.2067
0202-10-27_16:34:59.953000      527.74        5.43003700e-01       -2.52502195e-08  22.8468  19.2067
0202-10-27_16:35:00.150000      527.94        5.92807600e-01       -2.92168695e-08  22.8468  19.2067
0202-10-27_16:35:00.350000      528.14        6.37973700e-01       -3.21298795e-08  22.8468  19.2067
0202-10-27_16:35:00.543000      528.34        6.91731300e-01       -3.54156095e-08  22.8400  19.0714
0202-10-27_16:35:00.740000      528.53        7.40986300e-01       -3.85771695e-08  22.8400  19.0714
0202-10-27_16:35:00.930000      528.72        7.85466800e-01       -3.74621795e-08  22.8400  19.0714
0202-10-27_16:35:01.137000      528.93        8.40189100e-01       -3.54788495e-08  22.8400  19.0714
0202-10-27_16:35:01.340000      529.13        8.89681400e-01       -4.09949695e-08  22.8479  19.0282
0202-10-27_16:35:01.530000      529.32        9.36009500e-01       -4.19866395e-08  22.8479  19.0282
0202-10-27_16:35:01.742000      529.53        9.88774300e-01       -4.39699595e-08  22.8479  19.0282
0202-10-27_16:35:01.938000      529.73        1.03829300e+00       -3.46731295e-08  22.8479  19.0282
0202-10-27_16:35:02.130000      529.92        1.08399100e+00       -3.22559495e-08  22.8479  19.0282
0202-10-27_16:35:02.340000      530.13        1.13766700e+00       -3.88876895e-08  22.8479  19.0282
0202-10-27_16:35:02.530000      530.32        1.18712200e+00       -3.64705095e-08  22.8465  19.2301
0202-10-27_16:35:02.727000      530.52        1.23169800e+00       -3.60366595e-08  22.8465  19.2301
0202-10-27_16:35:02.930000      530.72        1.28603700e+00       -2.70497195e-08  22.8465  19.2301
0202-10-27_16:35:03.125000      530.92        1.33580800e+00       -2.64299295e-08  22.8465  19.2301
0202-10-27_16:35:03.324000      531.12        1.38424400e+00       -2.77934695e-08  22.8465  19.2301
0202-10-27_16:35:03.516000      531.31        1.43308500e+00       -3.44871895e-08  22.8551  18.9644
0202-10-27_16:35:03.707000      531.50        1.48441100e+00       -3.52929095e-08  22.8551  18.9644
0202-10-27_16:35:03.910000      531.70        1.53426900e+00       -3.69663395e-08  22.8551  18.9644
0202-10-27_16:35:04.105000      531.90        1.58122500e+00       -4.18626795e-08  22.8551  18.9644
0202-10-27_16:35:04.340000      532.13        1.63481500e+00       -3.85158195e-08  22.8551  18.9644
0202-10-27_16:35:04.535000      532.33        1.67945100e+00       -3.73382195e-08  22.8475  19.2054
0202-10-27_16:35:04.734000      532.53        1.73282000e+00       -2.95908595e-08  22.8475  19.2054
0202-10-27_16:35:04.938000      532.73        1.78248300e+00       -3.51689595e-08  22.8475  19.2054
0202-10-27_16:35:05.130000      532.92        1.82952300e+00       -3.63465595e-08  22.8475  19.2054
0202-10-27_16:35:05.344000      533.14        1.87771400e+00       -2.59340995e-08  22.8475  19.2054
0202-10-27_16:35:05.543000      533.33        1.92918200e+00       -2.61200395e-08  22.8550  19.0736
0202-10-27_16:35:05.734000      533.52        1.97860300e+00       -2.36408795e-08  22.8550  19.0736
0202-10-27_16:35:05.930000      533.72        2.03030700e+00       -3.29377195e-08  22.8550  19.0736
0202-10-27_16:35:06.125000      533.91        2.07999200e+00       -2.98387695e-08  22.8550  19.0736
0202-10-27_16:35:06.320000      534.11        2.12559300e+00       -3.01486695e-08  22.8550  19.0736
0202-10-27_16:35:06.523000      534.32        2.17915500e+00       -3.13255495e-08  22.8465  19.0268
0202-10-27_16:35:06.720000      534.51        2.22903500e+00       -3.21927095e-08  22.8465  19.0268
0202-10-27_16:35:06.910000      534.70        2.27455900e+00       -3.67786095e-08  22.8465  19.0268
0202-10-27_16:35:07.117000      534.91        2.32814900e+00       -3.27499795e-08  22.8465  19.0268
0202-10-27_16:35:07.348000      535.14        2.38032800e+00       -3.27499795e-08  22.8465  19.0268
0202-10-27_16:35:07.550000      535.34        2.42797200e+00       -2.58703195e-08  22.8404  19.2326
0202-10-27_16:35:07.754000      535.55        2.47750500e+00       -3.03327995e-08  22.8404  19.2326
0202-10-27_16:35:07.957000      535.75        2.52468200e+00       -2.82874995e-08  22.8404  19.2326
0202-10-27_16:35:08.150000      535.94        2.57667800e+00       -3.79562095e-08  22.8404  19.2326
0202-10-27_16:35:08.360000      536.15        2.62651400e+00       -3.72124595e-08  22.8376  18.9627
0202-10-27_16:35:08.550000      536.34        2.67410700e+00       -3.78322495e-08  22.8376  18.9627
0202-10-27_16:35:08.742000      536.54        2.72552700e+00       -3.47952895e-08  22.8376  18.9627
0202-10-27_16:35:08.950000      536.74        2.77490500e+00       -3.70885095e-08  22.8376  18.9627
0202-10-27_16:35:09.140000      536.93        2.82299900e+00       -4.08072395e-08  22.8376  18.9627
0202-10-27_16:35:09.355000      537.15        2.87434400e+00       -4.34103595e-08  22.8376  18.9627
0202-10-27_16:35:09.560000      537.35        2.92246500e+00       -4.85546095e-08  22.8354  19.2040
0202-10-27_16:35:09.760000      537.55        2.97228600e+00       -4.64473295e-08  22.8354  19.2040
0202-10-27_16:35:09.970000      537.76        3.02441000e+00       -5.26452195e-08  22.8354  19.2040
0202-10-27_16:35:10.170000      537.96        3.07173200e+00       -4.92363795e-08  22.8354  19.2040
0202-10-27_16:35:10.367000      538.16        3.12152300e+00       -5.18394895e-08  22.8354  19.2040
0202-10-27_16:35:10.560000      538.35        3.17197700e+00       -4.70051395e-08  22.8406  19.0763
0202-10-27_16:35:10.766000      538.56        3.22032800e+00       -5.30170895e-08  22.8406  19.0763
0202-10-27_16:35:10.960000      538.75        3.27028000e+00       -5.36988595e-08  22.8406  19.0763
0202-10-27_16:35:11.152000      538.94        3.32127900e+00       -5.19634495e-08  22.8406  19.0763
0202-10-27_16:35:11.363000      539.15        3.37126000e+00       -5.62399995e-08  22.8406  19.0763
0202-10-27_16:35:11.555000      539.35        3.41875700e+00       -5.05379295e-08  22.8478  19.0256
0202-10-27_16:35:11.750000      539.54        3.47014100e+00       -4.98561695e-08  22.8478  19.0256
0202-10-27_16:35:11.953000      539.75        3.51997300e+00       -4.10551595e-08  22.8478  19.0256
0202-10-27_16:35:12.150000      539.94        3.56736000e+00       -4.53936795e-08  22.8478  19.0256
0202-10-27_16:35:12.363000      540.16        3.62050600e+00       -4.81206395e-08  22.8478  19.0256
0202-10-27_16:35:12.560000      540.35        3.66748300e+00       -4.55790295e-08  22.8484  19.2324
0202-10-27_16:35:12.750000      540.54        3.71582000e+00       -4.22318195e-08  22.8484  19.2324
0202-10-27_16:35:12.940000      540.73        3.76808500e+00       -3.93185695e-08  22.8484  19.2324
0202-10-27_16:35:13.150000      540.94        3.81752500e+00       -3.19430795e-08  22.8484  19.2324
0202-10-27_16:35:13.344000      541.14        3.86478400e+00       -3.24389095e-08  22.8484  19.2324
0202-10-27_16:35:13.540000      541.33        3.91157100e+00       -2.17785295e-08  22.8544  18.9659
0202-10-27_16:35:13.734000      541.53        3.96632300e+00       -1.22337695e-08  22.8544  18.9659
0202-10-27_16:35:13.930000      541.72        4.01471000e+00        8.65314050e-09  22.8544  18.9659
0202-10-27_16:35:14.120000      541.91        4.06392600e+00        2.22885105e-08  22.8544  18.9659
0202-10-27_16:35:14.344000      542.14        4.11655300e+00        5.65008905e-08  22.8544  18.9659
0202-10-27_16:35:14.547000      542.34        4.16416200e+00        8.02388205e-08  22.8509  19.2029
0202-10-27_16:35:14.750000      542.54        4.21326700e+00        1.16062660e-07  22.8509  19.2029
0202-10-27_16:35:14.945000      542.74        4.26462400e+00        1.55853140e-07  22.8509  19.2029
0202-10-27_16:35:15.145000      542.94        4.31287400e+00        2.15600850e-07  22.8509  19.2029
0202-10-27_16:35:15.350000      543.14        4.36389500e+00        2.90719340e-07  22.8509  19.2029
0202-10-27_16:35:15.547000      543.34        4.41377300e+00        4.09037160e-07  22.8524  19.0786
0202-10-27_16:35:15.740000      543.53        4.46349000e+00        5.23388320e-07  22.8524  19.0786
0202-10-27_16:35:15.934000      543.72        4.51151600e+00        6.56395150e-07  22.8524  19.0786
0202-10-27_16:35:16.137000      543.93        4.56005500e+00        8.74685010e-07  22.8524  19.0786
0202-10-27_16:35:16.344000      544.14        4.61366000e+00        1.06681976e-06  22.8524  19.0786
0202-10-27_16:35:16.550000      544.34        4.66231900e+00        1.37404941e-06  22.8587  19.0232
0202-10-27_16:35:16.746000      544.54        4.71033900e+00        1.62785321e-06  22.8587  19.0232
0202-10-27_16:35:16.953000      544.74        4.76164600e+00        1.91630325e-06  22.8587  19.0232
0202-10-27_16:35:17.150000      544.94        4.81081200e+00        2.38616567e-06  22.8587  19.0232
0202-10-27_16:35:17.370000      545.16        4.85947100e+00        2.80198244e-06  22.8587  19.0232
0202-10-27_16:35:17.566000      545.36        4.91020400e+00        4.19892599e-06  22.8488  19.2318
0202-10-27_16:35:17.758000      545.55        4.95979400e+00        4.38108212e-06  22.8488  19.2318
0202-10-27_16:35:17.950000      545.74        5.00545100e+00        5.46608560e-06  22.8488  19.2318
0202-10-27_16:35:18.150000      545.94        5.05914700e+00        6.81927199e-06  22.8488  19.2318
0202-10-27_16:35:18.344000      546.13        5.10893200e+00        7.94567619e-06  22.8488  19.2318
0202-10-27_16:35:18.535000      546.33        5.15427300e+00        9.05676739e-06  22.8551  18.9654
0202-10-27_16:35:18.740000      546.53        5.20830000e+00        1.17514867e-05  22.8551  18.9654
0202-10-27_16:35:18.930000      546.72        5.25794900e+00        1.41704617e-05  22.8551  18.9654
0202-10-27_16:35:19.120000      546.91        5.30266300e+00        1.54614825e-05  22.8551  18.9654
0202-10-27_16:35:19.320000      547.11        5.35759900e+00        1.91771184e-05  22.8551  18.9654
0202-10-27_16:35:19.523000      547.32        5.40693700e+00        2.19822839e-05  22.8569  19.2013

File: data/Ic/f20/Ic_2023-10-27_17-04-49959632_f20-BeamOn15-0150keV240nA20K-d.txt
# Ic = 4.23 A, n = 19.01 , Tavg = 27.91 K, f20-150keV-242nA-d
#datetime                        t_s     iHTS_A                vHTS_V                tHTS_K  tTAR_K
0202-10-27_17:04:27.580000      275.10        4.81652100e-02        5.12573550e-09  27.9037  27.1845
0202-10-27_17:04:27.770000      275.29        4.82587000e-02        3.57625550e-09  27.9037  27.1845
0202-10-27_17:04:27.980000      275.50        9.37764900e-02        4.62989550e-09  27.9037  27.1845
0202-10-27_17:04:28.170000      275.69        1.46615400e-01        7.35697550e-09  27.9037  27.1845
0202-10-27_17:04:28.367000      275.89        1.96428200e-01        9.83613550e-09  27.9037  27.1845
0202-10-27_17:04:28.574000      276.09        2.43321800e-01        1.49803855e-08  27.9053  27.2296
0202-10-27_17:04:28.770000      276.29        2.95849100e-01        1.57241355e-08  27.9053  27.2296
0202-10-27_17:04:28.980000      276.50        3.45630700e-01        8.59655550e-09  27.9053  27.2296
0202-10-27_17:04:29.170000      276.69        3.92594000e-01        6.36531550e-09  27.9053  27.2296
0202-10-27_17:04:29.370000      276.89        4.43864300e-01        5.12573550e-09  27.9053  27.1857
0202-10-27_17:04:29.580000      277.10        4.94258900e-01        1.12616455e-08  27.9053  27.1857
0202-10-27_17:04:29.773000      277.29        5.41480400e-01        1.16335255e-08  27.9053  27.1857
0202-10-27_17:04:29.970000      277.49        5.92734300e-01        1.69637155e-08  27.9053  27.1857
0202-10-27_17:04:30.170000      277.69        6.42257700e-01        1.36168455e-08  27.9053  27.1857
0202-10-27_17:04:30.363000      277.88        6.89120300e-01        1.13236255e-08  27.8939  27.2119
0202-10-27_17:04:30.560000      278.08        7.40927800e-01        4.75385550e-09  27.8939  27.2119
0202-10-27_17:04:30.750000      278.27        7.90758400e-01        2.58459550e-09  27.8939  27.2119
0202-10-27_17:04:30.950000      278.47        8.38840800e-01       -2.00185450e-09  27.8939  27.2119
0202-10-27_17:04:31.140000      278.66        8.88456200e-01       -1.25810450e-09  27.8939  27.2119
0202-10-27_17:04:31.363000      278.88        9.40452200e-01       -2.37372450e-09  27.8939  27.2119
0202-10-27_17:04:31.560000      279.08        9.87510500e-01       -2.18778450e-09  27.9001  27.2143
0202-10-27_17:04:31.754000      279.27        1.03642800e+00       -7.20808450e-09  27.9001  27.2143
0202-10-27_17:04:31.965000      279.48        1.08812800e+00       -5.14354500e-10  27.9001  27.2143
0202-10-27_17:04:32.168000      279.69        1.13788800e+00       -1.32008450e-09  27.9001  27.2143
0202-10-27_17:04:32.375000      279.89        1.18591400e+00        3.76270550e-09  27.9001  27.2143
0202-10-27_17:04:32.574000      280.09        1.23725700e+00       -1.25709450e-09  27.8989  27.1829
0202-10-27_17:04:32.780000      280.30        1.28725500e+00        5.12741550e-09  27.8989  27.1829
0202-10-27_17:04:32.973000      280.49        1.33460600e+00        5.00346550e-09  27.8989  27.1829
0202-10-27_17:04:33.170000      280.69        1.38674000e+00        8.66022550e-09  27.8989  27.1829
0202-10-27_17:04:33.380000      280.90        1.43562800e+00        1.38044855e-08  27.8989  27.1829
0202-10-27_17:04:33.574000      281.09        1.48367300e+00        1.60357255e-08  27.9105  27.2343
0202-10-27_17:04:33.773000      281.29        1.53552200e+00        1.20690655e-08  27.9105  27.2343
0202-10-27_17:04:33.970000      281.49        1.58526500e+00        4.38367550e-09  27.9105  27.2343
0202-10-27_17:04:34.170000      281.69        1.62932800e+00        2.40034550e-09  27.9105  27.2343
0202-10-27_17:04:34.380000      281.90        1.68413100e+00        2.02846550e-09  27.8941  27.1880
0202-10-27_17:04:34.570000      282.09        1.73355300e+00        2.21440550e-09  27.8941  27.1880
0202-10-27_17:04:34.770000      282.29        1.77955900e+00        2.40034550e-09  27.8941  27.1880
0202-10-27_17:04:34.977000      282.49        1.83327000e+00        8.97011550e-09  27.8941  27.1880
0202-10-27_17:04:35.184000      282.70        1.88252000e+00        9.71386550e-09  27.8941  27.1880
0202-10-27_17:04:35.383000      282.90        1.93020600e+00        7.79251550e-09  27.9022  27.2152
0202-10-27_17:04:35.580000      283.10        1.98164300e+00        2.89617550e-09  27.9022  27.2152
0202-10-27_17:04:35.790000      283.31        2.03144100e+00        4.94148550e-09  27.9022  27.2152
0202-10-27_17:04:35.984000      283.51        2.07701600e+00        6.02955500e-10  27.9022  27.2152
0202-10-27_17:04:36.180000      283.70        2.13049800e+00        6.86283550e-09  27.9022  27.2152
0202-10-27_17:04:36.387000      283.91        2.18081200e+00        2.40034550e-09  27.8929  27.2110
0202-10-27_17:04:36.580000      284.10        2.22781000e+00        9.96178550e-09  27.8929  27.2110
0202-10-27_17:04:36.773000      284.29        2.27913600e+00        4.87950550e-09  27.8929  27.2110
0202-10-27_17:04:36.980000      284.50        2.32939600e+00        1.09534455e-08  27.8929  27.2110
0202-10-27_17:04:37.170000      284.69        2.37415900e+00        3.51596550e-09  27.8929  27.2110
0202-10-27_17:04:37.367000      284.89        2.42845600e+00        6.67689550e-09  27.9029  27.1850
0202-10-27_17:04:37.574000      285.09        2.47802500e+00        6.98679550e-09  27.9029  27.1850
0202-10-27_17:04:37.773000      285.29        2.52656000e+00        1.38044855e-08  27.9029  27.1850
0202-10-27_17:04:37.973000      285.49        2.57827900e+00        8.22637550e-09  27.9029  27.1850
0202-10-27_17:04:38.170000      285.69        2.62775900e+00        4.50762550e-09  27.9029  27.1850
0202-10-27_17:04:38.367000      285.89        2.67320300e+00        1.65695550e-09  27.8882  27.2293
0202-10-27_17:04:38.560000      286.08        2.72589100e+00        1.16147550e-09  27.8882  27.2293
0202-10-27_17:04:38.766000      286.29        2.77560100e+00        1.53381550e-09  27.8882  27.2293
0202-10-27_17:04:38.960000      286.48        2.82370100e+00        2.02965550e-09  27.8882  27.2293
0202-10-27_17:04:39.156000      286.67        2.87467200e+00        4.18195500e-10  27.8882  27.2293
0202-10-27_17:04:39.363000      286.88        2.92559300e+00       -5.15991450e-09  27.8882  27.2293
0202-10-27_17:04:39.560000      287.08        2.96284500e+00       -9.00261450e-09  27.8967  27.1881
0202-10-27_17:04:39.754000      287.27        3.02343100e+00       -6.27554450e-09  27.8967  27.1881
0202-10-27_17:04:39.953000      287.47        3.07349200e+00        2.15361550e-09  27.8967  27.1881
0202-10-27_17:04:40.152000      287.67        3.12033400e+00        4.01298550e-09  27.8967  27.1881
0202-10-27_17:04:40.350000      287.87        3.17308400e+00        1.22392550e-09  27.8967  27.1881
0202-10-27_17:04:40.543000      288.06        3.22257300e+00        2.09163550e-09  27.8913  27.2139
0202-10-27_17:04:40.740000      288.26        3.26710500e+00        3.56215500e-10  27.8913  27.2139
0202-10-27_17:04:40.940000      288.46        3.32170000e+00       -2.80471450e-09  27.8913  27.2139
0202-10-27_17:04:41.133000      288.65        3.37168200e+00       -8.21384500e-10  27.8913  27.2139
0202-10-27_17:04:41.336000      288.86        3.41665600e+00       -4.97398450e-09  27.8913  27.2139
0202-10-27_17:04:41.543000      289.06        3.47053100e+00       -5.96564450e-09  27.9003  27.2124
0202-10-27_17:04:41.746000      289.26        3.51550400e+00       -1.50765645e-08  27.9003  27.2124
0202-10-27_17:04:41.950000      289.47        3.56704400e+00       -8.19689450e-09  27.9003  27.2124
0202-10-27_17:04:42.140000      289.66        3.61969600e+00       -3.67242450e-09  27.9003  27.2124
0202-10-27_17:04:42.348000      289.87        3.66938900e+00        3.51714550e-09  27.9003  27.2124
0202-10-27_17:04:42.547000      290.07        3.71728200e+00        5.43850550e-09  27.8999  27.1873
0202-10-27_17:04:42.740000      290.26        3.76854500e+00        1.60988955e-08  27.8999  27.1873
0202-10-27_17:04:42.940000      290.46        3.81837000e+00        2.50858655e-08  27.8999  27.1873
0202-10-27_17:04:43.145000      290.67        3.86464900e+00        3.94650055e-08  27.8999  27.1873
0202-10-27_17:04:43.344000      290.87        3.91779900e+00        4.00228155e-08  27.9033  27.2318
0202-10-27_17:04:43.550000      291.07        3.96736100e+00        5.21707055e-08  27.9033  27.2318
0202-10-27_17:04:43.754000      291.27        4.01439400e+00        6.72935955e-08  27.9033  27.2318
0202-10-27_17:04:43.965000      291.49        4.06642100e+00        8.67550255e-08  27.9033  27.2318
0202-10-27_17:04:44.160000      291.68        4.11674600e+00        1.15389346e-07  27.9033  27.2318
0202-10-27_17:04:44.367000      291.89        4.14733100e+00        1.34045156e-07  27.9033  27.2318
0202-10-27_17:04:44.570000      292.09        4.21516400e+00        1.80343665e-07  27.8920  27.1878
0202-10-27_17:04:44.773000      292.29        4.26632900e+00        2.17903085e-07  27.8920  27.1878
0202-10-27_17:04:44.973000      292.49        4.31364100e+00        2.88807135e-07  27.8920  27.1878
0202-10-27_17:04:45.170000      292.69        4.36563300e+00        3.51715895e-07  27.8920  27.1878
0202-10-27_17:04:45.383000      292.90        4.41454500e+00        4.31358995e-07  27.8920  27.1878
0202-10-27_17:04:45.574000      293.09        4.46251700e+00        5.55874936e-07  27.9042  27.2162
0202-10-27_17:04:45.785000      293.30        4.51428000e+00        6.77167965e-07  27.9042  27.2162
0202-10-27_17:04:45.984000      293.51        4.56347200e+00        8.58518706e-07  27.9042  27.2162
0202-10-27_17:04:46.188000      293.71        4.61068200e+00        1.02499448e-06  27.9042  27.2162
0202-10-27_17:04:46.395000      293.91        4.66327200e+00        1.28883936e-06  27.8856  27.2110
0202-10-27_17:04:46.586000      294.11        4.71227300e+00        1.53074365e-06  27.8856  27.2110
0202-10-27_17:04:46.793000      294.31        4.75817700e+00        1.81219059e-06  27.8856  27.2110
0202-10-27_17:04:46.990000      294.51        4.81184900e+00        2.15958325e-06  27.8856  27.2110
0202-10-27_17:04:47.180000      294.70        4.86147700e+00        2.59250702e-06  27.8856  27.2110
0202-10-27_17:04:47.387000      294.91        4.90939100e+00        4.01077395e-06  27.8856  27.2110
0202-10-27_17:04:47.580000      295.10        4.95948300e+00        4.17842732e-06  27.9004  27.1835
0202-10-27_17:04:47.790000      295.31        5.01076800e+00        5.75424503e-06  27.9004  27.1835
0202-10-27_17:04:47.984000      295.50        5.05673800e+00        5.95047074e-06  27.9004  27.1835
0202-10-27_17:04:48.180000      295.70        5.10991000e+00        8.09209530e-06  27.9004  27.1835
0202-10-27_17:04:48.380000      295.90        5.15972300e+00        8.24400595e-06  27.8932  27.2294
0202-10-27_17:04:48.570000      296.09        5.20660400e+00        1.08823927e-05  27.8932  27.2294
0202-10-27_17:04:48.785000      296.30        5.25988100e+00        1.27523010e-05  27.8932  27.2294
0202-10-27_17:04:48.990000      296.51        5.30723800e+00        1.39802301e-05  27.8932  27.2294
0202-10-27_17:04:49.188000      296.71        5.35614400e+00        1.67183411e-05  27.8932  27.2294
0202-10-27_17:04:49.395000      296.91        5.40783200e+00        1.92933851e-05  27.9104  27.1856
0202-10-27_17:04:49.586000      297.10        5.45275000e+00        2.14801923e-05  27.9104  27.1856

File: data/Ic/f20/Ic_2023-10-27_17-18-50751683_f20-BeamOn16-0150keV240nA20K-a.txt
# Ic = 5.53 A, n = 23.76 , Tavg = 20.00 K, f20-150keV-240nA-a
#datetime                        t_s     iHTS_A                vHTS_V                tHTS_K  tTAR_K
0202-10-27_17:18:26.715000      1114.23        1.59874200e-02        2.97685270e-08  20.0192  19.0295
0202-10-27_17:18:26.926000      1114.44        4.87818400e-02        2.25789570e-08  20.0192  19.0295
0202-10-27_17:18:27.125000      1114.64        9.57287300e-02        1.76826170e-08  20.0192  19.0295
0202-10-27_17:18:27.336000      1114.86        1.47818100e-01        1.62570970e-08  20.0192  19.0295
0202-10-27_17:18:27.540000      1115.06        1.95597600e-01        1.67529270e-08  20.0055  19.0475
0202-10-27_17:18:27.742000      1115.26        2.43975100e-01        1.61951170e-08  20.0055  19.0475
0202-10-27_17:18:27.940000      1115.46        2.95536100e-01        1.66289670e-08  20.0055  19.0475
0202-10-27_17:18:28.145000      1115.67        3.45337000e-01        1.71248070e-08  20.0055  19.0475
0202-10-27_17:18:28.355000      1115.87        3.94198300e-01        2.36945770e-08  20.0055  19.0475
0202-10-27_17:18:28.547000      1116.07        4.44331600e-01        2.74752970e-08  20.0108  19.2106
0202-10-27_17:18:28.754000      1116.27        4.93721400e-01        2.85909170e-08  20.0108  19.2106
0202-10-27_17:18:28.950000      1116.47        5.41230800e-01        3.00784170e-08  20.0108  19.2106
0202-10-27_17:18:29.140000      1116.66        5.92664100e-01        2.50581170e-08  20.0108  19.2106
0202-10-27_17:18:29.350000      1116.87        6.42473900e-01        2.81570670e-08  20.0108  19.2106
0202-10-27_17:18:29.543000      1117.06        6.89650800e-01        2.68555070e-08  20.0042  18.9367
0202-10-27_17:18:29.740000      1117.26        7.41286100e-01        2.94586270e-08  20.0042  18.9367
0202-10-27_17:18:29.940000      1117.46        7.90731400e-01        3.05122670e-08  20.0042  18.9367
0202-10-27_17:18:30.133000      1117.65        8.39120900e-01        2.80331070e-08  20.0042  18.9367
0202-10-27_17:18:30.332000      1117.85        8.87514900e-01        2.76612370e-08  20.0042  18.9367
0202-10-27_17:18:30.530000      1118.05        9.39838700e-01        2.97685270e-08  20.0090  19.2266
0202-10-27_17:18:30.727000      1118.25        9.89376900e-01        2.77237970e-08  20.0090  19.2266
0202-10-27_17:18:30.918000      1118.44        1.03480600e+00        2.54311670e-08  20.0090  19.2266
0202-10-27_17:18:31.125000      1118.64        1.08848100e+00        3.21876670e-08  20.0090  19.2266
0202-10-27_17:18:31.320000      1118.84        1.13851500e+00        2.98944370e-08  20.0090  19.2266
0202-10-27_17:18:31.516000      1119.03        1.18325100e+00        3.23116270e-08  20.0058  19.0000
0202-10-27_17:18:31.720000      1119.24        1.23720700e+00        2.18991370e-08  20.0058  19.0000
0202-10-27_17:18:31.914000      1119.43        1.28664600e+00        2.14652870e-08  20.0058  19.0000
0202-10-27_17:18:32.105000      1119.62        1.33469700e+00        2.21470570e-08  20.0058  19.0000
0202-10-27_17:18:32.324000      1119.84        1.38481000e+00        1.54533170e-08  20.0058  19.0000
0202-10-27_17:18:32.523000      1120.04        1.43564800e+00        1.90481070e-08  20.0114  19.0763
0202-10-27_17:18:32.715000      1120.23        1.48370300e+00        1.77465470e-08  20.0114  19.0763
0202-10-27_17:18:32.910000      1120.43        1.53228900e+00        1.90481070e-08  20.0114  19.0763
0202-10-27_17:18:33.105000      1120.62        1.58445500e+00        1.93579970e-08  20.0114  19.0763
0202-10-27_17:18:33.330000      1120.85        1.63595000e+00        1.60111270e-08  20.0114  19.0763
0202-10-27_17:18:33.530000      1121.05        1.68320200e+00        2.04736270e-08  19.9956  19.1781
0202-10-27_17:18:33.734000      1121.25        1.73315600e+00        2.17132070e-08  19.9956  19.1781
0202-10-27_17:18:33.930000      1121.45        1.78073200e+00        1.88001870e-08  19.9956  19.1781
0202-10-27_17:18:34.130000      1121.65        1.83265000e+00        1.68788370e-08  19.9956  19.1781
0202-10-27_17:18:34.344000      1121.86        1.88329600e+00        1.27882170e-08  19.9956  19.1781
0202-10-27_17:18:34.540000      1122.06        1.93009800e+00        9.68926700e-09  20.0140  18.9655
0202-10-27_17:18:34.734000      1122.25        1.98133800e+00        5.78458700e-09  20.0140  18.9655
0202-10-27_17:18:34.926000      1122.45        2.03098700e+00        4.23511700e-09  20.0140  18.9655
0202-10-27_17:18:35.120000      1122.64        2.07735400e+00        8.51166700e-09  20.0140  18.9655
0202-10-27_17:18:35.340000      1122.86        2.13026100e+00        8.94551700e-09  20.0140  18.9655
0202-10-27_17:18:35.543000      1123.06        2.17879500e+00        1.11147870e-08  19.9985  19.2007
0202-10-27_17:18:35.746000      1123.26        2.22827200e+00        1.24163470e-08  19.9985  19.2007
0202-10-27_17:18:35.938000      1123.46        2.27933900e+00        9.50332700e-09  19.9985  19.2007
0202-10-27_17:18:36.145000      1123.66        2.32715100e+00        8.82156700e-09  19.9985  19.2007
0202-10-27_17:18:36.344000      1123.86        2.37766200e+00        1.33460370e-08  20.0148  19.0295
0202-10-27_17:18:36.535000      1124.05        2.42782400e+00        1.53913370e-08  20.0148  19.0295
0202-10-27_17:18:36.740000      1124.26        2.47639100e+00        8.57405700e-09  20.0148  19.0295
0202-10-27_17:18:36.940000      1124.46        2.52565800e+00        7.52095700e-09  20.0148  19.0295
0202-10-27_17:18:37.133000      1124.65        2.57685100e+00        1.04343770e-08  20.0148  19.0295
0202-10-27_17:18:37.344000      1124.86        2.62507700e+00        1.48348970e-08  20.0148  19.0295
0202-10-27_17:18:37.540000      1125.06        2.67565600e+00        1.40291670e-08  20.0052  19.0484
0202-10-27_17:18:37.730000      1125.25        2.72606100e+00        1.05583370e-08  20.0052  19.0484
0202-10-27_17:18:37.934000      1125.45        2.77554800e+00        1.30374970e-08  20.0052  19.0484
0202-10-27_17:18:38.137000      1125.66        2.82246900e+00        1.22937570e-08  20.0052  19.0484
0202-10-27_17:18:38.340000      1125.86        2.87543700e+00        1.08062570e-08  20.0052  19.0484
0202-10-27_17:18:38.535000      1126.06        2.92423600e+00        1.40911470e-08  20.0117  19.2071
0202-10-27_17:18:38.730000      1126.25        2.96961000e+00        1.29755270e-08  20.0117  19.2071
0202-10-27_17:18:38.920000      1126.44        3.02355900e+00        1.68802070e-08  20.0117  19.2071
0202-10-27_17:18:39.130000      1126.65        3.07351500e+00        1.17359370e-08  20.0117  19.2071
0202-10-27_17:18:39.324000      1126.85        3.12195300e+00        9.19479700e-09  20.0012  18.9366
0202-10-27_17:18:39.520000      1127.04        3.17268700e+00        1.04963570e-08  20.0012  18.9366
0202-10-27_17:18:39.710000      1127.23        3.22223600e+00        1.27276070e-08  20.0012  18.9366
0202-10-27_17:18:39.906000      1127.42        3.27038800e+00        1.34713570e-08  20.0012  18.9366
0202-10-27_17:18:40.110000      1127.63        3.31875300e+00        8.38906700e-09  20.0012  18.9366
0202-10-27_17:18:40.336000      1127.85        3.37154000e+00        1.19838570e-08  20.0012  18.9366
0202-10-27_17:18:40.540000      1128.06        3.42025300e+00        1.31614570e-08  20.0134  19.2288
0202-10-27_17:18:40.730000      1128.25        3.46835800e+00        1.71900970e-08  20.0134  19.2288
0202-10-27_17:18:40.934000      1128.45        3.52026900e+00        1.45249970e-08  20.0134  19.2288
0202-10-27_17:18:41.137000      1128.65        3.56826800e+00        1.72520770e-08  20.0134  19.2288
0202-10-27_17:18:41.332000      1128.85        3.61780800e+00        1.13020870e-08  20.0134  19.2288
0202-10-27_17:18:41.535000      1129.06        3.66918900e+00        1.01864670e-08  20.0003  18.9960
0202-10-27_17:18:41.730000      1129.25        3.71754700e+00        5.10417700e-09  20.0003  18.9960
0202-10-27_17:18:41.926000      1129.45        3.76587800e+00        1.07442770e-08  20.0003  18.9960
0202-10-27_17:18:42.130000      1129.65        3.81800000e+00        7.70729700e-09  20.0003  18.9960
0202-10-27_17:18:42.332000      1129.85        3.86829300e+00        5.53803700e-09  20.0003  18.9960
0202-10-27_17:18:42.523000      1130.05        3.91494900e+00        3.24480700e-09  20.0118  19.0802
0202-10-27_17:18:42.727000      1130.24        3.96687900e+00        1.67566870e-08  20.0118  19.0802
0202-10-27_17:18:42.918000      1130.44        4.01670900e+00        2.07856570e-08  20.0118  19.0802
0202-10-27_17:18:43.113000      1130.63        4.06222400e+00        2.10958870e-08  20.0118  19.0802
0202-10-27_17:18:43.336000      1130.86        4.11845000e+00        1.32245470e-08  20.0118  19.0802
0202-10-27_17:18:43.530000      1131.05        4.16402700e+00        1.50219370e-08  20.0039  19.1780
0202-10-27_17:18:43.734000      1131.25        4.21318100e+00        1.87406870e-08  20.0039  19.1780
0202-10-27_17:18:43.926000      1131.45        4.26512300e+00        2.01042270e-08  20.0039  19.1780
0202-10-27_17:18:44.117000      1131.64        4.31461600e+00        2.13438070e-08  20.0039  19.1780
0202-10-27_17:18:44.348000      1131.87        4.36516400e+00        2.10958870e-08  20.0039  19.1780
0202-10-27_17:18:44.550000      1132.07        4.41408300e+00        2.09099470e-08  20.0160  18.9656
0202-10-27_17:18:44.750000      1132.27        4.46406800e+00        1.90505770e-08  20.0160  18.9656
0202-10-27_17:18:44.950000      1132.47        4.51040700e+00        2.18396370e-08  20.0160  18.9656
0202-10-27_17:18:45.156000      1132.68        4.56304700e+00        2.15297370e-08  20.0160  18.9656
0202-10-27_17:18:45.363000      1132.88        4.61314600e+00        2.35130770e-08  20.0160  18.9656
0202-10-27_17:18:45.562000      1133.08        4.66060200e+00        2.03521370e-08  20.0016  19.1996
0202-10-27_17:18:45.766000      1133.29        4.71181000e+00        2.27693270e-08  20.0016  19.1996
0202-10-27_17:18:45.970000      1133.49        4.76164800e+00        2.14677670e-08  20.0016  19.1996
0202-10-27_17:18:46.160000      1133.68        4.80853900e+00        2.23974470e-08  20.0016  19.1996
0202-10-27_17:18:46.367000      1133.89        4.86091600e+00        1.52698570e-08  20.0208  19.0240
0202-10-27_17:18:46.566000      1134.09        4.91064200e+00        2.06000570e-08  20.0208  19.0240
0202-10-27_17:18:46.760000      1134.28        4.95760500e+00        2.33891170e-08  20.0208  19.0240
0202-10-27_17:18:46.965000      1134.48        5.00961700e+00        2.90911870e-08  20.0208  19.0240
0202-10-27_17:18:47.168000      1134.69        5.05959900e+00        3.92557570e-08  20.0208  19.0240
0202-10-27_17:18:47.360000      1134.88        5.10724700e+00        4.57635670e-08  20.0065  19.0489
0202-10-27_17:18:47.562000      1135.08        5.15877000e+00        5.90270870e-08  20.0065  19.0489
0202-10-27_17:18:47.766000      1135.29        5.20876600e+00        6.24979170e-08  20.0065  19.0489
0202-10-27_17:18:47.957000      1135.48        5.25539300e+00        7.37781070e-08  20.0065  19.0489
0202-10-27_17:18:48.160000      1135.68        5.30790100e+00        8.18353970e-08  20.0065  19.0489
0202-10-27_17:18:48.363000      1135.88        5.35757100e+00        1.12453057e-07  20.0091  19.2018
0202-10-27_17:18:48.555000      1136.07        5.40446600e+00        1.32782167e-07  20.0091  19.2018
0202-10-27_17:18:48.760000      1136.28        5.45690200e+00        1.71209087e-07  20.0091  19.2018
0202-10-27_17:18:48.957000      1136.48        5.50659700e+00        2.05235507e-07  20.0091  19.2018
0202-10-27_17:18:49.150000      1136.67        5.55256300e+00        2.48744767e-07  20.0091  19.2018
0202-10-27_17:18:49.360000      1136.88        5.60648700e+00        3.12087387e-07  20.0091  19.2018
0202-10-27_17:18:49.550000      1137.07        5.65591400e+00        3.73260737e-07  20.0033  18.9358
0202-10-27_17:18:49.742000      1137.26        5.70119700e+00        4.39826277e-07  20.0033  18.9358
0202-10-27_17:18:49.950000      1137.47        5.75485000e+00        5.63784437e-07  20.0033  18.9358
0202-10-27_17:18:50.145000      1137.66        5.80464800e+00        6.72123877e-07  20.0033  18.9358
0202-10-27_17:18:50.363000      1137.88        5.85125600e+00        7.94408607e-07  20.0033  18.9358
