Repository: shortlab/2024-Beam-On-Not

# 2024-Beam-On-Not
Data repository for Alexis' paper disproving the beam-on effect as a temperature artifact

File: data/Ic/f20/Ic_2023-10-27_18-06-51520435_f20-BeamOn17-0150keV240nA20K-a.txt
# Ic = 5.55 A, n = 25.33 , Tavg = 20.03 K, f20-150keV-240nA-a
#datetime                        t_s     iHTS_A                vHTS_V                tHTS_K  tTAR_K
0202-10-27_18:06:27.520000      3995.04        7.93317300e-03       -6.94116500e-10  20.0143  19.0787
0202-10-27_18:06:27.710000      3995.23        4.84243200e-02        3.58243350e-09  20.0143  19.0787
0202-10-27_18:06:27.906000      3995.42        9.77890100e-02        8.66470350e-09  20.0143  19.0787
0202-10-27_18:06:28.110000      3995.63        1.43170500e-01        1.37469735e-08  20.0143  19.0787
0202-10-27_18:06:28.320000      3995.84        1.98768400e-01        9.78032350e-09  20.0143  19.0787
0202-10-27_18:06:28.527000      3996.05        2.46703900e-01        9.53241350e-09  20.0107  19.0251
0202-10-27_18:06:28.723000      3996.24        2.94427200e-01        3.83035350e-09  20.0107  19.0251
0202-10-27_18:06:28.926000      3996.44        3.45555000e-01        5.93763350e-09  20.0107  19.0251
0202-10-27_18:06:29.117000      3996.64        3.95327800e-01        9.34647350e-09  20.0107  19.0251
0202-10-27_18:06:29.320000      3996.84        4.43003500e-01        1.34990635e-08  20.0167  19.2288
0202-10-27_18:06:29.523000      3997.04        4.92622000e-01        8.72668350e-09  20.0167  19.2288
0202-10-27_18:06:29.715000      3997.23        5.43098100e-01        7.36314350e-09  20.0167  19.2288
0202-10-27_18:06:29.918000      3997.44        5.91268100e-01        9.28449350e-09  20.0167  19.2288
0202-10-27_18:06:30.120000      3997.64        6.40880600e-01        1.26933335e-08  20.0167  19.2288
0202-10-27_18:06:30.320000      3997.84        6.92519000e-01        9.09855350e-09  20.0167  19.2288
0202-10-27_18:06:30.527000      3998.05        7.40004800e-01        6.37148350e-09  20.0204  18.9561
0202-10-27_18:06:30.723000      3998.24        7.89718200e-01       -7.43265000e-11  20.0204  18.9561
0202-10-27_18:06:30.914000      3998.43        8.40586300e-01        4.96335000e-11  20.0204  18.9561
0202-10-27_18:06:31.120000      3998.64        8.88475800e-01        9.17343500e-10  20.0204  18.9561
0202-10-27_18:06:31.320000      3998.84        9.39411400e-01        6.55742350e-09  20.0168  19.1992
0202-10-27_18:06:31.510000      3999.03        9.89595300e-01        8.78866350e-09  20.0168  19.1992
0202-10-27_18:06:31.710000      3999.23        1.03727100e+00        8.35481350e-09  20.0168  19.1992
0202-10-27_18:06:31.902000      3999.42        1.08679900e+00       -4.46196500e-10  20.0168  19.1992
0202-10-27_18:06:32.094000      3999.61        1.13812400e+00        1.73593500e-10  20.0168  19.1992
0202-10-27_18:06:32.320000      3999.84        1.18871800e+00       -1.98276500e-10  20.0168  19.1992
0202-10-27_18:06:32.510000      4000.03        1.23558600e+00        2.46707350e-09  20.0146  19.0804
0202-10-27_18:06:32.715000      4000.23        1.28722400e+00        6.07963500e-10  20.0146  19.0804
0202-10-27_18:06:32.906000      4000.43        1.33661400e+00        6.08313500e-10  20.0146  19.0804
0202-10-27_18:06:33.100000      4000.62        1.38140500e+00       -1.74688650e-09  20.0146  19.0804
0202-10-27_18:06:33.324000      4000.85        1.43586300e+00       -1.62292650e-09  20.0146  19.0804
0202-10-27_18:06:33.520000      4001.04        1.48396200e+00       -2.30469650e-09  20.0128  19.0231
0202-10-27_18:06:33.727000      4001.25        1.53276400e+00        5.62860350e-09  20.0128  19.0231
0202-10-27_18:06:33.920000      4001.44        1.58453000e+00        2.90153350e-09  20.0128  19.0231
0202-10-27_18:06:34.113000      4001.63        1.63438400e+00        9.84317350e-09  20.0128  19.0231
0202-10-27_18:06:34.324000      4001.84        1.68065300e+00        9.47130350e-09  20.0128  19.0231
0202-10-27_18:06:34.523000      4002.04        1.73457300e+00        1.10207735e-08  20.0117  19.2283
0202-10-27_18:06:34.720000      4002.24        1.78345700e+00        6.49631350e-09  20.0117  19.2283
0202-10-27_18:06:34.926000      4002.44        1.82772900e+00        8.29370350e-09  20.0117  19.2283
0202-10-27_18:06:35.117000      4002.64        1.88257900e+00        1.15785835e-08  20.0117  19.2283
0202-10-27_18:06:35.332000      4002.85        1.93241600e+00        1.08968135e-08  20.0117  19.2283
0202-10-27_18:06:35.555000      4003.07        1.98269500e+00        9.59526350e-09  20.0226  18.9584
0202-10-27_18:06:35.754000      4003.27        2.03151600e+00        9.65723350e-09  20.0226  18.9584
0202-10-27_18:06:35.950000      4003.47        2.07765900e+00        7.67391350e-09  20.0226  18.9584
0202-10-27_18:06:36.156000      4003.68        2.13052700e+00        5.93850350e-09  20.0226  18.9584
0202-10-27_18:06:36.355000      4003.87        2.18035200e+00        3.89319350e-09  20.0226  18.9584
0202-10-27_18:06:36.550000      4004.07        2.22791700e+00        4.07913350e-09  20.0055  19.1993
0202-10-27_18:06:36.754000      4004.27        2.27943800e+00        1.05249435e-08  20.0055  19.1993
0202-10-27_18:06:36.950000      4004.47        2.32921300e+00        1.08348335e-08  20.0055  19.1993
0202-10-27_18:06:37.140000      4004.66        2.37379900e+00        1.04009835e-08  20.0055  19.1993
0202-10-27_18:06:37.355000      4004.87        2.43038600e+00        1.84789350e-09  20.0055  19.1993
0202-10-27_18:06:37.547000      4005.07        2.47606900e+00       -5.34166650e-09  20.0129  19.0832
0202-10-27_18:06:37.742000      4005.26        2.52493600e+00       -7.44894650e-09  20.0129  19.0832
0202-10-27_18:06:37.938000      4005.46        2.57747300e+00       -2.42865650e-09  20.0129  19.0832
0202-10-27_18:06:38.130000      4005.65        2.62686400e+00        1.90987350e-09  20.0129  19.0832
0202-10-27_18:06:38.330000      4005.85        2.67555600e+00       -6.31266500e-10  20.0106  19.0217
0202-10-27_18:06:38.535000      4006.05        2.72427100e+00       -9.92732650e-09  20.0106  19.0217
0202-10-27_18:06:38.730000      4006.25        2.77588000e+00       -5.02995650e-09  20.0106  19.0217
0202-10-27_18:06:38.920000      4006.44        2.82598500e+00       -2.48804650e-09  20.0106  19.0217
0202-10-27_18:06:39.130000      4006.65        2.87024700e+00        1.29267350e-09  20.0106  19.0217
0202-10-27_18:06:39.340000      4006.86        2.92588800e+00       -2.56796500e-10  20.0106  19.0217
0202-10-27_18:06:39.535000      4007.06        2.97299900e+00       -3.85157650e-09  20.0145  19.2260
0202-10-27_18:06:39.730000      4007.25        3.02152600e+00       -1.99220650e-09  20.0145  19.2260
0202-10-27_18:06:39.920000      4007.44        3.07364800e+00       -1.18468665e-08  20.0145  19.2260
0202-10-27_18:06:40.117000      4007.64        3.12340600e+00       -8.93385650e-09  20.0145  19.2260
0202-10-27_18:06:40.332000      4007.85        3.16925100e+00       -1.38301965e-08  20.0145  19.2260
0202-10-27_18:06:40.523000      4008.04        3.22289700e+00       -1.14130165e-08  20.0234  18.9600
0202-10-27_18:06:40.720000      4008.24        3.27240700e+00       -1.22807165e-08  20.0234  18.9600
0202-10-27_18:06:40.914000      4008.43        3.31731200e+00       -1.43260265e-08  20.0234  18.9600
0202-10-27_18:06:41.105000      4008.63        3.37123700e+00       -1.34583165e-08  20.0234  18.9600
0202-10-27_18:06:41.330000      4008.85        3.42333200e+00       -1.24046765e-08  20.0234  18.9600
0202-10-27_18:06:41.530000      4009.05        3.47058800e+00       -9.36770650e-09  20.0172  19.1996
0202-10-27_18:06:41.727000      4009.24        3.52091000e+00       -8.43802650e-09  20.0172  19.1996
0202-10-27_18:06:41.918000      4009.44        3.56847300e+00       -1.15369665e-08  20.0172  19.1996
0202-10-27_18:06:42.125000      4009.65        3.61720900e+00       -1.32104065e-08  20.0172  19.1996
0202-10-27_18:06:42.332000      4009.85        3.67028700e+00       -1.07932265e-08  20.0172  19.1996
0202-10-27_18:06:42.523000      4010.04        3.71902000e+00       -7.94218650e-09  20.0178  19.0820
0202-10-27_18:06:42.723000      4010.24        3.76731100e+00       -1.29005065e-08  20.0178  19.0820
0202-10-27_18:06:42.914000      4010.43        3.81662100e+00       -1.87885065e-08  20.0178  19.0820
0202-10-27_18:06:43.105000      4010.63        3.86816200e+00       -1.77348665e-08  20.0178  19.0820
0202-10-27_18:06:43.312000      4010.83        3.91783900e+00       -1.38921765e-08  20.0178  19.0820
0202-10-27_18:06:43.508000      4011.03        3.96553000e+00       -9.42968650e-09  20.0153  19.0200
0202-10-27_18:06:43.700000      4011.22        4.01718300e+00       -9.61562650e-09  20.0153  19.0200
0202-10-27_18:06:43.906000      4011.43        4.06662900e+00       -1.35822765e-08  20.0153  19.0200
0202-10-27_18:06:44.100000      4011.62        4.11392600e+00       -1.18468665e-08  20.0153  19.0200
0202-10-27_18:06:44.330000      4011.85        4.16647500e+00       -1.37062365e-08  20.0153  19.0200
0202-10-27_18:06:44.523000      4012.04        4.21360300e+00       -8.18943650e-09  20.0120  19.2258
0202-10-27_18:06:44.723000      4012.24        4.26551600e+00       -1.24035065e-08  20.0120  19.2258
0202-10-27_18:06:44.926000      4012.45        4.31509800e+00       -1.17832165e-08  20.0120  19.2258
0202-10-27_18:06:45.130000      4012.65        4.36178600e+00       -1.84769465e-08  20.0120  19.2258
0202-10-27_18:06:45.348000      4012.87        4.41688800e+00       -1.48821665e-08  20.0120  19.2258
0202-10-27_18:06:45.540000      4013.06        4.46265500e+00       -1.94686065e-08  20.0229  18.9596
0202-10-27_18:06:45.734000      4013.26        4.51112000e+00       -1.58738265e-08  20.0229  18.9596
0202-10-27_18:06:45.930000      4013.45        4.56360100e+00       -1.22170665e-08  20.0229  18.9596
0202-10-27_18:06:46.120000      4013.64        4.61324300e+00       -9.05613650e-09  20.0229  18.9596
0202-10-27_18:06:46.332000      4013.85        4.65798800e+00       -6.32906650e-09  20.0229  18.9596
0202-10-27_18:06:46.523000      4014.04        4.71227600e+00       -8.80822650e-09  20.0091  19.1978
0202-10-27_18:06:46.715000      4014.24        4.76176800e+00       -6.63895650e-09  20.0091  19.1978
0202-10-27_18:06:46.918000      4014.44        4.80654700e+00       -9.36603650e-09  20.0091  19.1978
0202-10-27_18:06:47.113000      4014.63        4.86111800e+00       -8.87020650e-09  20.0091  19.1978
0202-10-27_18:06:47.324000      4014.85        4.91057800e+00       -9.73790650e-09  20.0091  19.1978
0202-10-27_18:06:47.520000      4015.04        4.95915300e+00       -6.94885650e-09  20.0188  19.0817
0202-10-27_18:06:47.710000      4015.23        5.01000600e+00       -5.89521650e-09  20.0188  19.0817
0202-10-27_18:06:47.918000      4015.44        5.05970800e+00       -2.48636650e-09  20.0188  19.0817
0202-10-27_18:06:48.110000      4015.63        5.10651400e+00        3.95944350e-09  20.0188  19.0817
0202-10-27_18:06:48.324000      4015.84        5.15916000e+00        1.05912035e-08  20.0188  19.0817
0202-10-27_18:06:48.523000      4016.04        5.20698000e+00        1.98260735e-08  20.0127  19.0203
0202-10-27_18:06:48.727000      4016.25        5.25626000e+00        3.16020835e-08  20.0127  19.0203
0202-10-27_18:06:48.926000      4016.45        5.30817900e+00        5.23030635e-08  20.0127  19.0203
0202-10-27_18:06:49.120000      4016.64        5.35770100e+00        7.30040435e-08  20.0127  19.0203
0202-10-27_18:06:49.348000      4016.87        5.39623800e+00        9.57503335e-08  20.0127  19.0203
0202-10-27_18:06:49.540000      4017.06        5.45712100e+00        1.20541933e-07  20.0181  19.2277
0202-10-27_18:06:49.742000      4017.26        5.50684900e+00        1.51035593e-07  20.0181  19.2277
0202-10-27_18:06:49.934000      4017.45        5.55365200e+00        2.02416184e-07  20.0181  19.2277
0202-10-27_18:06:50.125000      4017.65        5.60586300e+00        2.55718114e-07  20.0181  19.2277
0202-10-27_18:06:50.355000      4017.87        5.65612600e+00        3.37529943e-07  20.0181  19.2277
0202-10-27_18:06:50.547000      4018.07        5.70592700e+00        4.20457163e-07  20.0252  18.9590
0202-10-27_18:06:50.750000      4018.27        5.75501500e+00        5.05615623e-07  20.0252  18.9590
0202-10-27_18:06:50.953000      4018.47        5.80324200e+00        6.41535053e-07  20.0252  18.9590
0202-10-27_18:06:51.150000      4018.67        5.85229200e+00        7.58365403e-07  20.0252  18.9590

File: data/Ic/f20/Ic_2023-10-27_18-08-17509219_f20-BeamOn17-0150keV240nA20K-b.txt
# Ic =  nan A, n =  nan , Tavg = 23.84 K, f20-150keV-240nA-b
#datetime                        t_s     iHTS_A                vHTS_V                tHTS_K  tTAR_K
0202-10-27_18:07:57.676000      4085.19        4.76267500e-02       -1.19402635e-08  23.7738  19.0997
0202-10-27_18:07:57.875000      4085.40        4.79360400e-02       -9.70901350e-09  23.7738  19.0997
0202-10-27_18:07:58.080000      4085.60        9.47747400e-02       -1.37376535e-08  23.7738  19.0997
0202-10-27_18:07:58.290000      4085.81        1.47662700e-01       -1.08866135e-08  23.7738  19.0997
0202-10-27_18:07:58.480000      4086.00        1.95193000e-01       -1.54110835e-08  23.7838  19.0097
0202-10-27_18:07:58.676000      4086.19        2.43970000e-01       -1.41095235e-08  23.7838  19.0097
0202-10-27_18:07:58.867000      4086.39        2.95906600e-01       -1.60928535e-08  23.7838  19.0097
0202-10-27_18:07:59.074000      4086.59        3.45358800e-01       -1.55970235e-08  23.7838  19.0097
0202-10-27_18:07:59.277000      4086.80        3.93954700e-01       -1.23121335e-08  23.7838  19.0097
0202-10-27_18:07:59.477000      4087.00        4.45115300e-01       -8.59339350e-09  23.7850  19.2349
0202-10-27_18:07:59.668000      4087.19        4.93856700e-01       -2.82934350e-09  23.7850  19.2349
0202-10-27_18:07:59.860000      4087.38        5.38579100e-01       -5.80433350e-09  23.7850  19.2349
0202-10-27_18:08:00.055000      4087.57        5.92761200e-01       -2.14789350e-09  23.7850  19.2349
0202-10-27_18:08:00.270000      4087.79        6.42225300e-01       -5.43405350e-09  23.7850  19.2349
0202-10-27_18:08:00.465000      4087.99        6.88771600e-01       -1.34439350e-09  23.7843  18.9621
0202-10-27_18:08:00.656000      4088.18        7.41119400e-01       -2.95648350e-09  23.7843  18.9621
0202-10-27_18:08:00.863000      4088.38        7.90850600e-01       -3.32835350e-09  23.7843  18.9621
0202-10-27_18:08:01.055000      4088.57        8.38365300e-01       -6.36532350e-09  23.7843  18.9621
0202-10-27_18:08:01.270000      4088.79        8.90002200e-01       -8.47261350e-09  23.7843  18.9621
0202-10-27_18:08:01.465000      4088.98        9.38158800e-01       -8.10073350e-09  23.7917  19.1890
0202-10-27_18:08:01.656000      4089.17        9.86863100e-01       -3.63825350e-09  23.7917  19.1890
0202-10-27_18:08:01.848000      4089.37        1.03860200e+00       -1.77888350e-09  23.7917  19.1890
0202-10-27_18:08:02.050000      4089.57        1.08839400e+00        3.30339650e-09  23.7917  19.1890
0202-10-27_18:08:02.270000      4089.79        1.13638000e+00        1.87787650e-09  23.7917  19.1890
0202-10-27_18:08:02.477000      4090.00        1.18753400e+00        8.04865000e-11  23.7753  19.1002
0202-10-27_18:08:02.670000      4090.19        1.23711300e+00       -2.39867350e-09  23.7753  19.1002
0202-10-27_18:08:02.867000      4090.39        1.28233400e+00       -1.53096350e-09  23.7753  19.1002
0202-10-27_18:08:03.062000      4090.58        1.33646400e+00       -4.01012350e-09  23.7753  19.1002
0202-10-27_18:08:03.320000      4090.84        1.38578600e+00       -5.31168350e-09  23.7753  19.1002
0202-10-27_18:08:03.516000      4091.04        1.43584400e+00       -2.58460350e-09  23.7878  19.0065
0202-10-27_18:08:03.710000      4091.23        1.48518500e+00       -2.29403500e-10  23.7878  19.0065
0202-10-27_18:08:03.902000      4091.42        1.53013100e+00        2.68360650e-09  23.7878  19.0065
0202-10-27_18:08:04.110000      4091.63        1.58406200e+00        7.62256500e-10  23.7878  19.0065
0202-10-27_18:08:04.355000      4091.88        1.63580300e+00       -3.20439350e-09  23.7878  19.0065
0202-10-27_18:08:04.550000      4092.07        1.68382800e+00       -7.04709350e-09  23.7839  19.2320
0202-10-27_18:08:04.758000      4092.28        1.73305600e+00       -5.55959350e-09  23.7839  19.2320
0202-10-27_18:08:04.950000      4092.47        1.78107900e+00       -3.63825350e-09  23.7839  19.2320
0202-10-27_18:08:05.145000      4092.66        1.83246100e+00       -2.15075350e-09  23.7839  19.2320
0202-10-27_18:08:05.350000      4092.87        1.88248100e+00       -2.46065350e-09  23.7957  18.9612
0202-10-27_18:08:05.547000      4093.07        1.92995400e+00       -8.49193500e-10  23.7957  18.9612
0202-10-27_18:08:05.740000      4093.26        1.98111400e+00        1.75391650e-09  23.7957  18.9612
0202-10-27_18:08:05.945000      4093.46        2.03096000e+00        1.02450365e-08  23.7957  18.9612
0202-10-27_18:08:06.137000      4093.66        2.07881800e+00        8.07652650e-09  23.7957  18.9612
0202-10-27_18:08:06.344000      4093.86        2.13041800e+00        9.25488650e-09  23.7957  18.9612
0202-10-27_18:08:06.535000      4094.05        2.17975800e+00        1.19862650e-09  23.7904  19.1893
0202-10-27_18:08:06.727000      4094.25        2.22486800e+00       -3.07792350e-09  23.7904  19.1893
0202-10-27_18:08:06.920000      4094.44        2.27945800e+00       -1.77636350e-09  23.7904  19.1893
0202-10-27_18:08:07.130000      4094.65        2.32862500e+00        1.44986500e-10  23.7904  19.1893
0202-10-27_18:08:07.348000      4094.87        2.37842000e+00        6.59079650e-09  23.7904  19.1893
0202-10-27_18:08:07.550000      4095.07        2.42844400e+00        4.17361650e-09  23.7882  19.1026
0202-10-27_18:08:07.742000      4095.26        2.47604700e+00        6.96267650e-09  23.7882  19.1026
0202-10-27_18:08:07.945000      4095.47        2.52550100e+00        5.10330650e-09  23.7882  19.1026
0202-10-27_18:08:08.150000      4095.67        2.57713400e+00        4.54549650e-09  23.7882  19.1026
0202-10-27_18:08:08.344000      4095.86        2.62673300e+00        4.23559650e-09  23.7882  19.1026
0202-10-27_18:08:08.550000      4096.07        2.67335000e+00        6.71475650e-09  23.7949  19.0074
0202-10-27_18:08:08.746000      4096.26        2.72597800e+00        1.05574565e-08  23.7949  19.0074
0202-10-27_18:08:08.953000      4096.47        2.77556300e+00        1.04954765e-08  23.7949  19.0074
0202-10-27_18:08:09.150000      4096.67        2.82325300e+00        1.12392265e-08  23.7949  19.0074
0202-10-27_18:08:09.350000      4096.87        2.87546700e+00        1.18590165e-08  23.7949  19.0074
0202-10-27_18:08:09.555000      4097.07        2.92461900e+00        1.50819265e-08  23.7926  19.2359
0202-10-27_18:08:09.746000      4097.27        2.97169700e+00        8.14027650e-09  23.7926  19.2359
0202-10-27_18:08:09.940000      4097.46        3.02324400e+00        4.23559650e-09  23.7926  19.2359
0202-10-27_18:08:10.150000      4097.67        3.07345700e+00        7.64444650e-09  23.7926  19.2359
0202-10-27_18:08:10.344000      4097.86        3.12145900e+00        6.96267650e-09  23.7926  18.9642
0202-10-27_18:08:10.535000      4098.05        3.17035900e+00        7.76839650e-09  23.7926  18.9642
0202-10-27_18:08:10.740000      4098.26        3.22234200e+00       -1.09459350e-09  23.7926  18.9642
0202-10-27_18:08:10.934000      4098.45        3.27173100e+00        2.12830650e-09  23.7926  18.9642
0202-10-27_18:08:11.125000      4098.64        3.31634500e+00        6.46683650e-09  23.7926  18.9642
0202-10-27_18:08:11.340000      4098.86        3.37171300e+00        1.56397365e-08  23.7926  18.9642
0202-10-27_18:08:11.535000      4099.05        3.42117000e+00        2.59282465e-08  23.8077  19.1868
0202-10-27_18:08:11.727000      4099.25        3.46595000e+00        3.49771865e-08  23.8077  19.1868
0202-10-27_18:08:11.930000      4099.45        3.51993400e+00        5.18974565e-08  23.8077  19.1868
0202-10-27_18:08:12.120000      4099.64        3.56999700e+00        7.46439865e-08  23.8077  19.1868
0202-10-27_18:08:12.332000      4099.85        3.61664900e+00        9.47874065e-08  23.8077  19.1868
0202-10-27_18:08:12.523000      4100.04        3.66925700e+00        1.37305327e-07  23.8113  19.1056
0202-10-27_18:08:12.720000      4100.24        3.71869400e+00        1.72695347e-07  23.8113  19.1056
0202-10-27_18:08:12.914000      4100.43        3.76665900e+00        2.18807747e-07  23.8113  19.1056
0202-10-27_18:08:13.110000      4100.63        3.81527500e+00        2.97583077e-07  23.8113  19.1056
0202-10-27_18:08:13.348000      4100.87        3.86967700e+00        4.06666157e-07  23.8113  19.1056
0202-10-27_18:08:13.543000      4101.06        3.91417800e+00        4.99820636e-07  23.8172  19.0067
0202-10-27_18:08:13.734000      4101.25        3.96706900e+00        6.19688067e-07  23.8172  19.0067
0202-10-27_18:08:13.938000      4101.46        4.01705400e+00        8.44671917e-07  23.8172  19.0067
0202-10-27_18:08:14.133000      4101.65        4.06417900e+00        1.04071157e-06  23.8172  19.0067
0202-10-27_18:08:14.348000      4101.87        4.11667600e+00        1.26129491e-06  23.8172  19.0067
0202-10-27_18:08:14.547000      4102.07        4.16422700e+00        1.57298742e-06  23.8230  19.2369
0202-10-27_18:08:14.750000      4102.27        4.21374400e+00        1.79003795e-06  23.8230  19.2369
0202-10-27_18:08:14.940000      4102.46        4.26523100e+00        3.13975513e-06  23.8230  19.2369
0202-10-27_18:08:15.145000      4102.66        4.31468300e+00        3.29222352e-06  23.8230  19.2369
0202-10-27_18:08:15.348000      4102.87        4.36244800e+00        4.81876683e-06  23.8406  18.9634
0202-10-27_18:08:15.543000      4103.06        4.41386400e+00        4.90603330e-06  23.8406  18.9634
0202-10-27_18:08:15.746000      4103.27        4.46341300e+00        6.82973820e-06  23.8406  18.9634
0202-10-27_18:08:15.938000      4103.46        4.51129800e+00        8.04167590e-06  23.8406  18.9634
0202-10-27_18:08:16.130000      4103.65        4.56289900e+00        9.23973040e-06  23.8406  18.9634
0202-10-27_18:08:16.332000      4103.85        4.61310300e+00        1.21248538e-05  23.8406  18.9634
0202-10-27_18:08:16.523000      4104.04        4.66039200e+00        1.38249383e-05  23.8363  19.1883
0202-10-27_18:08:16.727000      4104.25        4.70933200e+00        1.38331195e-05  23.8363  19.1883
0202-10-27_18:08:16.918000      4104.44        4.76190200e+00        1.84540892e-05  23.8363  19.1883
0202-10-27_18:08:17.125000      4104.64        4.81152200e+00        2.22466473e-05  23.8363  19.1883

File: data/Ic/f20/Ic_2023-10-27_18-09-33707907_f20-BeamOn18-0150keV240nA20K-b.txt
# Ic = 3.89 A, n = 19.44 , Tavg = 23.50 K, f20-150keV-240nA-nice
#datetime                        t_s     iHTS_A                vHTS_V                tHTS_K  tTAR_K
0202-10-27_18:09:13.293000      4160.81        4.81326400e-02        5.68038150e-09  23.4553  19.0667
0202-10-27_18:09:13.492000      4161.01        4.84517300e-02        6.11423150e-09  23.4771  19.0395
0202-10-27_18:09:13.695000      4161.21        9.72331000e-02        1.00808915e-08  23.4771  19.0395
0202-10-27_18:09:13.887000      4161.41        1.45241200e-01        7.72568150e-09  23.4771  19.0395
0202-10-27_18:09:14.082000      4161.60        1.94448800e-01        9.27516150e-09  23.4771  19.0395
0202-10-27_18:09:14.316000      4161.84        2.48227100e-01        1.35517115e-08  23.4771  19.0395
0202-10-27_18:09:14.510000      4162.03        2.92357300e-01        1.60928515e-08  23.4771  19.2234
0202-10-27_18:09:14.710000      4162.23        3.45341700e-01        8.15954150e-09  23.4771  19.2234
0202-10-27_18:09:14.902000      4162.42        3.95016500e-01        1.00808915e-08  23.4771  19.2234
0202-10-27_18:09:15.094000      4162.62        4.40607000e-01        2.76736150e-09  23.4771  19.2234
0202-10-27_18:09:15.316000      4162.84        4.94191000e-01        9.64703150e-09  23.4771  19.2234
0202-10-27_18:09:15.508000      4163.03        5.41626200e-01        4.31684150e-09  23.4728  18.9594
0202-10-27_18:09:15.710000      4163.23        5.90492100e-01        1.03195150e-09  23.4728  18.9594
0202-10-27_18:09:15.906000      4163.42        6.42082900e-01       -3.67845850e-09  23.4728  18.9594
0202-10-27_18:09:16.098000      4163.62        6.91696800e-01       -3.05901850e-09  23.4728  18.9594
0202-10-27_18:09:16.316000      4163.84        7.37030600e-01        4.73241500e-10  23.4728  18.9594
0202-10-27_18:09:16.508000      4164.03        7.91049400e-01       -3.80402850e-09  23.4847  19.2128
0202-10-27_18:09:16.710000      4164.23        8.40326400e-01       -4.23806850e-09  23.4847  19.2128
0202-10-27_18:09:16.914000      4164.43        8.87129500e-01       -3.06046850e-09  23.4847  19.2128
0202-10-27_18:09:17.117000      4164.64        9.39119500e-01       -1.47448500e-10  23.4847  19.2128
0202-10-27_18:09:17.320000      4164.84        9.89442200e-01       -3.43233850e-09  23.4847  19.2128
0202-10-27_18:09:17.516000      4165.03        1.03624200e+00       -1.94483850e-09  23.4917  19.0664
0202-10-27_18:09:17.720000      4165.24        1.08817300e+00       -2.62660850e-09  23.4917  19.0664
0202-10-27_18:09:17.918000      4165.44        1.13772900e+00        4.50097150e-09  23.4917  19.0664
0202-10-27_18:09:18.113000      4165.63        1.18531100e+00        8.09575150e-09  23.4917  19.0664
0202-10-27_18:09:18.324000      4165.85        1.23719300e+00        9.83116150e-09  23.4875  19.0430
0202-10-27_18:09:18.520000      4166.04        1.28645900e+00        8.34367150e-09  23.4875  19.0430
0202-10-27_18:09:18.723000      4166.24        1.33149800e+00        7.16607150e-09  23.4875  19.0430
0202-10-27_18:09:18.918000      4166.44        1.38551900e+00        7.35200150e-09  23.4875  19.0430
0202-10-27_18:09:19.110000      4166.63        1.43511800e+00        8.09575150e-09  23.4875  19.0430
0202-10-27_18:09:19.312000      4166.83        1.48373000e+00        4.74889150e-09  23.4875  19.0430
0202-10-27_18:09:19.504000      4167.02        1.53258000e+00        3.94316150e-09  23.5141  19.0393
0202-10-27_18:09:19.700000      4167.22        1.58426000e+00        4.62493150e-09  23.5141  19.0393
0202-10-27_18:09:19.890000      4167.41        1.63196300e+00        4.68691150e-09  23.5141  19.0393
0202-10-27_18:09:20.098000      4167.62        1.68063900e+00        6.11242150e-09  23.5141  19.0393
0202-10-27_18:09:20.324000      4167.84        1.73377800e+00        4.00514150e-09  23.5141  19.0393
0202-10-27_18:09:20.530000      4168.05        1.78128000e+00        5.30670150e-09  23.4913  18.9618
0202-10-27_18:09:20.734000      4168.25        1.83133200e+00        6.23638150e-09  23.4913  18.9618
0202-10-27_18:09:20.938000      4168.46        1.88199900e+00        7.47596150e-09  23.4913  18.9618
0202-10-27_18:09:21.130000      4168.65        1.92976900e+00        6.54628150e-09  23.4913  18.9618
0202-10-27_18:09:21.340000      4168.86        1.97887800e+00        7.04211150e-09  23.4913  18.9618
0202-10-27_18:09:21.540000      4169.06        2.03118400e+00        5.30670150e-09  23.4887  19.2170
0202-10-27_18:09:21.734000      4169.25        2.08037300e+00        5.18274150e-09  23.4887  19.2170
0202-10-27_18:09:21.940000      4169.46        2.12496800e+00        4.00514150e-09  23.4887  19.2170
0202-10-27_18:09:22.133000      4169.65        2.17952600e+00        6.42273150e-09  23.4887  19.2170
0202-10-27_18:09:22.355000      4169.88        2.23100300e+00        3.20024150e-09  23.4887  19.2170
0202-10-27_18:09:22.550000      4170.07        2.27776500e+00        2.25791500e-10  23.4893  19.0621
0202-10-27_18:09:22.742000      4170.26        2.32833500e+00       -2.31534850e-09  23.4893  19.0621
0202-10-27_18:09:22.934000      4170.45        2.37813500e+00        2.51902150e-09  23.4893  19.0621
0202-10-27_18:09:23.137000      4170.66        2.42607600e+00        4.11731500e-10  23.4893  19.0621
0202-10-27_18:09:23.336000      4170.86        2.47630600e+00        4.50235150e-09  23.4893  19.0621
0202-10-27_18:09:23.527000      4171.05        2.52684000e+00       -3.86481850e-09  23.4933  19.0461
0202-10-27_18:09:23.730000      4171.25        2.57498000e+00        3.49751500e-10  23.4933  19.0461
0202-10-27_18:09:23.926000      4171.44        2.62467000e+00       -3.36898850e-09  23.4933  19.0461
0202-10-27_18:09:24.117000      4171.64        2.67591200e+00       -1.19971850e-09  23.4933  19.0461
0202-10-27_18:09:24.330000      4171.85        2.72434300e+00        2.87771500e-10  23.4933  19.0461
0202-10-27_18:09:24.520000      4172.04        2.77346600e+00       -1.69555850e-09  23.4795  19.2212
0202-10-27_18:09:24.727000      4172.24        2.82497200e+00       -2.70038500e-10  23.4795  19.2212
0202-10-27_18:09:24.918000      4172.44        2.87271600e+00       -3.18304850e-09  23.4795  19.2212
0202-10-27_18:09:25.113000      4172.63        2.92260900e+00       -1.07576850e-09  23.4795  19.2212
0202-10-27_18:09:25.320000      4172.84        2.97420600e+00        2.58100150e-09  23.4795  19.2212
0202-10-27_18:09:25.516000      4173.03        3.02385600e+00        2.64298150e-09  23.4877  18.9589
0202-10-27_18:09:25.707000      4173.23        3.06867600e+00        2.70495150e-09  23.4877  18.9589
0202-10-27_18:09:25.900000      4173.42        3.12282100e+00       -2.08058500e-10  23.4877  18.9589
0202-10-27_18:09:26.105000      4173.62        3.17210900e+00        5.06016150e-09  23.4877  18.9589
0202-10-27_18:09:26.312000      4173.83        3.22041400e+00        6.11380150e-09  23.4877  18.9589
0202-10-27_18:09:26.516000      4174.04        3.27100700e+00        6.29974150e-09  23.4644  19.2166
0202-10-27_18:09:26.710000      4174.23        3.32177900e+00        5.43203150e-09  23.4644  19.2166
0202-10-27_18:09:26.902000      4174.42        3.36646500e+00        9.83254150e-09  23.4644  19.2166
0202-10-27_18:09:27.094000      4174.61        3.42054300e+00        1.44809715e-08  23.4644  19.2166
0202-10-27_18:09:27.316000      4174.84        3.47075800e+00        2.17325115e-08  23.4644  19.2166
0202-10-27_18:09:27.523000      4175.04        3.51832700e+00        2.77444715e-08  23.4760  19.0623
0202-10-27_18:09:27.720000      4175.24        3.56963500e+00        3.35085215e-08  23.4760  19.0623
0202-10-27_18:09:27.926000      4175.45        3.61810900e+00        4.75777615e-08  23.4760  19.0623
0202-10-27_18:09:28.120000      4175.64        3.66820700e+00        5.95397615e-08  23.4760  19.0623
0202-10-27_18:09:28.330000      4175.85        3.71867500e+00        7.66460215e-08  23.4760  19.0623
0202-10-27_18:09:28.523000      4176.04        3.76381800e+00        1.08193411e-07  23.4641  19.0500
0202-10-27_18:09:28.715000      4176.23        3.81782800e+00        1.38811051e-07  23.4641  19.0500
0202-10-27_18:09:28.906000      4176.43        3.86780400e+00        1.78787511e-07  23.4641  19.0500
0202-10-27_18:09:29.110000      4176.63        3.91541600e+00        2.38783191e-07  23.4641  19.0500
0202-10-27_18:09:29.316000      4176.84        3.96654300e+00        2.93262741e-07  23.4641  19.0500
0202-10-27_18:09:29.520000      4177.04        4.01663600e+00        3.58898511e-07  23.4804  19.2219
0202-10-27_18:09:29.715000      4177.23        4.06468100e+00        4.89736211e-07  23.4804  19.2219
0202-10-27_18:09:29.906000      4177.43        4.11308900e+00        6.01732281e-07  23.4804  19.2219
0202-10-27_18:09:30.110000      4177.63        4.16546900e+00        7.41061091e-07  23.4804  19.2219
0202-10-27_18:09:30.316000      4177.84        4.21673100e+00        9.84762561e-07  23.4804  19.2219
0202-10-27_18:09:30.523000      4178.04        4.26341700e+00        1.28889357e-06  23.4710  18.9585
0202-10-27_18:09:30.715000      4178.24        4.31459800e+00        1.44167183e-06  23.4710  18.9585
0202-10-27_18:09:30.914000      4178.43        4.36442100e+00        1.84069270e-06  23.4710  18.9585
0202-10-27_18:09:31.105000      4178.63        4.41234800e+00        2.25849321e-06  23.4710  18.9585
0202-10-27_18:09:31.348000      4178.87        4.46392200e+00        3.65506624e-06  23.4710  18.9585
0202-10-27_18:09:31.540000      4179.06        4.50734700e+00        3.76495503e-06  23.4868  19.2185
0202-10-27_18:09:31.742000      4179.26        4.56113100e+00        5.03639243e-06  23.4868  19.2185
0202-10-27_18:09:31.938000      4179.46        4.61109400e+00        6.29500018e-06  23.4868  19.2185
0202-10-27_18:09:32.130000      4179.65        4.66228000e+00        7.67589247e-06  23.4868  19.2185
0202-10-27_18:09:32.344000      4179.86        4.71232800e+00        9.13952677e-06  23.4868  19.2185
0202-10-27_18:09:32.547000      4180.07        4.75998600e+00        9.32217887e-06  23.4993  19.0584
0202-10-27_18:09:32.742000      4180.26        4.81091400e+00        1.20302277e-05  23.4993  19.0584
0202-10-27_18:09:32.950000      4180.47        4.85897100e+00        1.45041198e-05  23.4993  19.0584
0202-10-27_18:09:33.145000      4180.66        4.90911200e+00        1.75981118e-05  23.4993  19.0584
0202-10-27_18:09:33.340000      4180.86        4.96035300e+00        2.01026834e-05  23.4993  19.0584

File: data/Ic/f20/Ic_2023-10-27_18-10-40505048_f20-BeamOn19-0150keV240nA20K-b.txt
# Ic = 3.93 A, n = 19.11 , Tavg = 23.39 K, f20-150keV-234nA
#datetime                        t_s     iHTS_A                vHTS_V                tHTS_K  tTAR_K
0202-10-27_18:10:19.780000      4227.30        4.76297500e-02        5.64876515e-08  23.3754  19.2059
0202-10-27_18:10:19.990000      4227.51        4.84564100e-02        5.59918215e-08  23.3754  19.2059
0202-10-27_18:10:20.184000      4227.70        9.58576300e-02        5.43803615e-08  23.3754  19.2059
0202-10-27_18:10:20.380000      4227.90        1.47103200e-01        5.08471815e-08  23.3742  18.9577
0202-10-27_18:10:20.582000      4228.10        1.96864200e-01        4.37804315e-08  23.3742  18.9577
0202-10-27_18:10:20.785000      4228.30        2.43937400e-01        4.81174315e-08  23.3742  18.9577
0202-10-27_18:10:20.977000      4228.50        2.94982200e-01        4.87984315e-08  23.3742  18.9577
0202-10-27_18:10:21.184000      4228.70        3.45734500e-01        5.80332915e-08  23.3742  18.9577
0202-10-27_18:10:21.387000      4228.90        3.93923800e-01        5.35708115e-08  23.3742  18.9577
0202-10-27_18:10:21.580000      4229.10        4.44407600e-01        5.56161115e-08  23.3514  19.2216
0202-10-27_18:10:21.780000      4229.30        4.94269500e-01        5.48103815e-08  23.3514  19.2216
0202-10-27_18:10:21.977000      4229.50        5.40946800e-01        5.91489115e-08  23.3514  19.2216
0202-10-27_18:10:22.168000      4229.69        5.92945900e-01        6.03884915e-08  23.3514  19.2216
0202-10-27_18:10:22.375000      4229.89        6.42539100e-01        5.71655815e-08  23.3472  19.0405
0202-10-27_18:10:22.566000      4230.09        6.89953700e-01        5.27031015e-08  23.3472  19.0405
0202-10-27_18:10:22.760000      4230.28        7.41673700e-01        5.00999915e-08  23.3472  19.0405
0202-10-27_18:10:22.965000      4230.49        7.90983500e-01        5.45004915e-08  23.3472  19.0405
0202-10-27_18:10:23.156000      4230.68        8.38769100e-01        5.31989315e-08  23.3472  19.0405
0202-10-27_18:10:23.363000      4230.88        8.90363000e-01        5.49963215e-08  23.3610  19.0627
0202-10-27_18:10:23.560000      4231.08        9.40040500e-01        5.31369515e-08  23.3610  19.0627
0202-10-27_18:10:23.750000      4231.27        9.84645600e-01        5.47484115e-08  23.3610  19.0627
0202-10-27_18:10:23.940000      4231.46        1.03891200e+00        5.30130015e-08  23.3610  19.0627
0202-10-27_18:10:24.140000      4231.66        1.08865500e+00        4.83026015e-08  23.3610  19.0627
0202-10-27_18:10:24.336000      4231.86        1.13686300e+00        4.61333315e-08  23.3610  19.0627
0202-10-27_18:10:24.530000      4232.05        1.18582800e+00        5.09057115e-08  23.3531  19.2070
0202-10-27_18:10:24.740000      4232.26        1.23704600e+00        5.04718615e-08  23.3531  19.2070
0202-10-27_18:10:24.934000      4232.45        1.28708500e+00        4.67531215e-08  23.3531  19.2070
0202-10-27_18:10:25.125000      4232.64        1.33190900e+00        3.90677415e-08  23.3531  19.2070
0202-10-27_18:10:25.336000      4232.86        1.38748300e+00        3.82000315e-08  23.3531  19.2070
0202-10-27_18:10:25.530000      4233.05        1.43560700e+00        4.14849215e-08  23.3670  18.9595
0202-10-27_18:10:25.723000      4233.24        1.48347400e+00        4.44599015e-08  23.3670  18.9595
0202-10-27_18:10:25.930000      4233.45        1.53196800e+00        4.54515715e-08  23.3670  18.9595
0202-10-27_18:10:26.125000      4233.64        1.58447600e+00        5.07197815e-08  23.3670  18.9595
0202-10-27_18:10:26.320000      4233.84        1.63461100e+00        4.99140515e-08  23.3670  18.9595
0202-10-27_18:10:26.523000      4234.04        1.68018700e+00        5.36334815e-08  23.3544  19.2232
0202-10-27_18:10:26.727000      4234.25        1.73323900e+00        5.13411915e-08  23.3544  19.2232
0202-10-27_18:10:26.918000      4234.44        1.78304000e+00        5.58043715e-08  23.3544  19.2232
0202-10-27_18:10:27.125000      4234.65        1.82892400e+00        5.12179315e-08  23.3544  19.2232
0202-10-27_18:10:27.324000      4234.84        1.88217700e+00        5.54325015e-08  23.3400  19.0399
0202-10-27_18:10:27.520000      4235.04        1.93255300e+00        5.45028115e-08  23.3400  19.0399
0202-10-27_18:10:27.715000      4235.23        1.97768500e+00        5.66101015e-08  23.3400  19.0399
0202-10-27_18:10:27.910000      4235.43        2.03119700e+00        5.79736415e-08  23.3400  19.0399
0202-10-27_18:10:28.100000      4235.62        2.08067600e+00        5.55564615e-08  23.3400  19.0399
0202-10-27_18:10:28.320000      4235.84        2.12561200e+00        5.45028115e-08  23.3400  19.0399
0202-10-27_18:10:28.516000      4236.03        2.17992500e+00        5.07221015e-08  23.3401  19.0639
0202-10-27_18:10:28.723000      4236.24        2.22968100e+00        5.44408415e-08  23.3401  19.0639
0202-10-27_18:10:28.914000      4236.43        2.27476400e+00        5.13418915e-08  23.3401  19.0639
0202-10-27_18:10:29.117000      4236.64        2.32851900e+00        5.38210515e-08  23.3401  19.0639
0202-10-27_18:10:29.316000      4236.84        2.37919000e+00        5.23335515e-08  23.3401  19.0639
0202-10-27_18:10:29.520000      4237.04        2.42447200e+00        5.76017615e-08  23.3465  19.2092
0202-10-27_18:10:29.723000      4237.24        2.47786300e+00        5.53085415e-08  23.3465  19.2092
0202-10-27_18:10:29.914000      4237.43        2.52753300e+00        5.60522915e-08  23.3465  19.2092
0202-10-27_18:10:30.117000      4237.64        2.57552200e+00        5.65481215e-08  23.3465  19.2092
0202-10-27_18:10:30.332000      4237.85        2.62519700e+00        5.90272815e-08  23.3465  19.2092
0202-10-27_18:10:30.523000      4238.04        2.67681900e+00        5.71679115e-08  23.3457  18.9584
0202-10-27_18:10:30.723000      4238.24        2.72437200e+00        6.34277915e-08  23.3457  18.9584
0202-10-27_18:10:30.914000      4238.43        2.77392600e+00        6.14444615e-08  23.3457  18.9584
0202-10-27_18:10:31.105000      4238.63        2.82550500e+00        6.02048815e-08  23.3457  18.9584
0202-10-27_18:10:31.348000      4238.87        2.87648300e+00        5.14038715e-08  23.3457  18.9584
0202-10-27_18:10:31.555000      4239.07        2.92500200e+00        5.10939715e-08  23.3596  19.2214
0202-10-27_18:10:31.746000      4239.27        2.97440400e+00        5.36970915e-08  23.3596  19.2214
0202-10-27_18:10:31.950000      4239.47        3.01875800e+00        5.77257215e-08  23.3596  19.2214
0202-10-27_18:10:32.152000      4239.67        3.07359300e+00        6.51632015e-08  23.3596  19.2214
0202-10-27_18:10:32.350000      4239.87        3.12340300e+00        6.85721015e-08  23.3506  19.0396
0202-10-27_18:10:32.560000      4240.08        3.16983200e+00        6.37999415e-08  23.3506  19.0396
0202-10-27_18:10:32.750000      4240.27        3.22281500e+00        5.74162715e-08  23.3506  19.0396
0202-10-27_18:10:32.945000      4240.46        3.27216900e+00        6.00814815e-08  23.3506  19.0396
0202-10-27_18:10:33.150000      4240.67        3.31778800e+00        6.03294015e-08  23.3506  19.0396
0202-10-27_18:10:33.348000      4240.87        3.37185400e+00        6.76429215e-08  23.3506  19.0396
0202-10-27_18:10:33.540000      4241.06        3.42118500e+00        7.00601015e-08  23.3455  19.0659
0202-10-27_18:10:33.740000      4241.26        3.46597300e+00        8.07204815e-08  23.3455  19.0659
0202-10-27_18:10:33.930000      4241.45        3.52047400e+00        7.94189215e-08  23.3455  19.0659
0202-10-27_18:10:34.120000      4241.64        3.57016600e+00        8.10303715e-08  23.3455  19.0659
0202-10-27_18:10:34.340000      4241.86        3.61822200e+00        8.98933715e-08  23.3455  19.0659
0202-10-27_18:10:34.530000      4242.05        3.66979400e+00        1.06379782e-07  23.3506  19.2078
0202-10-27_18:10:34.727000      4242.25        3.71883100e+00        1.17226102e-07  23.3506  19.2078
0202-10-27_18:10:34.930000      4242.45        3.76678100e+00        1.48401522e-07  23.3506  19.2078
0202-10-27_18:10:35.120000      4242.64        3.81707100e+00        1.62780642e-07  23.3506  19.2078
0202-10-27_18:10:35.348000      4242.87        3.86887200e+00        2.03748752e-07  23.3506  19.2078
0202-10-27_18:10:35.560000      4243.08        3.91613000e+00        2.38271032e-07  23.3696  18.9586
0202-10-27_18:10:35.754000      4243.27        3.96733600e+00        3.05704162e-07  23.3696  18.9586
0202-10-27_18:10:35.945000      4243.47        4.01656000e+00        3.70100312e-07  23.3696  18.9586
0202-10-27_18:10:36.150000      4243.67        4.06183400e+00        4.40198542e-07  23.3696  18.9586
0202-10-27_18:10:36.350000      4243.87        4.11652200e+00        5.59074212e-07  23.3696  18.9586
0202-10-27_18:10:36.547000      4244.07        4.16606500e+00        6.72805632e-07  23.3560  19.2221
0202-10-27_18:10:36.754000      4244.27        4.21204700e+00        8.17030702e-07  23.3560  19.2221
0202-10-27_18:10:36.950000      4244.47        4.26539700e+00        1.05571174e-06  23.3560  19.2221
0202-10-27_18:10:37.145000      4244.66        4.31532500e+00        1.25813507e-06  23.3560  19.2221
0202-10-27_18:10:37.355000      4244.87        4.36180800e+00        1.54652324e-06  23.3560  19.2221
0202-10-27_18:10:37.547000      4245.07        4.41445100e+00        1.83782442e-06  23.3584  19.0383
0202-10-27_18:10:37.740000      4245.26        4.46412300e+00        2.17145724e-06  23.3584  19.0383
0202-10-27_18:10:37.945000      4245.46        4.51213400e+00        2.78362357e-06  23.3584  19.0383
0202-10-27_18:10:38.137000      4245.66        4.56156700e+00        4.19804574e-06  23.3584  19.0383
0202-10-27_18:10:38.332000      4245.85        4.61304300e+00        4.35063858e-06  23.3584  19.0383
0202-10-27_18:10:38.530000      4246.05        4.66130500e+00        5.50388700e-06  23.3573  19.0667
0202-10-27_18:10:38.734000      4246.25        4.71086400e+00        7.06048997e-06  23.3573  19.0667
0202-10-27_18:10:38.926000      4246.45        4.76181600e+00        8.30973897e-06  23.3573  19.0667
0202-10-27_18:10:39.133000      4246.65        4.80958200e+00        1.06284360e-05  23.3573  19.0667
0202-10-27_18:10:39.348000      4246.87        4.86005300e+00        1.17378603e-05  23.3573  19.0667
0202-10-27_18:10:39.550000      4247.07        4.91098800e+00        1.47729726e-05  23.3858  19.2094
0202-10-27_18:10:39.742000      4247.26        4.95748800e+00        1.57658764e-05  23.3858  19.2094
0202-10-27_18:10:39.945000      4247.47        5.00979000e+00        1.99246681e-05  23.3858  19.2094
0202-10-27_18:10:40.137000      4247.66        5.05996000e+00        2.23660214e-05  23.3858  19.2094
