Repository: shortlab/2024-Beam-On-Not

# 2024-Beam-On-Not
Data repository for Alexis' paper disproving the beam-on effect as a temperature artifact

File: data/Ic/f20/Ic_2023-10-27_18-11-42478472_f20-BeamOn20-0150keV200nA20K-b.txt
# Ic = 4.15 A, n = 19.59 , Tavg = 22.89 K, f20-150keV-200nA
#datetime                        t_s     iHTS_A                vHTS_V                tHTS_K  tTAR_K
0202-10-27_18:11:20.668000      4288.19        4.76068400e-02       -5.03584900e-09  22.9025  18.9583
0202-10-27_18:11:20.875000      4288.40        4.86561100e-02        1.70391000e-10  22.9025  18.9583
0202-10-27_18:11:21.070000      4288.59        9.51489900e-02       -1.44106900e-09  22.9025  18.9583
0202-10-27_18:11:21.300000      4288.82        1.47587200e-01       -9.56031900e-09  22.9025  18.9583
0202-10-27_18:11:21.523000      4289.04        1.96533400e-01       -1.03040690e-08  22.9019  19.2266
0202-10-27_18:11:21.727000      4289.25        2.46374400e-01       -1.07379190e-08  22.9019  19.2266
0202-10-27_18:11:21.926000      4289.45        2.96089300e-01       -7.88687900e-09  22.9019  19.2266
0202-10-27_18:11:22.130000      4289.65        3.42660900e-01       -1.03040690e-08  22.9019  19.2266
0202-10-27_18:11:22.336000      4289.85        3.95216400e-01       -1.48905090e-08  22.9019  19.2266
0202-10-27_18:11:22.527000      4290.05        4.44573600e-01       -1.79274890e-08  22.8828  19.0208
0202-10-27_18:11:22.734000      4290.25        4.92394800e-01       -1.78655090e-08  22.8828  19.0208
0202-10-27_18:11:22.934000      4290.45        5.42066600e-01       -1.32790590e-08  22.8828  19.0208
0202-10-27_18:11:23.125000      4290.64        5.92965900e-01       -1.34030190e-08  22.8828  19.0208
0202-10-27_18:11:23.336000      4290.86        6.41206100e-01       -1.09858390e-08  22.8828  19.0208
0202-10-27_18:11:23.535000      4291.05        6.92279000e-01       -1.81753990e-08  22.8859  19.0833
0202-10-27_18:11:23.727000      4291.25        7.41444700e-01       -1.59441590e-08  22.8859  19.0833
0202-10-27_18:11:23.930000      4291.45        7.89135300e-01       -1.71837390e-08  22.8859  19.0833
0202-10-27_18:11:24.125000      4291.64        8.38762700e-01       -1.53863490e-08  22.8859  19.0833
0202-10-27_18:11:24.344000      4291.86        8.91002100e-01       -1.45186390e-08  22.8859  19.0833
0202-10-27_18:11:24.535000      4292.05        9.38379500e-01       -1.81134190e-08  22.8843  19.1981
0202-10-27_18:11:24.727000      4292.25        9.87030300e-01       -1.83613390e-08  22.8843  19.1981
0202-10-27_18:11:24.920000      4292.44        1.03924000e+00       -1.58824990e-08  22.8843  19.1981
0202-10-27_18:11:25.125000      4292.65        1.08861000e+00       -1.39624390e-08  22.8843  19.1981
0202-10-27_18:11:25.336000      4292.86        1.13605000e+00       -1.39014290e-08  22.8843  19.1981
0202-10-27_18:11:25.547000      4293.07        1.18830300e+00       -2.18353790e-08  22.9027  18.9615
0202-10-27_18:11:25.740000      4293.26        1.23587700e+00       -2.37567290e-08  22.9027  18.9615
0202-10-27_18:11:25.945000      4293.47        1.28427600e+00       -2.43765190e-08  22.9027  18.9615
0202-10-27_18:11:26.140000      4293.66        1.33657300e+00       -2.41905890e-08  22.9027  18.9615
0202-10-27_18:11:26.336000      4293.86        1.38666700e+00       -2.41286090e-08  22.9027  18.9615
0202-10-27_18:11:26.543000      4294.06        1.43397200e+00       -2.18353790e-08  22.8991  19.2301
0202-10-27_18:11:26.742000      4294.26        1.48407000e+00       -2.31369390e-08  22.8991  19.2301
0202-10-27_18:11:26.934000      4294.45        1.53479800e+00       -1.94801790e-08  22.8991  19.2301
0202-10-27_18:11:27.137000      4294.65        1.58277500e+00       -1.92942490e-08  22.8991  19.2301
0202-10-27_18:11:27.340000      4294.86        1.63255000e+00       -1.65051890e-08  22.8991  19.2301
0202-10-27_18:11:27.530000      4295.05        1.68402900e+00       -2.17734090e-08  22.9153  19.0202
0202-10-27_18:11:27.730000      4295.25        1.73408100e+00       -2.34468390e-08  22.9153  19.0202
0202-10-27_18:11:27.920000      4295.44        1.78009000e+00       -2.81572390e-08  22.9153  19.0202
0202-10-27_18:11:28.125000      4295.65        1.83266500e+00       -2.30129890e-08  22.9153  19.0202
0202-10-27_18:11:28.330000      4295.85        1.88297200e+00       -2.30129890e-08  22.9153  19.0202
0202-10-27_18:11:28.523000      4296.04        1.92928900e+00       -1.89843490e-08  22.8891  19.0876
0202-10-27_18:11:28.723000      4296.24        1.98147400e+00       -1.24765590e-08  22.8891  19.0876
0202-10-27_18:11:28.926000      4296.45        2.03141400e+00       -1.29723890e-08  22.8891  19.0876
0202-10-27_18:11:29.120000      4296.64        2.07782700e+00       -1.16708290e-08  22.8891  19.0876
0202-10-27_18:11:29.340000      4296.86        2.13053500e+00       -2.38806890e-08  22.8891  19.0876
0202-10-27_18:11:29.530000      4297.05        2.17895300e+00       -2.04098690e-08  22.9016  19.1944
0202-10-27_18:11:29.723000      4297.24        2.22768200e+00       -2.03478890e-08  22.9016  19.1944
0202-10-27_18:11:29.930000      4297.45        2.27936700e+00       -1.12989590e-08  22.9016  19.1944
0202-10-27_18:11:30.120000      4297.64        2.32931100e+00       -1.37161390e-08  22.9016  19.1944
0202-10-27_18:11:30.316000      4297.84        2.37718700e+00       -1.11130190e-08  22.9016  19.1944
0202-10-27_18:11:30.523000      4298.04        2.42617500e+00       -1.46458190e-08  22.9007  18.9632
0202-10-27_18:11:30.715000      4298.23        2.47796600e+00       -1.36541590e-08  22.9007  18.9632
0202-10-27_18:11:30.906000      4298.43        2.52776800e+00       -1.33445190e-08  22.9007  18.9632
0202-10-27_18:11:31.117000      4298.64        2.57582800e+00       -1.48947590e-08  22.9007  18.9632
0202-10-27_18:11:31.320000      4298.84        2.62723100e+00       -1.08671490e-08  22.9007  18.9632
0202-10-27_18:11:31.516000      4299.03        2.67692200e+00       -1.34087890e-08  22.9021  19.2323
0202-10-27_18:11:31.720000      4299.24        2.72183600e+00       -1.05577590e-08  22.9021  19.2323
0202-10-27_18:11:31.910000      4299.43        2.77563500e+00       -7.83068900e-09  22.9021  19.2323
0202-10-27_18:11:32.105000      4299.62        2.82550100e+00       -6.15725900e-09  22.9021  19.2323
0202-10-27_18:11:32.316000      4299.84        2.87147300e+00       -2.81038900e-09  22.9021  19.2323
0202-10-27_18:11:32.510000      4300.03        2.92511800e+00       -9.19421900e-09  22.8903  19.0173
0202-10-27_18:11:32.703000      4300.22        2.97455800e+00       -9.19421900e-09  22.8903  19.0173
0202-10-27_18:11:32.900000      4300.42        3.02257300e+00       -1.58259690e-08  22.8903  19.0173
0202-10-27_18:11:33.094000      4300.61        3.07183200e+00       -9.81400900e-09  22.8903  19.0173
0202-10-27_18:11:33.316000      4300.84        3.12429100e+00       -1.26650390e-08  22.8903  19.0173
0202-10-27_18:11:33.510000      4301.03        3.17168900e+00       -1.09916090e-08  22.9042  19.0902
0202-10-27_18:11:33.715000      4301.23        3.22051500e+00       -1.29749390e-08  22.9042  19.0902
0202-10-27_18:11:33.914000      4301.43        3.27267600e+00       -1.28509790e-08  22.9042  19.0902
0202-10-27_18:11:34.117000      4301.64        3.32229500e+00       -8.76036900e-09  22.9042  19.0902
0202-10-27_18:11:34.320000      4301.84        3.37070300e+00       -5.35152900e-09  22.9042  19.0902
0202-10-27_18:11:34.516000      4302.03        3.42134100e+00       -2.93434900e-09  22.8554  19.1905
0202-10-27_18:11:34.720000      4302.24        3.47087400e+00       -3.80205900e-09  22.8554  19.1905
0202-10-27_18:11:34.918000      4302.44        3.51783400e+00       -6.41129000e-10  22.8554  19.1905
0202-10-27_18:11:35.113000      4302.63        3.56503200e+00        1.65209100e-09  22.8554  19.1905
0202-10-27_18:11:35.324000      4302.84        3.62015300e+00       -5.35152900e-09  22.8554  19.1905
0202-10-27_18:11:35.516000      4303.04        3.66760200e+00       -6.28120900e-09  22.8989  18.9637
0202-10-27_18:11:35.710000      4303.23        3.71923700e+00        2.26571000e-10  22.8989  18.9637
0202-10-27_18:11:35.914000      4303.43        3.76880100e+00        1.10728910e-08  22.8989  18.9637
0202-10-27_18:11:36.110000      4303.63        3.81638000e+00        2.02457710e-08  22.8989  18.9637
0202-10-27_18:11:36.344000      4303.86        3.86829800e+00        2.61337710e-08  22.8989  18.9637
0202-10-27_18:11:36.540000      4304.06        3.91392200e+00        5.01816010e-08  22.8820  19.2325
0202-10-27_18:11:36.750000      4304.27        3.96775100e+00        6.79075710e-08  22.8820  19.2325
0202-10-27_18:11:36.945000      4304.47        4.01738200e+00        8.97858810e-08  22.8820  19.2325
0202-10-27_18:11:37.140000      4304.66        4.06289900e+00        1.17614041e-07  22.8820  19.2325
0202-10-27_18:11:37.348000      4304.87        4.11688000e+00        1.59821181e-07  22.8850  19.0163
0202-10-27_18:11:37.543000      4305.06        4.16620000e+00        2.04383901e-07  22.8850  19.0163
0202-10-27_18:11:37.734000      4305.25        4.21414900e+00        2.56446191e-07  22.8850  19.0163
0202-10-27_18:11:37.940000      4305.46        4.26293300e+00        3.16131881e-07  22.8850  19.0163
0202-10-27_18:11:38.137000      4305.66        4.31497300e+00        4.30606941e-07  22.8850  19.0163
0202-10-27_18:11:38.363000      4305.88        4.36486500e+00        5.31570591e-07  22.8850  19.0163
0202-10-27_18:11:38.555000      4306.08        4.41456000e+00        6.87571521e-07  22.8865  19.0975
0202-10-27_18:11:38.746000      4306.27        4.46422000e+00        8.20392341e-07  22.8865  19.0975
0202-10-27_18:11:38.940000      4306.46        4.51227500e+00        9.84388551e-07  22.8865  19.0975
0202-10-27_18:11:39.145000      4306.67        4.56089600e+00        1.28808523e-06  22.8865  19.0975
0202-10-27_18:11:39.344000      4306.86        4.61362900e+00        1.56723827e-06  22.8865  19.0975
0202-10-27_18:11:39.540000      4307.06        4.66247000e+00        1.88773124e-06  22.8909  19.1928
0202-10-27_18:11:39.734000      4307.25        4.70755200e+00        2.28452025e-06  22.8909  19.1928
0202-10-27_18:11:39.926000      4307.45        4.76190000e+00        2.72934293e-06  22.8909  19.1928
0202-10-27_18:11:40.133000      4307.65        4.81124500e+00        4.01658301e-06  22.8909  19.1928
0202-10-27_18:11:40.330000      4307.85        4.85681800e+00        4.27367155e-06  22.8909  19.1928
0202-10-27_18:11:40.540000      4308.06        4.91088100e+00        5.38420973e-06  22.8839  18.9640
0202-10-27_18:11:40.734000      4308.25        4.96001500e+00        7.20787733e-06  22.8839  18.9640
0202-10-27_18:11:40.926000      4308.45        5.00574200e+00        8.33911643e-06  22.8839  18.9640
0202-10-27_18:11:41.130000      4308.65        5.05969400e+00        9.86813623e-06  22.8839  18.9640
0202-10-27_18:11:41.330000      4308.85        5.11028600e+00        1.14049033e-05  22.8839  18.9640
0202-10-27_18:11:41.535000      4309.06        5.15575900e+00        1.37071100e-05  22.8852  19.2338
0202-10-27_18:11:41.734000      4309.25        5.20878500e+00        1.64224061e-05  22.8852  19.2338
0202-10-27_18:11:41.926000      4309.44        5.25854200e+00        1.87850422e-05  22.8852  19.2338
0202-10-27_18:11:42.120000      4309.64        5.30633600e+00        2.24331208e-05  22.8852  19.2338

File: data/Ic/f20/Ic_2023-10-27_18-12-54118432_f20-BeamOn21-0150keV210nA20K-b.txt
# Ic = 4.06 A, n = 19.41 , Tavg = 23.10 K, f20-150keV-210nA
#datetime                        t_s     iHTS_A                vHTS_V                tHTS_K  tTAR_K
0202-10-27_18:12:32.758000      4360.28        4.73460900e-02       -4.68871300e-09  23.0683  18.9870
0202-10-27_18:12:32.960000      4360.48        4.37797500e-02       -1.64243000e-10  23.0683  18.9870
0202-10-27_18:12:33.160000      4360.68        9.70877900e-02       -7.22053000e-10  23.0683  18.9870
0202-10-27_18:12:33.363000      4360.88        1.47697700e-01        5.90969700e-09  23.0683  18.9870
0202-10-27_18:12:33.566000      4361.09        1.93209600e-01       -5.36123000e-10  23.0719  19.1313
0202-10-27_18:12:33.758000      4361.28        2.46002600e-01       -3.94496300e-09  23.0719  19.1313
0202-10-27_18:12:33.953000      4361.47        2.95698300e-01       -8.34547300e-09  23.0719  19.1313
0202-10-27_18:12:34.156000      4361.68        3.41081100e-01       -6.05225300e-09  23.0719  19.1313
0202-10-27_18:12:34.350000      4361.87        3.94907100e-01       -9.52307300e-09  23.0709  19.1584
0202-10-27_18:12:34.547000      4362.07        4.44012100e-01       -7.35380300e-09  23.0709  19.1584
0202-10-27_18:12:34.750000      4362.27        4.89029900e-01       -4.06892300e-09  23.0709  19.1584
0202-10-27_18:12:34.945000      4362.47        5.43053200e-01        2.16970000e-11  23.0709  19.1584
0202-10-27_18:12:35.140000      4362.66        5.92749600e-01       -1.77572300e-09  23.0709  19.1584
0202-10-27_18:12:35.350000      4362.87        6.37446700e-01       -4.25499300e-09  23.0709  19.1584
0202-10-27_18:12:35.543000      4363.06        6.91585900e-01       -4.00715300e-09  23.0542  18.9687
0202-10-27_18:12:35.734000      4363.26        7.41011400e-01       -9.70927300e-09  23.0542  18.9687
0202-10-27_18:12:35.940000      4363.46        7.88768800e-01       -1.24983330e-08  23.0542  18.9687
0202-10-27_18:12:36.133000      4363.65        8.38902300e-01       -1.10108330e-08  23.0542  18.9687
0202-10-27_18:12:36.336000      4363.85        8.89866900e-01       -1.46607300e-09  23.0542  18.9687
0202-10-27_18:12:36.540000      4364.06        9.38007200e-01       -2.88473000e-10  23.0602  19.2379
0202-10-27_18:12:36.730000      4364.25        9.87156100e-01       -6.23845300e-09  23.0602  19.2379
0202-10-27_18:12:36.920000      4364.44        1.03859700e+00       -7.16813300e-09  23.0602  19.2379
0202-10-27_18:12:37.130000      4364.65        1.08825100e+00       -1.37379130e-08  23.0602  19.2379
0202-10-27_18:12:37.324000      4364.84        1.13564100e+00       -1.24983330e-08  23.0876  18.9890
0202-10-27_18:12:37.516000      4365.04        1.18745600e+00       -1.64649830e-08  23.0876  18.9890
0202-10-27_18:12:37.723000      4365.24        1.23712800e+00       -1.20025030e-08  23.0876  18.9890
0202-10-27_18:12:37.914000      4365.43        1.28489700e+00       -1.24983330e-08  23.0876  18.9890
0202-10-27_18:12:38.117000      4365.64        1.33341100e+00       -1.49774930e-08  23.0876  18.9890
0202-10-27_18:12:38.320000      4365.84        1.38586600e+00       -1.62170730e-08  23.0861  19.1327
0202-10-27_18:12:38.510000      4366.03        1.43556900e+00       -1.48535330e-08  23.0861  19.1327
0202-10-27_18:12:38.723000      4366.24        1.48028600e+00       -1.76425830e-08  23.0861  19.1327
0202-10-27_18:12:38.914000      4366.43        1.53476900e+00       -1.37998930e-08  23.0861  19.1327
0202-10-27_18:12:39.117000      4366.64        1.58424500e+00       -1.72087330e-08  23.0861  19.1327
0202-10-27_18:12:39.320000      4366.84        1.63191800e+00       -1.11347930e-08  23.0861  19.1327
0202-10-27_18:12:39.523000      4367.04        1.68336800e+00       -1.90681030e-08  23.0981  19.1568
0202-10-27_18:12:39.727000      4367.25        1.73339000e+00       -1.43577030e-08  23.0981  19.1568
0202-10-27_18:12:39.918000      4367.44        1.78028700e+00       -1.93780030e-08  23.0981  19.1568
0202-10-27_18:12:40.130000      4367.65        1.83238900e+00       -1.41097830e-08  23.0981  19.1568
0202-10-27_18:12:40.320000      4367.84        1.88198300e+00       -1.33040530e-08  23.0981  19.1568
0202-10-27_18:12:40.516000      4368.03        1.92717000e+00       -1.47915530e-08  23.0933  18.9691
0202-10-27_18:12:40.723000      4368.24        1.98100400e+00       -2.34066330e-08  23.0933  18.9691
0202-10-27_18:12:40.914000      4368.44        2.03085800e+00       -2.64436030e-08  23.0933  18.9691
0202-10-27_18:12:41.110000      4368.63        2.07598900e+00       -2.47082130e-08  23.0933  18.9691
0202-10-27_18:12:41.320000      4368.84        2.13072800e+00       -2.00598730e-08  23.1015  19.2366
0202-10-27_18:12:41.516000      4369.03        2.17981300e+00       -2.40885630e-08  23.1015  19.2366
0202-10-27_18:12:41.707000      4369.23        2.22445100e+00       -2.14854930e-08  23.1015  19.2366
0202-10-27_18:12:41.914000      4369.43        2.27895500e+00       -2.56380830e-08  23.1015  19.2366
0202-10-27_18:12:42.110000      4369.63        2.32852600e+00       -2.15474730e-08  23.1015  19.2366
0202-10-27_18:12:42.310000      4369.83        2.37460200e+00       -2.77453730e-08  23.1015  19.2366
0202-10-27_18:12:42.520000      4370.04        2.42772600e+00       -2.75594330e-08  23.0993  18.9864
0202-10-27_18:12:42.710000      4370.23        2.47767500e+00       -2.52042330e-08  23.0993  18.9864
0202-10-27_18:12:42.906000      4370.42        2.52282100e+00       -1.83865430e-08  23.0993  18.9864
0202-10-27_18:12:43.110000      4370.63        2.57644800e+00       -1.58454030e-08  23.0993  18.9864
0202-10-27_18:12:43.312000      4370.83        2.62693500e+00       -1.95021630e-08  23.0993  18.9864
0202-10-27_18:12:43.504000      4371.02        2.67375900e+00       -2.55141230e-08  23.1048  19.1323
0202-10-27_18:12:43.707000      4371.23        2.72556700e+00       -2.73734930e-08  23.1048  19.1323
0202-10-27_18:12:43.900000      4371.42        2.77540500e+00       -2.81792230e-08  23.1048  19.1323
0202-10-27_18:12:44.100000      4371.62        2.82303200e+00       -2.91089030e-08  23.1048  19.1323
0202-10-27_18:12:44.297000      4371.81        2.87240500e+00       -2.65057930e-08  23.0994  19.1565
0202-10-27_18:12:44.490000      4372.01        2.92404800e+00       -2.68156830e-08  23.0994  19.1565
0202-10-27_18:12:44.690000      4372.21        2.97367800e+00       -2.01839330e-08  23.0994  19.1565
0202-10-27_18:12:44.887000      4372.41        3.02126600e+00       -1.69610230e-08  23.0994  19.1565
0202-10-27_18:12:45.080000      4372.60        3.07323000e+00       -1.85105030e-08  23.0994  19.1565
0202-10-27_18:12:45.297000      4372.81        3.12316300e+00       -1.57214430e-08  23.0994  19.1565
0202-10-27_18:12:45.492000      4373.01        3.17202000e+00       -2.60719330e-08  23.1063  18.9702
0202-10-27_18:12:45.684000      4373.20        3.22236700e+00       -1.95021630e-08  23.1063  18.9702
0202-10-27_18:12:45.875000      4373.39        3.26994000e+00       -2.41505830e-08  23.1063  18.9702
0202-10-27_18:12:46.070000      4373.59        3.31887300e+00       -1.67750930e-08  23.1063  18.9702
0202-10-27_18:12:46.312000      4373.83        3.37115300e+00       -1.51016530e-08  23.1063  18.9702
0202-10-27_18:12:46.530000      4374.05        3.42061800e+00       -1.44818630e-08  23.0936  19.2398
0202-10-27_18:12:46.727000      4374.24        3.47051700e+00       -1.95641430e-08  23.0936  19.2398
0202-10-27_18:12:46.918000      4374.44        3.52030500e+00       -1.31183230e-08  23.0936  19.2398
0202-10-27_18:12:47.120000      4374.64        3.56501000e+00       -7.41634300e-09  23.0936  19.2398
0202-10-27_18:12:47.330000      4374.85        3.62115700e+00       -4.00781300e-09  23.0936  19.2398
0202-10-27_18:12:47.535000      4375.05        3.66933300e+00       -2.39667300e-09  23.1100  18.9904
0202-10-27_18:12:47.727000      4375.25        3.71704200e+00        1.44594700e-09  23.1100  18.9904
0202-10-27_18:12:47.920000      4375.44        3.76817000e+00        1.17964270e-08  23.1100  18.9904
0202-10-27_18:12:48.130000      4375.65        3.81819800e+00        3.33651170e-08  23.1100  18.9904
0202-10-27_18:12:48.344000      4375.86        3.86623600e+00        5.05332870e-08  23.1100  18.9904
0202-10-27_18:12:48.550000      4376.07        3.91787100e+00        8.28863170e-08  23.1004  19.1389
0202-10-27_18:12:48.754000      4376.27        3.96537900e+00        1.02347707e-07  23.1004  19.1389
0202-10-27_18:12:48.953000      4376.47        4.01506200e+00        1.42138207e-07  23.1004  19.1389
0202-10-27_18:12:49.150000      4376.67        4.06633600e+00        1.72569887e-07  23.1004  19.1389
0202-10-27_18:12:49.363000      4376.88        4.11440600e+00        2.34734797e-07  23.1004  19.1389
0202-10-27_18:12:49.555000      4377.08        4.16523700e+00        3.01858017e-07  23.1073  19.1602
0202-10-27_18:12:49.758000      4377.28        4.21502300e+00        3.49829747e-07  23.1073  19.1602
0202-10-27_18:12:49.953000      4377.47        4.26302700e+00        4.93435027e-07  23.1073  19.1602
0202-10-27_18:12:50.145000      4377.67        4.31158400e+00        6.19066397e-07  23.1073  19.1602
0202-10-27_18:12:50.360000      4377.88        4.36457000e+00        7.75315387e-07  23.1017  18.9741
0202-10-27_18:12:50.550000      4378.07        4.41235400e+00        9.97571977e-07  23.1017  18.9741
0202-10-27_18:12:50.758000      4378.28        4.46101400e+00        1.21226714e-06  23.1017  18.9741
0202-10-27_18:12:50.957000      4378.48        4.51341500e+00        1.55420513e-06  23.1017  18.9741
0202-10-27_18:12:51.160000      4378.68        4.56273400e+00        1.86930622e-06  23.1017  18.9741
0202-10-27_18:12:51.367000      4378.89        4.60996000e+00        2.36234894e-06  23.1017  18.9741
0202-10-27_18:12:51.560000      4379.08        4.66199900e+00        2.77500493e-06  23.0985  19.2437
0202-10-27_18:12:51.766000      4379.28        4.71160600e+00        3.98787141e-06  23.0985  19.2437
0202-10-27_18:12:51.957000      4379.48        4.75935100e+00        5.29488395e-06  23.0985  19.2437
0202-10-27_18:12:52.150000      4379.67        4.81120800e+00        5.41121848e-06  23.0985  19.2437
0202-10-27_18:12:52.355000      4379.87        4.86150400e+00        6.90137890e-06  23.0985  19.2437
0202-10-27_18:12:52.547000      4380.07        4.90845100e+00        8.28654690e-06  23.0999  18.9915
0202-10-27_18:12:52.758000      4380.28        4.95967100e+00        1.03065035e-05  23.0999  18.9915
0202-10-27_18:12:52.950000      4380.47        5.00955800e+00        1.18039773e-05  23.0999  18.9915
0202-10-27_18:12:53.156000      4380.68        5.05420500e+00        1.28439298e-05  23.0999  18.9915
0202-10-27_18:12:53.350000      4380.87        5.10885100e+00        1.67653408e-05  23.0999  18.9915
0202-10-27_18:12:53.543000      4381.06        5.15852000e+00        1.85707890e-05  23.1043  19.1382
0202-10-27_18:12:53.750000      4381.27        5.20658800e+00        2.29217143e-05  23.1043  19.1382

File: data/Ic/f33/Ic_2023-12-20_14-26-31540048_f33-150keV-0nA-20K.txt
# Ic =  nan A, n =  nan , Tavg = 19.98 K, f33-150keV-0nA-20K
#datetime                        t_s     iHTS_A                vHTS_V                tHTS_K  tTAR_K
0202-12-20_14:26:07.050000      72982.20        1.69384900e-02        1.48655875e-08  19.9824  19.6341
0202-12-20_14:26:07.242000      72982.40        4.93576800e-02        9.34948750e-09  19.9824  19.6341
0202-12-20_14:26:07.450000      72982.60        9.34732400e-02        1.68489075e-08  19.9824  19.6341
0202-12-20_14:26:07.645000      72982.80        1.47765400e-01        1.23244675e-08  19.9824  19.6341
0202-12-20_14:26:07.848000      72983.00        1.97393000e-01        2.10634575e-08  19.9824  19.6341
0202-12-20_14:26:08.055000      72983.21        2.46008400e-01        2.24889675e-08  19.9945  19.8489
0202-12-20_14:26:08.246000      72983.40        2.96333000e-01        1.88322275e-08  19.9945  19.8489
0202-12-20_14:26:08.453000      72983.61        3.45936800e-01        1.35020575e-08  19.9945  19.8489
0202-12-20_14:26:08.645000      72983.80        3.90794400e-01        1.37494275e-08  19.9945  19.8489
0202-12-20_14:26:08.863000      72984.02        4.44773500e-01        1.74677375e-08  19.9945  19.8489
0202-12-20_14:26:09.070000      72984.22        4.93633800e-01        1.87688775e-08  19.9713  19.8625
0202-12-20_14:26:09.273000      72984.43        5.41602200e-01        1.88928275e-08  19.9713  19.8625
0202-12-20_14:26:09.465000      72984.62        5.93444100e-01        1.61037875e-08  19.9713  19.8625
0202-12-20_14:26:09.660000      72984.81        6.41489000e-01        1.08355975e-08  19.9713  19.8625
0202-12-20_14:26:09.880000      72985.03        6.92710600e-01        1.27569375e-08  19.9713  19.8625
0202-12-20_14:26:10.074000      72985.23        7.42470300e-01        1.87688775e-08  19.9813  19.6459
0202-12-20_14:26:10.277000      72985.43        7.91398900e-01        2.17438475e-08  19.9813  19.6459
0202-12-20_14:26:10.470000      72985.62        8.38838900e-01        1.58558775e-08  19.9813  19.6459
0202-12-20_14:26:10.664000      72985.82        8.90394400e-01        1.23230875e-08  19.9813  19.6459
0202-12-20_14:26:10.934000      72986.08        9.42132400e-01        1.48642175e-08  19.9813  19.6459
0202-12-20_14:26:11.137000      72986.29        9.90985400e-01        1.21991275e-08  19.9737  19.9640
0202-12-20_14:26:11.332000      72986.49        1.03758800e+00        1.41824475e-08  19.9737  19.9640
0202-12-20_14:26:11.527000      72986.68        1.08679300e+00        1.46162975e-08  19.9737  19.9640
0202-12-20_14:26:11.720000      72986.87        1.13866300e+00        2.03803175e-08  19.9737  19.9640
0202-12-20_14:26:11.970000      72987.12        1.18859200e+00        2.06902075e-08  19.9737  19.9640
0202-12-20_14:26:12.170000      72987.32        1.23793800e+00        2.43469575e-08  19.9976  19.6708
0202-12-20_14:26:12.363000      72987.52        1.28771800e+00        2.14339575e-08  19.9976  19.6708
0202-12-20_14:26:12.574000      72987.73        1.33357400e+00        1.90787675e-08  19.9976  19.6708
0202-12-20_14:26:12.766000      72987.92        1.38633900e+00        1.65376375e-08  19.9976  19.6708
0202-12-20_14:26:13             72988.15        1.43920500e+00        1.83969975e-08  19.9871  19.8187
0202-12-20_14:26:13.190000      72988.35        1.48588500e+00        1.88928275e-08  19.9871  19.8187
0202-12-20_14:26:13.402000      72988.55        1.53549900e+00        1.40584975e-08  19.9871  19.8187
0202-12-20_14:26:13.598000      72988.75        1.58332900e+00        1.81490875e-08  19.9871  19.8187
0202-12-20_14:26:13.790000      72988.94        1.63484800e+00        1.54220275e-08  19.9871  19.8187
0202-12-20_14:26:13.996000      72989.15        1.68435100e+00        2.08141675e-08  19.9838  19.8940
0202-12-20_14:26:14.190000      72989.34        1.73169700e+00        2.34172775e-08  19.9838  19.8940
0202-12-20_14:26:14.383000      72989.53        1.78329600e+00        1.95745975e-08  19.9838  19.8940
0202-12-20_14:26:14.586000      72989.74        1.83287400e+00        1.91408575e-08  19.9838  19.8940
0202-12-20_14:26:14.785000      72989.94        1.88024500e+00        8.04682750e-09  19.9838  19.8940
0202-12-20_14:26:14.990000      72990.14        1.93231200e+00        9.03860750e-09  19.9706  19.6186
0202-12-20_14:26:15.190000      72990.34        1.98215800e+00        1.17656675e-08  19.9706  19.6186
0202-12-20_14:26:15.383000      72990.54        2.02928000e+00        1.51744975e-08  19.9706  19.6186
0202-12-20_14:26:15.574000      72990.73        2.08116100e+00        1.59182375e-08  19.9706  19.6186
0202-12-20_14:26:15.780000      72990.93        2.13093600e+00        8.91464750e-09  19.9706  19.6186
0202-12-20_14:26:16.010000      72991.16        2.18189300e+00        4.82405750e-09  19.9706  19.6186
0202-12-20_14:26:16.215000      72991.37        2.23012900e+00        9.16256750e-09  19.9718  19.9966
0202-12-20_14:26:16.418000      72991.57        2.27971200e+00        1.39968975e-08  19.9718  19.9966
0202-12-20_14:26:16.617000      72991.77        2.32694900e+00        1.69718775e-08  19.9718  19.9966
0202-12-20_14:26:16.836000      72991.99        2.37860100e+00        1.71578175e-08  19.9718  19.9966
0202-12-20_14:26:17.047000      72992.20        2.42862400e+00        1.48645975e-08  19.9826  19.6350
0202-12-20_14:26:17.246000      72992.40        2.47693500e+00        1.33771175e-08  19.9826  19.6350
0202-12-20_14:26:17.445000      72992.60        2.52791700e+00        1.95749875e-08  19.9826  19.6350
0202-12-20_14:26:17.652000      72992.81        2.57561600e+00        1.68479175e-08  19.9826  19.6350
0202-12-20_14:26:17.855000      72993.01        2.62559800e+00        1.91411275e-08  19.9826  19.6350
0202-12-20_14:26:18.080000      72993.23        2.67859300e+00        9.10058750e-09  19.9907  19.8543
0202-12-20_14:26:18.273000      72993.42        2.72526100e+00        3.39854750e-09  19.9907  19.8543
0202-12-20_14:26:18.477000      72993.63        2.77612400e+00        6.68341750e-09  19.9907  19.8543
0202-12-20_14:26:18.676000      72993.83        2.82486700e+00        4.76207750e-09  19.9907  19.8543
0202-12-20_14:26:18.867000      72994.02        2.87335900e+00        7.73705750e-09  19.9907  19.8543
0202-12-20_14:26:19.070000      72994.22        2.92480500e+00        2.65479750e-09  19.9831  19.8682
0202-12-20_14:26:19.273000      72994.42        2.97429500e+00        5.31988750e-09  19.9831  19.8682
0202-12-20_14:26:19.465000      72994.62        3.02107600e+00        1.18276475e-08  19.9831  19.8682
0202-12-20_14:26:19.670000      72994.82        3.07390900e+00        1.54224075e-08  19.9831  19.8682
0202-12-20_14:26:19.870000      72995.02        3.12461400e+00        1.65380275e-08  19.9831  19.8682
0202-12-20_14:26:20.090000      72995.24        3.17259700e+00        1.29432675e-08  20.0027  19.6561
0202-12-20_14:26:20.285000      72995.44        3.22281300e+00        1.41828375e-08  20.0027  19.6561
0202-12-20_14:26:20.477000      72995.63        3.27243200e+00        1.32532275e-08  20.0027  19.6561
0202-12-20_14:26:20.668000      72995.82        3.31816900e+00        1.30673975e-08  20.0027  19.6561
0202-12-20_14:26:20.930000      72996.08        3.37211700e+00        9.78267750e-09  20.0027  19.6561
0202-12-20_14:26:21.120000      72996.27        3.42041600e+00        1.38733075e-08  19.9620  19.9672
0202-12-20_14:26:21.316000      72996.47        3.47103900e+00        1.17040475e-08  19.9620  19.9672
0202-12-20_14:26:21.523000      72996.67        3.51908200e+00        1.80258775e-08  19.9620  19.9672
0202-12-20_14:26:21.715000      72996.87        3.56879100e+00        9.16292750e-09  19.9620  19.9672
0202-12-20_14:26:21.920000      72997.07        3.62024100e+00        1.52988175e-08  19.9620  19.9672
0202-12-20_14:26:22.117000      72997.27        3.66814100e+00        1.18280075e-08  20.0156  19.6766
0202-12-20_14:26:22.310000      72997.46        3.71691200e+00        1.25717475e-08  20.0156  19.6766
0202-12-20_14:26:22.500000      72997.65        3.76859200e+00        1.06504075e-08  20.0156  19.6766
0202-12-20_14:26:22.720000      72997.87        3.81817700e+00        1.11462375e-08  20.0156  19.6766
0202-12-20_14:26:22.938000      72998.09        3.86675400e+00        8.54313750e-09  20.0156  19.6766
0202-12-20_14:26:23.140000      72998.29        3.91876800e+00        6.80773750e-09  19.9592  19.8205
0202-12-20_14:26:23.344000      72998.49        3.96391000e+00        6.86970750e-09  19.9592  19.8205
0202-12-20_14:26:23.543000      72998.70        4.01741200e+00        1.19519675e-08  19.9592  19.8205
0202-12-20_14:26:23.740000      72998.89        4.06679800e+00        9.96864750e-09  19.9592  19.8205
0202-12-20_14:26:23.984000      72999.14        4.11882100e+00        3.39890750e-09  19.9795  19.8967
0202-12-20_14:26:24.188000      72999.34        4.16618200e+00        1.17040475e-08  19.9795  19.8967
0202-12-20_14:26:24.380000      72999.53        4.21132600e+00        4.20462750e-09  19.9795  19.8967
0202-12-20_14:26:24.574000      72999.73        4.26500100e+00        9.03896750e-09  19.9795  19.8967
0202-12-20_14:26:24.773000      72999.93        4.31508100e+00       -5.67732500e-10  19.9795  19.8967
0202-12-20_14:26:25.035000      73000.19        4.36779900e+00       -2.73698250e-09  19.9795  19.8967
0202-12-20_14:26:25.234000      73000.39        4.41481000e+00        4.76243750e-09  20.0038  19.6237
0202-12-20_14:26:25.438000      73000.59        4.46273400e+00        2.65515750e-09  20.0038  19.6237
0202-12-20_14:26:25.633000      73000.78        4.51177700e+00        1.24477975e-08  20.0038  19.6237
0202-12-20_14:26:25.855000      73001.01        4.56306800e+00        1.24477975e-08  20.0038  19.6237
0202-12-20_14:26:26.060000      73001.21        4.61109600e+00        1.87696175e-08  19.9838  19.9972
0202-12-20_14:26:26.270000      73001.42        4.66336800e+00        1.21998775e-08  19.9838  19.9972
0202-12-20_14:26:26.465000      73001.62        4.71261800e+00        1.70340075e-08  19.9838  19.9972
0202-12-20_14:26:26.660000      73001.81        4.75851300e+00        2.06284475e-08  19.9838  19.9972
0202-12-20_14:26:26.914000      73002.07        4.81378300e+00        2.91191075e-08  19.9838  19.9972
0202-12-20_14:26:27.110000      73002.26        4.85922500e+00        3.54408275e-08  20.0002  19.6363
0202-12-20_14:26:27.300000      73002.45        4.91065200e+00        5.01917475e-08  20.0002  19.6363
0202-12-20_14:26:27.508000      73002.66        4.96047400e+00        7.97555775e-08  20.0002  19.6363
0202-12-20_14:26:27.715000      73002.87        5.01003000e+00        1.08389738e-07  20.0002  19.6363
0202-12-20_14:26:27.965000      73003.12        5.06359200e+00        1.48365988e-07  20.0002  19.6363
0202-12-20_14:26:28.164000      73003.32        5.10858800e+00        1.93920318e-07  19.9753  19.8493
0202-12-20_14:26:28.367000      73003.52        5.15938000e+00        2.39350698e-07  19.9753  19.8493
0202-12-20_14:26:28.570000      73003.72        5.20880600e+00        3.26554698e-07  19.9753  19.8493
0202-12-20_14:26:28.760000      73003.91        5.25596300e+00        4.07932718e-07  19.9753  19.8493
0202-12-20_14:26:28.977000      73004.13        5.30960600e+00        5.50731598e-07  19.9753  19.8493
0202-12-20_14:26:29.168000      73004.32        5.35652400e+00        6.33597098e-07  19.9721  19.8658
0202-12-20_14:26:29.370000      73004.52        5.40452900e+00        7.92138578e-07  19.9721  19.8658
0202-12-20_14:26:29.562000      73004.72        5.45725500e+00        1.05523809e-06  19.9721  19.8658
0202-12-20_14:26:29.758000      73004.91        5.50721200e+00        1.30897882e-06  19.9721  19.8658
0202-12-20_14:26:29.992000      73005.14        5.55791300e+00        1.70037421e-06  19.9721  19.8658
0202-12-20_14:26:30.195000      73005.35        5.60648400e+00        2.17959339e-06  19.9939  19.6489
0202-12-20_14:26:30.390000      73005.54        5.65452200e+00        2.59261934e-06  19.9939  19.6489
0202-12-20_14:26:30.582000      73005.74        5.70344900e+00        3.64737257e-06  19.9939  19.6489
0202-12-20_14:26:30.785000      73005.94        5.75540100e+00        4.97049350e-06  19.9939  19.6489
0202-12-20_14:26:30.980000      73006.13        5.80551900e+00        6.29063940e-06  19.9939  19.6489
0202-12-20_14:26:31.170000      73006.33        5.85070600e+00        6.40988640e-06  19.9781  19.9691
