Repository: shortlab/2024-Beam-On-Not

# 2024-Beam-On-Not
Data repository for Alexis' paper disproving the beam-on effect as a temperature artifact

File: data/Ic/f33/Ic_2023-12-20_14-29-13130725_f33-150keV-200nA-20K.txt
# Ic = 4.94 A, n = 25.90 , Tavg = 20.01 K, f33-150keV-200nA-20K
#datetime                        t_s     iHTS_A                vHTS_V                tHTS_K  tTAR_K
0202-12-20_14:28:49.125000      73144.28        4.86443100e-02        7.06556500e-10  19.9827  19.8562
0202-12-20_14:28:49.316000      73144.47        4.90257300e-02       -9.91635000e-11  19.9827  19.8562
0202-12-20_14:28:49.520000      73144.67        9.36355600e-02       -3.38403350e-09  19.9827  19.8562
0202-12-20_14:28:49.723000      73144.87        1.48104100e-01       -1.13792835e-08  19.9827  19.8562
0202-12-20_14:28:49.920000      73145.08        1.97759900e-01       -7.97045350e-09  19.9827  19.8562
0202-12-20_14:28:50.125000      73145.28        2.44109100e-01       -7.84650350e-09  19.9845  19.6505
0202-12-20_14:28:50.324000      73145.48        2.96908400e-01        1.69821650e-09  19.9845  19.6505
0202-12-20_14:28:50.523000      73145.68        3.46378700e-01        5.23099650e-09  19.9845  19.6505
0202-12-20_14:28:50.723000      73145.88        3.92558700e-01        3.06174650e-09  19.9845  19.6505
0202-12-20_14:28:50.934000      73146.09        4.45770600e-01       -2.33039350e-09  19.9845  19.6505
0202-12-20_14:28:51.137000      73146.29        4.92995400e-01       -3.87986350e-09  19.9609  19.9634
0202-12-20_14:28:51.330000      73146.48        5.41599700e-01       -7.72254350e-09  19.9609  19.9634
0202-12-20_14:28:51.540000      73146.69        5.93775600e-01       -3.32205350e-09  19.9609  19.9634
0202-12-20_14:28:51.740000      73146.89        6.41251200e-01       -8.43073500e-10  19.9609  19.9634
0202-12-20_14:28:51.938000      73147.09        6.90463300e-01       -1.83497350e-09  19.9609  19.9634
0202-12-20_14:28:52.140000      73147.29        7.41879400e-01       -1.21552350e-09  19.9820  19.6563
0202-12-20_14:28:52.344000      73147.50        7.91680700e-01        7.67716500e-10  19.9820  19.6563
0202-12-20_14:28:52.560000      73147.71        8.38113000e-01        3.43279650e-09  19.9820  19.6563
0202-12-20_14:28:52.770000      73147.92        8.91939200e-01        1.57343650e-09  19.9820  19.6563
0202-12-20_14:28:52.973000      73148.12        9.38797100e-01       -2.70308350e-09  19.9820  19.6563
0202-12-20_14:28:53.164000      73148.32        9.87669300e-01       -9.33480350e-09  19.9821  19.8237
0202-12-20_14:28:53.375000      73148.53        1.04021900e+00        2.81301650e-09  19.9821  19.8237
0202-12-20_14:28:53.566000      73148.72        1.08720200e+00       -1.09164350e-09  19.9821  19.8237
0202-12-20_14:28:53.766000      73148.92        1.13702300e+00        8.39109650e-09  19.9821  19.8237
0202-12-20_14:28:53.973000      73149.13        1.18865100e+00        2.09906500e-10  20.0053  19.8903
0202-12-20_14:28:54.168000      73149.32        1.23810900e+00        5.91194650e-09  20.0053  19.8903
0202-12-20_14:28:54.375000      73149.53        1.28378000e+00       -5.74004350e-09  20.0053  19.8903
0202-12-20_14:28:54.570000      73149.72        1.33696800e+00       -6.04993350e-09  20.0053  19.8903
0202-12-20_14:28:54.760000      73149.92        1.38691900e+00       -1.67722435e-08  20.0053  19.8903
0202-12-20_14:28:54.977000      73150.13        1.43208000e+00       -5.86400350e-09  20.0053  19.8903
0202-12-20_14:28:55.190000      73150.34        1.48594500e+00       -1.61963500e-10  19.9854  19.6219
0202-12-20_14:28:55.383000      73150.53        1.53394300e+00        4.98226650e-09  19.9854  19.6219
0202-12-20_14:28:55.574000      73150.73        1.58235600e+00       -1.64945350e-09  19.9854  19.6219
0202-12-20_14:28:55.780000      73150.93        1.63435900e+00       -6.29785350e-09  19.9854  19.6219
0202-12-20_14:28:55.984000      73151.14        1.68492600e+00       -7.35148350e-09  19.9854  19.6219
0202-12-20_14:28:56.176000      73151.33        1.73130700e+00       -8.43723500e-10  19.9506  19.9916
0202-12-20_14:28:56.375000      73151.53        1.78303200e+00       -1.02966350e-09  19.9506  19.9916
0202-12-20_14:28:56.570000      73151.72        1.83354300e+00       -5.95813500e-10  19.9506  19.9916
0202-12-20_14:28:56.760000      73151.92        1.87900300e+00       -1.09164350e-09  19.9506  19.9916
0202-12-20_14:28:56.960000      73152.11        1.93186400e+00        7.05736500e-10  19.9506  19.9916
0202-12-20_14:28:57.160000      73152.31        1.98257800e+00        5.19806500e-10  19.9803  19.6269
0202-12-20_14:28:57.370000      73152.52        2.02948000e+00       -2.76506350e-09  19.9803  19.6269
0202-12-20_14:28:57.566000      73152.72        2.08109900e+00       -5.74004350e-09  19.9803  19.6269
0202-12-20_14:28:57.760000      73152.91        2.13101300e+00       -3.63304350e-09  19.9803  19.6269
0202-12-20_14:28:57.957000      73153.11        2.17617200e+00       -7.22807350e-09  19.9802  19.8552
0202-12-20_14:28:58.156000      73153.31        2.23059500e+00        9.52746500e-10  19.9802  19.8552
0202-12-20_14:28:58.350000      73153.50        2.27962000e+00        2.50220650e-09  19.9802  19.8552
0202-12-20_14:28:58.560000      73153.71        2.32460900e+00        4.91937650e-09  19.9802  19.8552
0202-12-20_14:28:58.760000      73153.92        2.38038600e+00        4.17563650e-09  19.9802  19.8552
0202-12-20_14:28:58.973000      73154.13        2.42569500e+00       -5.80293350e-09  19.9802  19.8552
0202-12-20_14:28:59.168000      73154.32        2.47628900e+00       -2.76597350e-09  19.9841  19.8598
0202-12-20_14:28:59.360000      73154.51        2.52775100e+00       -6.79458350e-09  19.9841  19.8598
0202-12-20_14:28:59.574000      73154.73        2.57847900e+00       -6.29875350e-09  19.9841  19.8598
0202-12-20_14:28:59.766000      73154.92        2.62550200e+00       -6.36073350e-09  19.9841  19.8598
0202-12-20_14:28:59.957000      73155.11        2.67722100e+00       -1.03057350e-09  19.9889  19.6486
0202-12-20_14:29:00.168000      73155.32        2.72706900e+00        2.08996500e-10  19.9889  19.6486
0202-12-20_14:29:00.360000      73155.51        2.77338900e+00        3.98969650e-09  19.9889  19.6486
0202-12-20_14:29:00.562000      73155.72        2.82649800e+00       -7.20683500e-10  19.9889  19.6486
0202-12-20_14:29:00.760000      73155.91        2.87623300e+00       -4.10783500e-10  19.9889  19.6486
0202-12-20_14:29:00.965000      73156.12        2.92129300e+00       -5.74095350e-09  19.9889  19.6486
0202-12-20_14:29:01.160000      73156.31        2.97427600e+00       -6.36073350e-09  19.9668  19.9665
0202-12-20_14:29:01.360000      73156.51        3.02484300e+00       -7.35239350e-09  19.9668  19.9665
0202-12-20_14:29:01.574000      73156.73        3.07244200e+00       -8.96384350e-09  19.9668  19.9665
0202-12-20_14:29:01.766000      73156.92        3.12364600e+00       -5.55501350e-09  19.9668  19.9665
0202-12-20_14:29:01.977000      73157.13        3.17307100e+00       -7.60031350e-09  19.9668  19.9665
0202-12-20_14:29:02.168000      73157.32        3.22106200e+00       -6.73260350e-09  20.0075  19.6639
0202-12-20_14:29:02.367000      73157.52        3.27316400e+00       -3.63367350e-09  20.0075  19.6639
0202-12-20_14:29:02.574000      73157.73        3.32273100e+00        4.54750650e-09  20.0075  19.6639
0202-12-20_14:29:02.766000      73157.92        3.36987400e+00        3.67980650e-09  20.0075  19.6639
0202-12-20_14:29:02.960000      73158.11        3.42153100e+00       -3.32378350e-09  20.0075  19.6639
0202-12-20_14:29:03.168000      73158.32        3.47139700e+00       -5.74095350e-09  19.9758  19.8300
0202-12-20_14:29:03.367000      73158.52        3.51938500e+00       -5.55501350e-09  19.9758  19.8300
0202-12-20_14:29:03.566000      73158.72        3.57095500e+00        1.94440650e-09  19.9758  19.8300
0202-12-20_14:29:03.766000      73158.92        3.62074500e+00        7.70476500e-10  19.9758  19.8300
0202-12-20_14:29:03.965000      73159.12        3.66708100e+00        6.66120650e-09  19.9799  19.8904
0202-12-20_14:29:04.168000      73159.32        3.71904500e+00        3.81293650e-09  19.9799  19.8904
0202-12-20_14:29:04.367000      73159.52        3.76952300e+00        5.67229650e-09  19.9799  19.8904
0202-12-20_14:29:04.580000      73159.73        3.81636600e+00        3.87491650e-09  19.9799  19.8904
0202-12-20_14:29:04.773000      73159.93        3.86802000e+00       -1.95108350e-09  19.9799  19.8904
0202-12-20_14:29:04.980000      73160.13        3.91791900e+00        4.37074650e-09  19.9826  19.6229
0202-12-20_14:29:05.170000      73160.33        3.96282200e+00       -2.32296350e-09  19.9826  19.6229
0202-12-20_14:29:05.367000      73160.52        4.01702600e+00        5.42438650e-09  19.9826  19.6229
0202-12-20_14:29:05.580000      73160.73        4.06803600e+00       -5.25573500e-10  19.9826  19.6229
0202-12-20_14:29:05.770000      73160.92        4.11331600e+00       -2.97435000e-11  19.9826  19.6229
0202-12-20_14:29:05.970000      73161.12        4.16678300e+00       -5.54585350e-09  19.9815  19.9975
0202-12-20_14:29:06.164000      73161.32        4.21590600e+00       -3.74847350e-09  19.9815  19.9975
0202-12-20_14:29:06.375000      73161.53        4.26300500e+00       -1.64119350e-09  19.9815  19.9975
0202-12-20_14:29:06.580000      73161.73        4.31487200e+00        1.14784650e-09  19.9815  19.9975
0202-12-20_14:29:06.777000      73161.93        4.36490800e+00        3.62699650e-09  19.9815  19.9975
0202-12-20_14:29:06.980000      73162.13        4.41178500e+00        4.55667650e-09  19.9881  19.6304
0202-12-20_14:29:07.176000      73162.33        4.46402300e+00        7.22176650e-09  19.9881  19.6304
0202-12-20_14:29:07.375000      73162.53        4.51371200e+00        1.55269165e-08  19.9881  19.6304
0202-12-20_14:29:07.580000      73162.73        4.56089400e+00        2.84184965e-08  19.9881  19.6304
0202-12-20_14:29:07.770000      73162.92        4.61303900e+00        3.97606065e-08  19.9881  19.6304
0202-12-20_14:29:07.984000      73163.14        4.66303300e+00        4.52767165e-08  19.9885  19.8652
0202-12-20_14:29:08.176000      73163.33        4.71070900e+00        5.66808065e-08  19.9885  19.8652
0202-12-20_14:29:08.370000      73163.52        4.76187900e+00        7.66379565e-08  19.9885  19.8652
0202-12-20_14:29:08.580000      73163.73        4.81230600e+00        1.06015886e-07  19.9885  19.8652
0202-12-20_14:29:08.770000      73163.92        4.85962600e+00        1.30435506e-07  19.9885  19.8652
0202-12-20_14:29:08.970000      73164.12        4.91127000e+00        1.65515476e-07  19.9847  19.8549
0202-12-20_14:29:09.170000      73164.33        4.96054700e+00        2.37472797e-07  19.9847  19.8549
0202-12-20_14:29:09.367000      73164.52        5.00841900e+00        3.00505177e-07  19.9847  19.8549
0202-12-20_14:29:09.562000      73164.72        5.06047300e+00        3.69921087e-07  19.9847  19.8549
0202-12-20_14:29:09.770000      73164.92        5.11043200e+00        5.06025257e-07  19.9847  19.8549
0202-12-20_14:29:09.970000      73165.12        5.15733900e+00        6.36923476e-07  20.0051  19.6546
0202-12-20_14:29:10.160000      73165.31        5.20928700e+00        7.95588436e-07  20.0051  19.6546
0202-12-20_14:29:10.363000      73165.52        5.25988800e+00        1.04833765e-06  20.0051  19.6546
0202-12-20_14:29:10.562000      73165.71        5.30752300e+00        1.28813331e-06  20.0051  19.6546
0202-12-20_14:29:10.777000      73165.93        5.35917800e+00        1.66961232e-06  20.0051  19.6546
0202-12-20_14:29:10.977000      73166.13        5.40756200e+00        2.01148692e-06  20.0051  19.6546
0202-12-20_14:29:11.188000      73166.34        5.45688500e+00        2.56167199e-06  19.9847  19.9665
0202-12-20_14:29:11.380000      73166.53        5.50736900e+00        4.16413172e-06  19.9847  19.9665
0202-12-20_14:29:11.574000      73166.73        5.55511300e+00        4.23565512e-06  19.9847  19.9665
0202-12-20_14:29:11.777000      73166.93        5.60438600e+00        5.50535112e-06  19.9847  19.9665
0202-12-20_14:29:11.973000      73167.12        5.65625500e+00        7.42235282e-06  20.0082  19.6587
0202-12-20_14:29:12.164000      73167.32        5.70570300e+00        8.75117652e-06  20.0082  19.6587
0202-12-20_14:29:12.363000      73167.51        5.75066700e+00        1.05008356e-05  20.0082  19.6587
0202-12-20_14:29:12.560000      73167.71        5.80534300e+00        1.27078976e-05  20.0082  19.6587
0202-12-20_14:29:12.760000      73167.92        5.85445000e+00        1.49374579e-05  20.0082  19.6587

File: data/Ic/f33/Ic_2023-12-20_14-30-03996007_f33-150keV-200nA-20K.txt
# Ic = 4.93 A, n = 26.00 , Tavg = 19.94 K, f33-150keV-200nA-20K
#datetime                        t_s     iHTS_A                vHTS_V                tHTS_K  tTAR_K
0202-12-20_14:29:40.168000      73195.32        4.86861200e-02       -7.31308000e-10  19.9793  19.6678
0202-12-20_14:29:40.363000      73195.52        4.78891500e-02        9.18529200e-09  19.9793  19.6678
0202-12-20_14:29:40.562000      73195.71        9.71175300e-02        1.72425220e-08  19.9793  19.6678
0202-12-20_14:29:40.760000      73195.91        1.48519900e-01        1.62508620e-08  19.9793  19.6678
0202-12-20_14:29:40.970000      73196.12        1.97398000e-01        6.52020200e-09  19.9793  19.6678
0202-12-20_14:29:41.164000      73196.32        2.45571200e-01        7.51186200e-09  19.9588  19.9608
0202-12-20_14:29:41.380000      73196.53        2.97260200e-01        6.27229200e-09  19.9588  19.9608
0202-12-20_14:29:41.570000      73196.72        3.44179300e-01        8.75143200e-09  19.9588  19.9608
0202-12-20_14:29:41.777000      73196.93        3.91561400e-01        3.97907200e-09  19.9588  19.9608
0202-12-20_14:29:41.977000      73197.13        4.45035900e-01        5.28063200e-09  20.0067  19.6381
0202-12-20_14:29:42.168000      73197.32        4.94227200e-01        4.84678200e-09  20.0067  19.6381
0202-12-20_14:29:42.380000      73197.53        5.39102900e-01        6.45822200e-09  20.0067  19.6381
0202-12-20_14:29:42.570000      73197.72        5.92979600e-01        7.63582200e-09  20.0067  19.6381
0202-12-20_14:29:42.770000      73197.92        6.42947000e-01        6.70614200e-09  20.0067  19.6381
0202-12-20_14:29:42.977000      73198.13        6.88580900e-01        8.81341200e-09  19.9897  19.8704
0202-12-20_14:29:43.168000      73198.32        7.41877200e-01        5.40458200e-09  19.9897  19.8704
0202-12-20_14:29:43.363000      73198.51        7.91233200e-01        5.46656200e-09  19.9897  19.8704
0202-12-20_14:29:43.570000      73198.72        8.40026800e-01        3.54522200e-09  19.9897  19.8704
0202-12-20_14:29:43.766000      73198.92        8.89332300e-01        4.78480200e-09  19.9897  19.8704
0202-12-20_14:29:43.965000      73199.12        9.40300900e-01        5.09469200e-09  20.0011  19.8515
0202-12-20_14:29:44.164000      73199.31        9.88744200e-01        6.02437200e-09  20.0011  19.8515
0202-12-20_14:29:44.363000      73199.51        1.03800400e+00        3.91710200e-09  20.0011  19.8515
0202-12-20_14:29:44.580000      73199.73        1.08934100e+00        8.31732200e-09  20.0011  19.8515
0202-12-20_14:29:44.780000      73199.93        1.13617700e+00        8.44048200e-09  20.0011  19.8515
0202-12-20_14:29:44.980000      73200.13        1.18573600e+00        1.11664920e-08  19.9775  19.6350
0202-12-20_14:29:45.176000      73200.33        1.23707400e+00        9.80243200e-09  19.9775  19.6350
0202-12-20_14:29:45.383000      73200.53        1.28547400e+00        5.83579200e-09  19.9775  19.6350
0202-12-20_14:29:45.580000      73200.73        1.33571800e+00        9.24462200e-09  19.9775  19.6350
0202-12-20_14:29:45.770000      73200.92        1.38647500e+00        2.05509200e-09  19.9775  19.6350
0202-12-20_14:29:45.980000      73201.13        1.43410600e+00        7.13734200e-09  19.9775  19.6350
0202-12-20_14:29:46.170000      73201.32        1.48467100e+00        5.83579200e-09  19.9879  19.7859
0202-12-20_14:29:46.363000      73201.52        1.53505400e+00        6.14569200e-09  19.9879  19.7859
0202-12-20_14:29:46.574000      73201.73        1.58511800e+00        2.55092200e-09  19.9879  19.7859
0202-12-20_14:29:46.766000      73201.92        1.63239400e+00        1.24937200e-09  19.9879  19.7859
0202-12-20_14:29:46.960000      73202.12        1.68393600e+00        1.34591720e-08  19.9879  19.7859
0202-12-20_14:29:47.170000      73202.32        1.73449300e+00        1.95330820e-08  19.9696  19.6045
0202-12-20_14:29:47.363000      73202.52        1.78139900e+00        2.08966120e-08  19.9696  19.6045
0202-12-20_14:29:47.570000      73202.72        1.83282800e+00        1.39550020e-08  19.9696  19.6045
0202-12-20_14:29:47.760000      73202.91        1.88232100e+00        1.56904020e-08  19.9696  19.6045
0202-12-20_14:29:47.977000      73203.13        1.92931100e+00        1.17237720e-08  19.9647  19.8993
0202-12-20_14:29:48.176000      73203.33        1.98253700e+00        1.45128120e-08  19.9647  19.8993
0202-12-20_14:29:48.387000      73203.54        2.03215200e+00        1.06701320e-08  19.9647  19.8993
0202-12-20_14:29:48.582000      73203.73        2.07876500e+00        1.57523820e-08  19.9647  19.8993
0202-12-20_14:29:48.773000      73203.93        2.13070700e+00        1.45128120e-08  19.9647  19.8993
0202-12-20_14:29:48.984000      73204.14        2.18062600e+00        1.48846820e-08  19.9778  19.8168
0202-12-20_14:29:49.176000      73204.33        2.22840600e+00        1.09180420e-08  19.9778  19.8168
0202-12-20_14:29:49.370000      73204.52        2.27942800e+00        1.02982620e-08  19.9778  19.8168
0202-12-20_14:29:49.574000      73204.73        2.32921800e+00        1.20956420e-08  19.9778  19.8168
0202-12-20_14:29:49.773000      73204.93        2.37749000e+00        1.04841920e-08  19.9778  19.8168
0202-12-20_14:29:49.977000      73205.13        2.42849400e+00        1.37690620e-08  19.9761  19.6652
0202-12-20_14:29:50.176000      73205.33        2.47801000e+00        7.19932200e-09  19.9761  19.6652
0202-12-20_14:29:50.370000      73205.52        2.52531200e+00        9.86441200e-09  19.9761  19.6652
0202-12-20_14:29:50.574000      73205.73        2.57834900e+00        7.75707200e-09  19.9761  19.6652
0202-12-20_14:29:50.777000      73205.93        2.62829900e+00        1.13515720e-08  19.9761  19.6652
0202-12-20_14:29:50.996000      73206.15        2.67507200e+00        6.82694200e-09  19.9761  19.6652
0202-12-20_14:29:51.188000      73206.34        2.72639600e+00        1.01116820e-08  19.9654  19.9646
0202-12-20_14:29:51.383000      73206.53        2.77624200e+00        5.95911200e-09  19.9654  19.9646
0202-12-20_14:29:51.590000      73206.74        2.82469900e+00        5.21537200e-09  19.9654  19.9646
0202-12-20_14:29:51.785000      73206.94        2.87378800e+00        2.48830200e-09  19.9654  19.9646
0202-12-20_14:29:51.990000      73207.14        2.92480000e+00        4.28569200e-09  19.9995  19.6398
0202-12-20_14:29:52.190000      73207.34        2.97274200e+00        9.12002200e-09  19.9995  19.6398
0202-12-20_14:29:52.383000      73207.53        3.02202700e+00        5.77317200e-09  19.9995  19.6398
0202-12-20_14:29:52.574000      73207.73        3.07386900e+00        7.07473200e-09  19.9995  19.6398
0202-12-20_14:29:52.785000      73207.94        3.12389100e+00        6.28942000e-10  19.9995  19.6398
0202-12-20_14:29:52.990000      73208.14        3.17227500e+00       -3.62718000e-10  19.9995  19.6398
0202-12-20_14:29:53.180000      73208.33        3.22280500e+00       -1.78822800e-09  19.9798  19.8737
0202-12-20_14:29:53.375000      73208.53        3.27275900e+00       -2.38758000e-10  19.9798  19.8737
0202-12-20_14:29:53.586000      73208.74        3.32139300e+00        3.41798200e-09  19.9798  19.8737
0202-12-20_14:29:53.777000      73208.93        3.37086100e+00       -1.10645800e-09  19.9798  19.8737
0202-12-20_14:29:53.973000      73209.13        3.42159300e+00       -2.46998800e-09  19.9841  19.8419
0202-12-20_14:29:54.176000      73209.33        3.46930900e+00       -4.94913800e-09  19.9841  19.8419
0202-12-20_14:29:54.375000      73209.53        3.51997900e+00       -8.35796800e-09  19.9841  19.8419
0202-12-20_14:29:54.590000      73209.74        3.57105900e+00       -6.43662800e-09  19.9841  19.8419
0202-12-20_14:29:54.785000      73209.94        3.61648100e+00       -4.70121800e-09  19.9841  19.8419
0202-12-20_14:29:54.980000      73210.13        3.66978500e+00       -4.86668000e-10  19.9841  19.8419
0202-12-20_14:29:55.188000      73210.34        3.71937200e+00       -2.22207800e-09  19.9838  19.6423
0202-12-20_14:29:55.380000      73210.53        3.76700100e+00        1.68258200e-09  19.9838  19.6423
0202-12-20_14:29:55.580000      73210.73        3.81919300e+00       -1.91217800e-09  19.9838  19.6423
0202-12-20_14:29:55.773000      73210.93        3.86919700e+00       -1.14798000e-10  19.9838  19.6423
0202-12-20_14:29:55.977000      73211.13        3.91536300e+00       -4.51528800e-09  19.9838  19.6423
0202-12-20_14:29:56.170000      73211.32        3.96735600e+00       -2.28404800e-09  19.9857  19.9993
0202-12-20_14:29:56.367000      73211.52        4.01783400e+00        7.52902000e-10  19.9857  19.9993
0202-12-20_14:29:56.574000      73211.72        4.06576400e+00        7.57044200e-09  19.9857  19.9993
0202-12-20_14:29:56.785000      73211.94        4.11651200e+00        1.46357920e-08  19.9857  19.9993
0202-12-20_14:29:56.992000      73212.14        4.16637400e+00        1.56272820e-08  19.9895  19.6039
0202-12-20_14:29:57.195000      73212.35        4.21389000e+00        5.77261200e-09  19.9895  19.6039
0202-12-20_14:29:57.387000      73212.54        4.26557000e+00       -2.39318000e-10  19.9895  19.6039
0202-12-20_14:29:57.590000      73212.74        4.31525100e+00        3.54138200e-09  19.9895  19.6039
0202-12-20_14:29:57.793000      73212.95        4.36242200e+00        7.38406200e-09  19.9895  19.6039
0202-12-20_14:29:57.996000      73213.15        4.41472700e+00        1.81063720e-08  19.9895  19.6039
0202-12-20_14:29:58.200000      73213.35        4.46411000e+00        1.60610720e-08  19.9842  19.9076
0202-12-20_14:29:58.390000      73213.54        4.51145700e+00        1.71147120e-08  19.9842  19.9076
0202-12-20_14:29:58.586000      73213.74        4.56334300e+00        1.95938520e-08  19.9842  19.9076
0202-12-20_14:29:58.790000      73213.94        4.61333900e+00        4.04186920e-08  19.9842  19.9076
0202-12-20_14:29:58.996000      73214.15        4.66076600e+00        5.33722320e-08  19.9864  19.8118
0202-12-20_14:29:59.203000      73214.36        4.71255100e+00        6.37846520e-08  19.9864  19.8118
0202-12-20_14:29:59.406000      73214.56        4.76246700e+00        7.95272320e-08  19.9864  19.8118
0202-12-20_14:29:59.637000      73214.79        4.81222400e+00        1.04814532e-07  19.9864  19.8118
0202-12-20_14:29:59.887000      73215.04        4.86177100e+00        1.49129282e-07  19.9864  19.8118
0202-12-20_14:30:00.090000      73215.24        4.91233300e+00        1.88237822e-07  19.9960  19.6704
0202-12-20_14:30:00.290000      73215.44        4.96075100e+00        2.40361892e-07  19.9960  19.6704
0202-12-20_14:30:00.492000      73215.64        5.00744300e+00        3.24404972e-07  19.9960  19.6704
0202-12-20_14:30:00.684000      73215.84        5.06004000e+00        4.02560072e-07  19.9960  19.6704
0202-12-20_14:30:00.902000      73216.06        5.11018600e+00        5.39780862e-07  19.9960  19.6704
0202-12-20_14:30:01.098000      73216.25        5.15697400e+00        6.56610652e-07  19.9820  19.9609
0202-12-20_14:30:01.290000      73216.44        5.20911200e+00        8.16143762e-07  19.9820  19.9609
0202-12-20_14:30:01.492000      73216.65        5.25880200e+00        1.07509065e-06  19.9820  19.9609
0202-12-20_14:30:01.688000      73216.84        5.30708600e+00        1.32343919e-06  19.9820  19.9609
0202-12-20_14:30:01.920000      73217.07        5.35845200e+00        1.72196206e-06  19.9820  19.9609
0202-12-20_14:30:02.120000      73217.28        5.40816000e+00        2.06185310e-06  19.9900  19.6310
0202-12-20_14:30:02.336000      73217.49        5.45298900e+00        2.60224514e-06  19.9900  19.6310
0202-12-20_14:30:02.535000      73217.69        5.50730500e+00        4.20197945e-06  19.9900  19.6310
0202-12-20_14:30:02.740000      73217.89        5.55687500e+00        4.31112385e-06  19.9900  19.6310
0202-12-20_14:30:02.940000      73218.09        5.60461200e+00        5.69269085e-06  19.9900  19.6310
0202-12-20_14:30:03.145000      73218.30        5.65630400e+00        7.34745975e-06  19.9432  19.8741
0202-12-20_14:30:03.340000      73218.49        5.70573800e+00        8.99107255e-06  19.9432  19.8741
0202-12-20_14:30:03.547000      73218.70        5.75110100e+00        1.03141936e-05  19.9432  19.8741

File: data/Ic/f33/Ic_2023-12-20_14-31-06357519_f33-150keV-200nA-20K.txt
# Ic = 4.95 A, n = 26.74 , Tavg = 19.98 K, f33-150keV-200nA-20K
#datetime                        t_s     iHTS_A                vHTS_V                tHTS_K  tTAR_K
0202-12-20_14:30:42.742000      73257.90        4.84257500e-02       -6.63172550e-09  19.9939  19.6382
0202-12-20_14:30:42.945000      73258.10        4.78143000e-02       -1.30155550e-09  19.9939  19.6382
0202-12-20_14:30:43.145000      73258.30        9.56119200e-02       -8.68405500e-10  19.9568  19.8627
0202-12-20_14:30:43.355000      73258.51        1.47409300e-01       -3.10246550e-09  19.9568  19.8627
0202-12-20_14:30:43.547000      73258.70        1.95288500e-01        6.14134500e-10  19.9568  19.8627
0202-12-20_14:30:43.746000      73258.90        2.44212600e-01        2.65801450e-09  19.9568  19.8627
0202-12-20_14:30:43.953000      73259.10        2.96535300e-01        6.56267450e-09  20.0020  19.8507
0202-12-20_14:30:44.164000      73259.32        3.45763600e-01        3.89759450e-09  20.0020  19.8507
0202-12-20_14:30:44.367000      73259.52        3.94028800e-01        7.86422450e-09  20.0020  19.8507
0202-12-20_14:30:44.562000      73259.72        4.45245800e-01        3.46374450e-09  20.0020  19.8507
0202-12-20_14:30:44.773000      73259.93        4.93362500e-01       -1.61850550e-09  20.0020  19.8507
0202-12-20_14:30:44.970000      73260.12        5.42544800e-01       -7.87835550e-09  19.9852  19.6339
0202-12-20_14:30:45.164000      73260.32        5.93352300e-01       -8.00231550e-09  19.9852  19.6339
0202-12-20_14:30:45.363000      73260.52        6.43038300e-01       -4.28359550e-09  19.9852  19.6339
0202-12-20_14:30:45.560000      73260.71        6.89043100e-01        5.50744500e-10  19.9852  19.6339
0202-12-20_14:30:45.750000      73260.90        7.41808100e-01        3.09186450e-09  19.9852  19.6339
0202-12-20_14:30:45.957000      73261.11        7.91374800e-01        3.02989450e-09  19.9852  19.6339
0202-12-20_14:30:46.150000      73261.30        8.38111300e-01        9.84594500e-10  19.9763  19.9958
0202-12-20_14:30:46.355000      73261.51        8.90215900e-01       -5.83305550e-09  19.9763  19.9958
0202-12-20_14:30:46.560000      73261.71        9.40003800e-01       -4.71744550e-09  19.9763  19.9958
0202-12-20_14:30:46.770000      73261.92        9.87474900e-01       -2.54975500e-10  19.9763  19.9958
0202-12-20_14:30:46.960000      73262.11        1.03890200e+00       -5.02895500e-10  19.9796  19.6081
0202-12-20_14:30:47.160000      73262.31        1.08972700e+00       -6.88825500e-10  19.9796  19.6081
0202-12-20_14:30:47.375000      73262.53        1.13681000e+00        2.22416450e-09  19.9796  19.6081
0202-12-20_14:30:47.570000      73262.72        1.18825800e+00        7.36839450e-09  19.9796  19.6081
0202-12-20_14:30:47.780000      73262.93        1.23800600e+00        7.24444450e-09  19.9796  19.6081
0202-12-20_14:30:47.977000      73263.13        1.28461300e+00        5.75695450e-09  19.9827  19.8968
0202-12-20_14:30:48.170000      73263.32        1.33652200e+00        6.74704500e-10  19.9827  19.8968
0202-12-20_14:30:48.370000      73263.52        1.38721700e+00        7.36684500e-10  19.9827  19.8968
0202-12-20_14:30:48.574000      73263.73        1.43364000e+00        2.84395450e-09  19.9827  19.8968
0202-12-20_14:30:48.790000      73263.94        1.48680600e+00        1.00954545e-08  19.9827  19.8968
0202-12-20_14:30:48.992000      73264.15        1.53384200e+00        1.32563745e-08  19.9681  19.8206
0202-12-20_14:30:49.200000      73264.35        1.58299900e+00        7.30612450e-09  19.9681  19.8206
0202-12-20_14:30:49.390000      73264.54        1.63445700e+00        4.45482450e-09  19.9681  19.8206
0202-12-20_14:30:49.594000      73264.75        1.68184400e+00       -6.94954550e-09  19.9681  19.8206
0202-12-20_14:30:49.797000      73264.95        1.73154500e+00       -1.55749550e-09  19.9681  19.8206
0202-12-20_14:30:49.992000      73265.14        1.78296300e+00       -5.09028550e-09  19.9680  19.6613
0202-12-20_14:30:50.195000      73265.35        1.83069000e+00        9.83624500e-10  19.9680  19.6613
0202-12-20_14:30:50.395000      73265.55        1.88056600e+00        2.53309450e-09  19.9680  19.6613
0202-12-20_14:30:50.590000      73265.74        1.93202300e+00        6.25181450e-09  19.9680  19.6613
0202-12-20_14:30:50.793000      73265.94        1.97982900e+00        7.92523450e-09  19.9680  19.6613
0202-12-20_14:30:50.992000      73266.15        2.02927300e+00        8.73096450e-09  19.9796  19.9663
0202-12-20_14:30:51.188000      73266.34        2.08066500e+00        1.13340645e-08  19.9796  19.9663
0202-12-20_14:30:51.395000      73266.55        2.12901900e+00        1.30074845e-08  19.9796  19.9663
0202-12-20_14:30:51.586000      73266.74        2.17516700e+00        1.36892545e-08  19.9796  19.9663
0202-12-20_14:30:51.790000      73266.94        2.22956100e+00        1.72840145e-08  19.9796  19.9663
0202-12-20_14:30:51.984000      73267.14        2.27792900e+00        1.60444445e-08  20.0032  19.6412
0202-12-20_14:30:52.180000      73267.33        2.32675700e+00        1.59824645e-08  20.0032  19.6412
0202-12-20_14:30:52.383000      73267.53        2.37848000e+00        1.13340645e-08  20.0032  19.6412
0202-12-20_14:30:52.574000      73267.73        2.42829300e+00        5.87994450e-09  20.0032  19.6412
0202-12-20_14:30:52.766000      73267.92        2.47315400e+00        2.96694450e-09  20.0032  19.6412
0202-12-20_14:30:52.957000      73268.11        2.52753300e+00        3.33881450e-09  19.9633  19.8633
0202-12-20_14:30:53.164000      73268.32        2.57777700e+00        4.26849450e-09  19.9633  19.8633
0202-12-20_14:30:53.360000      73268.51        2.62225000e+00        5.38411450e-09  19.9633  19.8633
0202-12-20_14:30:53.555000      73268.71        2.67705500e+00        5.19817450e-09  19.9633  19.8633
0202-12-20_14:30:53.760000      73268.91        2.72644900e+00       -9.99685500e-10  19.9633  19.8633
0202-12-20_14:30:53.953000      73269.11        2.77403800e+00        4.08256450e-09  19.9764  19.8504
0202-12-20_14:30:54.152000      73269.31        2.82592400e+00        5.32213450e-09  19.9764  19.8504
0202-12-20_14:30:54.350000      73269.51        2.87511400e+00        3.46277450e-09  19.9764  19.8504
0202-12-20_14:30:54.547000      73269.70        2.92184800e+00       -3.72675550e-09  19.9764  19.8504
0202-12-20_14:30:54.758000      73269.91        2.97417000e+00       -3.16894550e-09  19.9764  19.8504
0202-12-20_14:30:54.953000      73270.11        3.02437500e+00        1.16956450e-09  19.9764  19.8504
0202-12-20_14:30:55.152000      73270.31        3.06969000e+00        1.16941450e-09  19.9905  19.6335
0202-12-20_14:30:55.363000      73270.52        3.12352200e+00       -6.88803550e-09  19.9905  19.6335
0202-12-20_14:30:55.574000      73270.73        3.17226700e+00       -9.73935550e-09  19.9905  19.6335
0202-12-20_14:30:55.777000      73270.93        3.22295900e+00       -3.41760550e-09  19.9905  19.6335
0202-12-20_14:30:55.970000      73271.12        3.27203600e+00       -4.71916550e-09  19.9905  19.6335
0202-12-20_14:30:56.180000      73271.33        3.32125100e+00       -1.00493255e-08  19.9722  19.9940
0202-12-20_14:30:56.375000      73271.53        3.37136800e+00       -9.92536550e-09  19.9722  19.9940
0202-12-20_14:30:56.574000      73271.73        3.42189900e+00       -1.43878355e-08  19.9722  19.9940
0202-12-20_14:30:56.770000      73271.92        3.46921800e+00       -5.89675550e-09  19.9722  19.9940
0202-12-20_14:30:56.965000      73272.12        3.51897000e+00       -6.26862550e-09  19.9722  19.9940
0202-12-20_14:30:57.160000      73272.31        3.57012800e+00       -5.33894550e-09  20.0003  19.6113
0202-12-20_14:30:57.367000      73272.52        3.61984600e+00       -7.69413550e-09  20.0003  19.6113
0202-12-20_14:30:57.570000      73272.72        3.66940300e+00       -9.98734550e-09  20.0003  19.6113
0202-12-20_14:30:57.773000      73272.93        3.71945000e+00       -7.75611550e-09  20.0003  19.6113
0202-12-20_14:30:57.973000      73273.13        3.76899300e+00       -4.53322550e-09  19.9765  19.8951
0202-12-20_14:30:58.176000      73273.33        3.81489400e+00       -1.18467055e-08  19.9765  19.8951
0202-12-20_14:30:58.380000      73273.53        3.86867300e+00       -1.12888955e-08  19.9765  19.8951
0202-12-20_14:30:58.586000      73273.74        3.91821200e+00       -1.19706655e-08  19.9765  19.8951
0202-12-20_14:30:58.790000      73273.94        3.96509100e+00       -4.28530550e-09  19.9765  19.8951
0202-12-20_14:30:58.996000      73274.15        4.01790600e+00       -4.71916550e-09  19.9829  19.8257
0202-12-20_14:30:59.200000      73274.35        4.06506500e+00       -4.59520550e-09  19.9829  19.8257
0202-12-20_14:30:59.390000      73274.54        4.11436400e+00       -6.88841550e-09  19.9829  19.8257
0202-12-20_14:30:59.582000      73274.74        4.16582200e+00       -3.91343550e-09  19.9829  19.8257
0202-12-20_14:30:59.790000      73274.94        4.21569500e+00       -1.68220550e-09  19.9829  19.8257
0202-12-20_14:30:59.990000      73275.14        4.26397100e+00       -2.17803550e-09  19.9829  19.8257
0202-12-20_14:31:00.180000      73275.33        4.31520200e+00       -5.46290550e-09  19.9685  19.6654
0202-12-20_14:31:00.387000      73275.54        4.36486000e+00       -4.42635500e-10  19.9685  19.6654
0202-12-20_14:31:00.580000      73275.73        4.41190000e+00        3.77191450e-09  19.9685  19.6654
0202-12-20_14:31:00.773000      73275.92        4.46412200e+00        1.63535845e-08  19.9685  19.6654
0202-12-20_14:31:00.990000      73276.14        4.51387700e+00        1.47421345e-08  19.9685  19.6654
0202-12-20_14:31:01.184000      73276.34        4.56127500e+00        2.27992145e-08  19.9554  19.9676
0202-12-20_14:31:01.375000      73276.53        4.61264400e+00        2.32329145e-08  19.9554  19.9676
0202-12-20_14:31:01.580000      73276.73        4.66363100e+00        4.23221445e-08  19.9554  19.9676
0202-12-20_14:31:01.777000      73276.93        4.71217100e+00        5.02554145e-08  19.9554  19.9676
0202-12-20_14:31:01.990000      73277.14        4.75967500e+00        5.99860645e-08  20.0094  19.6473
0202-12-20_14:31:02.180000      73277.33        4.81190600e+00        8.73806245e-08  20.0094  19.6473
0202-12-20_14:31:02.387000      73277.54        4.85998600e+00        1.21406904e-07  20.0094  19.6473
0202-12-20_14:31:02.586000      73277.74        4.90955800e+00        1.74646564e-07  20.0094  19.6473
0202-12-20_14:31:02.780000      73277.93        4.96062100e+00        2.20262844e-07  20.0094  19.6473
0202-12-20_14:31:02.984000      73278.14        5.00852600e+00        2.70403574e-07  20.0094  19.6473
0202-12-20_14:31:03.184000      73278.34        5.05875100e+00        3.77378724e-07  19.9588  19.8625
0202-12-20_14:31:03.380000      73278.53        5.10944200e+00        4.80201294e-07  19.9588  19.8625
0202-12-20_14:31:03.590000      73278.74        5.15919500e+00        6.48845204e-07  19.9588  19.8625
0202-12-20_14:31:03.780000      73278.93        5.20820900e+00        7.43300664e-07  19.9588  19.8625
0202-12-20_14:31:03.984000      73279.14        5.25917500e+00        1.00509847e-06  19.9881  19.8621
0202-12-20_14:31:04.176000      73279.33        5.30665100e+00        1.25257921e-06  19.9881  19.8621
0202-12-20_14:31:04.387000      73279.54        5.35677300e+00        1.55422930e-06  19.9881  19.8621
0202-12-20_14:31:04.582000      73279.73        5.40786200e+00        2.01417285e-06  19.9881  19.8621
0202-12-20_14:31:04.773000      73279.93        5.45739900e+00        3.32619885e-06  19.9881  19.8621
0202-12-20_14:31:04.990000      73280.14        5.50399000e+00        3.39865189e-06  19.9881  19.8621
0202-12-20_14:31:05.180000      73280.33        5.55634700e+00        4.69803425e-06  19.9904  19.6284
0202-12-20_14:31:05.370000      73280.52        5.60644000e+00        6.01669195e-06  19.9904  19.6284
0202-12-20_14:31:05.582000      73280.73        5.65214500e+00        7.43352385e-06  19.9904  19.6284
0202-12-20_14:31:05.780000      73280.93        5.70670700e+00        8.61421705e-06  19.9904  19.6284
0202-12-20_14:31:05.990000      73281.14        5.75534100e+00        1.03296001e-05  19.9777  19.9971
