Repository: shortlab/2024-Beam-On-Not

# 2024-Beam-On-Not
Data repository for Alexis' paper disproving the beam-on effect as a temperature artifact

File: data/Ic/f33/Ic_2023-12-20_14-33-19750827_f33-150keV-200nA-20K.txt
# Ic = 4.94 A, n = 26.31 , Tavg = 19.99 K, f33-150keV-200nA-20K
#datetime                        t_s     iHTS_A                vHTS_V                tHTS_K  tTAR_K
0202-12-20_14:32:55.723000      73390.88        4.95024800e-02        3.85197450e-09  19.9866  19.6223
0202-12-20_14:32:55.930000      73391.08        4.72184100e-02        5.58737450e-09  19.9866  19.6223
0202-12-20_14:32:56.137000      73391.29        9.82367400e-02        1.26529445e-08  19.9670  19.9947
0202-12-20_14:32:56.348000      73391.50        1.45751000e-01        1.09795245e-08  19.9670  19.9947
0202-12-20_14:32:56.547000      73391.70        1.97024600e-01        1.31487745e-08  19.9670  19.9947
0202-12-20_14:32:56.754000      73391.91        2.47067900e-01        1.20951445e-08  19.9670  19.9947
0202-12-20_14:32:56.965000      73392.12        2.95493500e-01        9.36807450e-09  19.9897  19.6157
0202-12-20_14:32:57.168000      73392.32        3.45925900e-01        1.01738045e-08  19.9897  19.6157
0202-12-20_14:32:57.367000      73392.52        3.95032600e-01        1.63723245e-08  19.9897  19.6157
0202-12-20_14:32:57.562000      73392.72        4.43701600e-01        1.87281645e-08  19.9897  19.6157
0202-12-20_14:32:57.770000      73392.92        4.94556700e-01        1.63738345e-08  19.9897  19.6157
0202-12-20_14:32:57.970000      73393.12        5.44064100e-01        1.34608345e-08  19.9675  19.8683
0202-12-20_14:32:58.164000      73393.32        5.90165500e-01        1.48243745e-08  19.9675  19.8683
0202-12-20_14:32:58.360000      73393.51        6.43568900e-01        1.46384345e-08  19.9675  19.8683
0202-12-20_14:32:58.555000      73393.71        6.92714200e-01        1.28410545e-08  19.9675  19.8683
0202-12-20_14:32:58.750000      73393.90        7.37342100e-01        1.48243745e-08  19.9675  19.8683
0202-12-20_14:32:58.965000      73394.12        7.91625500e-01        1.28410545e-08  19.9736  19.8360
0202-12-20_14:32:59.170000      73394.32        8.39362500e-01        1.51342645e-08  19.9736  19.8360
0202-12-20_14:32:59.375000      73394.53        8.90742900e-01        1.43905245e-08  19.9736  19.8360
0202-12-20_14:32:59.570000      73394.72        9.40667400e-01        8.50254450e-09  19.9736  19.8360
0202-12-20_14:32:59.780000      73394.94        9.88873300e-01        8.81243450e-09  19.9736  19.8360
0202-12-20_14:32:59.984000      73395.14        1.03824600e+00        7.38692450e-09  20.0025  19.6530
0202-12-20_14:33:00.184000      73395.33        1.08932300e+00        1.15394945e-08  20.0025  19.6530
0202-12-20_14:33:00.383000      73395.54        1.13571600e+00        1.22832445e-08  20.0025  19.6530
0202-12-20_14:33:00.594000      73395.75        1.18910200e+00        5.89943450e-09  20.0025  19.6530
0202-12-20_14:33:00.790000      73395.94        1.23802500e+00        5.71350450e-09  20.0025  19.6530
0202-12-20_14:33:01             73396.15        1.28248300e+00        1.04858645e-08  19.9747  19.9617
0202-12-20_14:33:01.190000      73396.34        1.33667600e+00        1.42045845e-08  19.9747  19.9617
0202-12-20_14:33:01.383000      73396.54        1.38645200e+00        2.69102145e-08  19.9747  19.9617
0202-12-20_14:33:01.594000      73396.75        1.43530400e+00        2.07123445e-08  19.9747  19.9617
0202-12-20_14:33:01.785000      73396.94        1.48506600e+00        2.23857745e-08  19.9747  19.9617
0202-12-20_14:33:01.980000      73397.13        1.53540300e+00        2.11461945e-08  19.9839  19.6517
0202-12-20_14:33:02.188000      73397.34        1.58370400e+00        2.59185545e-08  19.9839  19.6517
0202-12-20_14:33:02.383000      73397.53        1.63367400e+00        2.50508545e-08  19.9839  19.6517
0202-12-20_14:33:02.580000      73397.73        1.68508700e+00        2.71581345e-08  19.9839  19.6517
0202-12-20_14:33:02.780000      73397.93        1.73325500e+00        3.44096445e-08  19.9839  19.6517
0202-12-20_14:33:02.977000      73398.13        1.78151800e+00        3.67648345e-08  19.9609  19.8430
0202-12-20_14:33:03.168000      73398.32        1.83345200e+00        2.96992645e-08  19.9609  19.8430
0202-12-20_14:33:03.367000      73398.52        1.88113600e+00        2.34996545e-08  19.9609  19.8430
0202-12-20_14:33:03.566000      73398.72        1.93059200e+00        1.97796245e-08  19.9609  19.8430
0202-12-20_14:33:03.785000      73398.94        1.98267300e+00        2.51084945e-08  19.9609  19.8430
0202-12-20_14:33:03.984000      73399.14        2.02701800e+00        2.59142145e-08  19.9872  19.8768
0202-12-20_14:33:04.176000      73399.33        2.08123300e+00        3.27318645e-08  19.9872  19.8768
0202-12-20_14:33:04.387000      73399.54        2.13130100e+00        2.95089745e-08  19.9872  19.8768
0202-12-20_14:33:04.594000      73399.75        2.17733300e+00        2.89511645e-08  19.9872  19.8768
0202-12-20_14:33:04.797000      73399.95        2.22995400e+00        2.67199345e-08  19.9872  19.8768
0202-12-20_14:33:05.008000      73400.16        2.28012300e+00        2.29392345e-08  19.9872  19.8768
0202-12-20_14:33:05.203000      73400.36        2.32683300e+00        2.33730845e-08  19.9821  19.6231
0202-12-20_14:33:05.400000      73400.55        2.37902500e+00        2.50465145e-08  19.9821  19.6231
0202-12-20_14:33:05.590000      73400.74        2.42682600e+00        2.49225545e-08  19.9821  19.6231
0202-12-20_14:33:05.793000      73400.95        2.47573400e+00        2.71537845e-08  19.9821  19.6231
0202-12-20_14:33:05.996000      73401.15        2.52835000e+00        2.07080045e-08  19.9745  19.9974
0202-12-20_14:33:06.223000      73401.38        2.57623400e+00        2.19475845e-08  19.9745  19.9974
0202-12-20_14:33:06.438000      73401.59        2.62742500e+00        2.51084945e-08  19.9745  19.9974
0202-12-20_14:33:06.640000      73401.79        2.67694200e+00        2.81454445e-08  19.9745  19.9974
0202-12-20_14:33:06.875000      73402.03        2.72408100e+00        2.26913245e-08  19.9745  19.9974
0202-12-20_14:33:07.070000      73402.22        2.77683200e+00        1.65554345e-08  19.9854  19.6226
0202-12-20_14:33:07.277000      73402.43        2.82483400e+00        1.68033545e-08  19.9854  19.6226
0202-12-20_14:33:07.480000      73402.63        2.87493800e+00        2.35590245e-08  19.9854  19.6226
0202-12-20_14:33:07.680000      73402.83        2.92588900e+00        2.53564045e-08  19.9854  19.6226
0202-12-20_14:33:07.920000      73403.07        2.97161800e+00        3.36615445e-08  19.9854  19.6226
0202-12-20_14:33:08.125000      73403.28        3.02420100e+00        3.81240145e-08  19.9598  19.8659
0202-12-20_14:33:08.350000      73403.50        3.07223800e+00        3.56448645e-08  19.9598  19.8659
0202-12-20_14:33:08.547000      73403.70        3.12387400e+00        2.60381745e-08  19.9598  19.8659
0202-12-20_14:33:08.754000      73403.91        3.16636100e+00        2.60381745e-08  19.9598  19.8659
0202-12-20_14:33:08.965000      73404.12        3.22063700e+00        2.67819145e-08  19.9598  19.8659
0202-12-20_14:33:09.160000      73404.31        3.27256200e+00        3.11204245e-08  19.9796  19.8474
0202-12-20_14:33:09.367000      73404.52        3.32105600e+00        2.38083445e-08  19.9796  19.8474
0202-12-20_14:33:09.580000      73404.73        3.37028700e+00        2.45531445e-08  19.9796  19.8474
0202-12-20_14:33:09.780000      73404.93        3.42181000e+00        2.20750445e-08  19.9796  19.8474
0202-12-20_14:33:09.992000      73405.14        3.46929000e+00        2.59177245e-08  19.9951  19.6542
0202-12-20_14:33:10.190000      73405.34        3.51959600e+00        2.63515745e-08  19.9951  19.6542
0202-12-20_14:33:10.387000      73405.54        3.57074800e+00        2.69093845e-08  19.9951  19.6542
0202-12-20_14:33:10.594000      73405.75        3.61909900e+00        2.05875645e-08  19.9951  19.6542
0202-12-20_14:33:10.790000      73405.94        3.66909200e+00        1.98438145e-08  19.9951  19.6542
0202-12-20_14:33:10.990000      73406.14        3.71947200e+00        1.82943445e-08  19.9856  19.9682
0202-12-20_14:33:11.188000      73406.34        3.76433000e+00        2.32526445e-08  19.9856  19.9682
0202-12-20_14:33:11.383000      73406.53        3.81845200e+00        2.38104545e-08  19.9856  19.9682
0202-12-20_14:33:11.582000      73406.73        3.86889900e+00        3.13098745e-08  19.9856  19.9682
0202-12-20_14:33:11.790000      73406.94        3.91596400e+00        3.43468345e-08  19.9856  19.9682
0202-12-20_14:33:11.990000      73407.14        3.96762600e+00        3.76317045e-08  20.0101  19.6526
0202-12-20_14:33:12.195000      73407.35        4.01693600e+00        3.37270445e-08  20.0101  19.6526
0202-12-20_14:33:12.387000      73407.54        4.06521100e+00        2.77770845e-08  20.0101  19.6526
0202-12-20_14:33:12.594000      73407.75        4.11687300e+00        2.95124945e-08  20.0101  19.6526
0202-12-20_14:33:12.797000      73407.95        4.16618800e+00        3.51525545e-08  20.0101  19.6526
0202-12-20_14:33:13.020000      73408.17        4.21421500e+00        3.31692345e-08  19.9418  19.8353
0202-12-20_14:33:13.246000      73408.40        4.26572600e+00        3.10619645e-08  19.9418  19.8353
0202-12-20_14:33:13.453000      73408.60        4.31238200e+00        3.46567245e-08  19.9418  19.8353
0202-12-20_14:33:13.652000      73408.81        4.36470500e+00        3.62681745e-08  19.9418  19.8353
0202-12-20_14:33:13.900000      73409.05        4.41629900e+00        3.75077445e-08  19.9418  19.8353
0202-12-20_14:33:14.094000      73409.25        4.46504000e+00        4.42014445e-08  19.9844  19.8826
0202-12-20_14:33:14.285000      73409.44        4.51385100e+00        4.53790345e-08  19.9844  19.8826
0202-12-20_14:33:14.484000      73409.64        4.55927500e+00        5.25065945e-08  19.9844  19.8826
0202-12-20_14:33:14.676000      73409.83        4.61308200e+00        5.57914645e-08  19.9844  19.8826
0202-12-20_14:33:14.895000      73410.05        4.66370700e+00        6.68236645e-08  19.9844  19.8826
0202-12-20_14:33:15.094000      73410.25        4.71264600e+00        8.74625745e-08  19.9867  19.6227
0202-12-20_14:33:15.297000      73410.45        4.76204400e+00        1.05746344e-07  19.9867  19.6227
0202-12-20_14:33:15.500000      73410.65        4.80991100e+00        1.33884744e-07  19.9867  19.6227
0202-12-20_14:33:15.690000      73410.84        4.85922600e+00        1.61465314e-07  19.9867  19.6227
0202-12-20_14:33:15.902000      73411.06        4.91119200e+00        2.16130524e-07  19.9867  19.6227
0202-12-20_14:33:16.130000      73411.28        4.96147700e+00        2.66581184e-07  19.9801  19.9995
0202-12-20_14:33:16.336000      73411.49        5.01065800e+00        3.31906734e-07  19.9801  19.9995
0202-12-20_14:33:16.543000      73411.70        5.06017100e+00        4.31010674e-07  19.9801  19.9995
0202-12-20_14:33:16.742000      73411.89        5.10821700e+00        5.22305295e-07  19.9801  19.9995
0202-12-20_14:33:16.945000      73412.10        5.15980000e+00        6.50291315e-07  19.9897  19.6257
0202-12-20_14:33:17.150000      73412.30        5.20738600e+00        8.46144004e-07  19.9897  19.6257
0202-12-20_14:33:17.355000      73412.51        5.25701900e+00        1.03362956e-06  19.9897  19.6257
0202-12-20_14:33:17.560000      73412.71        5.30855400e+00        1.33360646e-06  19.9897  19.6257
0202-12-20_14:33:17.766000      73412.92        5.35921300e+00        1.61833660e-06  19.9897  19.6257
0202-12-20_14:33:17.977000      73413.13        5.40606400e+00        1.98023022e-06  19.9659  19.8659
0202-12-20_14:33:18.180000      73413.33        5.45766500e+00        2.56605288e-06  19.9659  19.8659
0202-12-20_14:33:18.380000      73413.53        5.50623000e+00        4.02100285e-06  19.9659  19.8659
0202-12-20_14:33:18.582000      73413.73        5.55514900e+00        4.26234785e-06  19.9659  19.8659
0202-12-20_14:33:18.773000      73413.93        5.60626500e+00        5.51400765e-06  19.9659  19.8659
0202-12-20_14:33:18.980000      73414.13        5.65649500e+00        7.21724425e-06  19.9885  19.8513
0202-12-20_14:33:19.170000      73414.33        5.70373600e+00        8.91422095e-06  19.9885  19.8513
0202-12-20_14:33:19.383000      73414.53        5.75601300e+00        1.06307210e-05  19.9885  19.8513

File: data/Ic/f33/Ic_2023-12-20_14-34-32556208_f33-150keV-0nA-20K.txt
# Ic = 5.13 A, n = 27.56 , Tavg = 20.01 K, f33-150keV-0nA-20K
#datetime                        t_s     iHTS_A                vHTS_V                tHTS_K  tTAR_K
0202-12-20_14:34:08.210000      73463.37        5.01500600e-02        2.78442650e-09  19.9906  19.9107
0202-12-20_14:34:08.426000      73463.58        4.69606700e-02       -3.47542350e-09  19.9906  19.9107
0202-12-20_14:34:08.640000      73463.79        9.80160900e-02        2.72244650e-09  19.9906  19.9107
0202-12-20_14:34:08.844000      73463.99        1.45358200e-01        7.30886650e-09  19.9906  19.9107
0202-12-20_14:34:09.060000      73464.21        1.97320300e-01        4.33388650e-09  19.9720  19.8095
0202-12-20_14:34:09.258000      73464.41        2.45300600e-01        1.19336500e-10  19.9720  19.8095
0202-12-20_14:34:09.473000      73464.62        2.94665600e-01       -2.97959350e-09  19.9720  19.8095
0202-12-20_14:34:09.664000      73464.82        3.46065400e-01       -1.30617350e-09  19.9720  19.8095
0202-12-20_14:34:09.887000      73465.04        3.93931400e-01       -4.83895350e-09  19.9720  19.8095
0202-12-20_14:34:10.086000      73465.24        4.44421400e-01       -7.87591350e-09  19.9875  19.6713
0202-12-20_14:34:10.285000      73465.44        4.94271700e-01       -1.06029735e-08  19.9875  19.6713
0202-12-20_14:34:10.477000      73465.63        5.40472500e-01       -5.58269350e-09  19.9875  19.6713
0202-12-20_14:34:10.676000      73465.83        5.93923100e-01       -4.46708350e-09  19.9875  19.6713
0202-12-20_14:34:10.910000      73466.06        6.43921800e-01       -4.28114350e-09  19.9875  19.6713
0202-12-20_14:34:11.120000      73466.27        6.92966200e-01       -3.72333350e-09  19.9528  19.9611
0202-12-20_14:34:11.324000      73466.48        7.41716700e-01       -5.58269350e-09  19.9528  19.9611
0202-12-20_14:34:11.535000      73466.69        7.88999500e-01       -5.58269350e-09  19.9528  19.9611
0202-12-20_14:34:11.734000      73466.89        8.40819200e-01       -5.95457350e-09  19.9528  19.9611
0202-12-20_14:34:11.938000      73467.09        8.90547800e-01       -8.55767350e-09  19.9528  19.9611
0202-12-20_14:34:12.150000      73467.30        9.39417100e-01       -5.83061350e-09  20.0061  19.6363
0202-12-20_14:34:12.355000      73467.51        9.87916800e-01       -5.39676350e-09  20.0061  19.6363
0202-12-20_14:34:12.550000      73467.70        1.03467700e+00       -4.03323350e-09  20.0061  19.6363
0202-12-20_14:34:12.750000      73467.90        1.08878100e+00        1.11099650e-09  20.0061  19.6363
0202-12-20_14:34:12.960000      73468.11        1.13797100e+00       -2.04991350e-09  19.9845  19.8798
0202-12-20_14:34:13.176000      73468.33        1.18769900e+00       -1.90553500e-10  19.9845  19.8798
0202-12-20_14:34:13.383000      73468.54        1.23809300e+00       -3.72287350e-09  19.9845  19.8798
0202-12-20_14:34:13.586000      73468.74        1.28487900e+00       -5.95270350e-09  19.9845  19.8798
0202-12-20_14:34:13.790000      73468.94        1.33750000e+00        6.80876500e-10  19.9845  19.8798
0202-12-20_14:34:13.984000      73469.14        1.38635700e+00       -6.19733500e-10  19.9971  19.8322
0202-12-20_14:34:14.195000      73469.35        1.43503400e+00       -7.43693500e-10  19.9971  19.8322
0202-12-20_14:34:14.387000      73469.54        1.48438500e+00       -2.35514350e-09  19.9971  19.8322
0202-12-20_14:34:14.586000      73469.74        1.53596200e+00       -2.47863500e-10  19.9971  19.8322
0202-12-20_14:34:14.780000      73469.94        1.58281300e+00       -1.48744350e-09  19.9971  19.8322
0202-12-20_14:34:14.980000      73470.13        1.63235900e+00       -2.16920350e-09  19.9818  19.6421
0202-12-20_14:34:15.176000      73470.33        1.68421300e+00       -3.47075350e-09  19.9818  19.6421
0202-12-20_14:34:15.375000      73470.53        1.73383500e+00       -2.54107350e-09  19.9818  19.6421
0202-12-20_14:34:15.566000      73470.72        1.78008100e+00       -9.91613500e-10  19.9818  19.6421
0202-12-20_14:34:15.785000      73470.94        1.83339400e+00       -6.44573350e-09  19.9818  19.6421
0202-12-20_14:34:15.980000      73471.13        1.88081900e+00        2.29326650e-09  19.9855  19.9892
0202-12-20_14:34:16.190000      73471.34        1.93043500e+00       -6.19733500e-10  19.9855  19.9892
0202-12-20_14:34:16.387000      73471.54        1.98170600e+00       -6.19235000e-11  19.9855  19.9892
0202-12-20_14:34:16.590000      73471.74        2.02928200e+00        2.60315650e-09  19.9855  19.9892
0202-12-20_14:34:16.793000      73471.95        2.07860000e+00        3.84272650e-09  19.9855  19.9892
0202-12-20_14:34:16.996000      73472.15        2.13127500e+00        5.14428650e-09  19.9801  19.6022
0202-12-20_14:34:17.200000      73472.35        2.17832700e+00        4.83438650e-09  19.9801  19.6022
0202-12-20_14:34:17.395000      73472.55        2.22840000e+00        6.69375650e-09  19.9801  19.6022
0202-12-20_14:34:17.586000      73472.74        2.27918700e+00        1.61764965e-08  19.9801  19.6022
0202-12-20_14:34:17.790000      73472.94        2.32897100e+00        1.02885165e-08  19.9801  19.6022
0202-12-20_14:34:17.990000      73473.14        2.37621300e+00        1.36353665e-08  19.9514  19.9145
0202-12-20_14:34:18.184000      73473.33        2.42819200e+00        8.73904650e-09  19.9514  19.9145
0202-12-20_14:34:18.387000      73473.54        2.47838900e+00        1.10322665e-08  19.9514  19.9145
0202-12-20_14:34:18.582000      73473.73        2.52294900e+00        3.28492650e-09  19.9514  19.9145
0202-12-20_14:34:18.777000      73473.93        2.57772400e+00       -6.19235000e-11  19.9514  19.9145
0202-12-20_14:34:18.977000      73474.13        2.62760100e+00        8.67756500e-10  19.9793  19.8061
0202-12-20_14:34:19.176000      73474.33        2.67454700e+00       -4.95783500e-10  19.9793  19.8061
0202-12-20_14:34:19.375000      73474.53        2.72685900e+00        5.32982650e-09  19.9793  19.8061
0202-12-20_14:34:19.574000      73474.73        2.77653700e+00        9.89726500e-10  19.9793  19.8061
0202-12-20_14:34:19.777000      73474.93        2.82304500e+00        4.14944650e-09  19.9793  19.8061
0202-12-20_14:34:19.980000      73475.13        2.87495600e+00        2.43996500e-10  19.9805  19.6767
0202-12-20_14:34:20.176000      73475.33        2.92532900e+00        1.79345650e-09  19.9805  19.6767
0202-12-20_14:34:20.387000      73475.54        2.97129200e+00       -1.98724350e-09  19.9805  19.6767
0202-12-20_14:34:20.590000      73475.74        3.02375500e+00       -6.59035000e-11  19.9805  19.6767
0202-12-20_14:34:20.780000      73475.93        3.07386800e+00        3.34292650e-09  19.9805  19.6767
0202-12-20_14:34:20.992000      73476.14        3.11908900e+00        4.83041650e-09  19.9654  19.9648
0202-12-20_14:34:21.184000      73476.34        3.17282800e+00        6.31790650e-09  19.9654  19.9648
0202-12-20_14:34:21.380000      73476.53        3.22279100e+00        2.59918650e-09  19.9654  19.9648
0202-12-20_14:34:21.586000      73476.74        3.27142900e+00        4.45854650e-09  19.9654  19.9648
0202-12-20_14:34:21.777000      73476.93        3.32078200e+00       -3.41275350e-09  19.9654  19.9648
0202-12-20_14:34:21.977000      73477.13        3.37220100e+00       -4.28045350e-09  20.0021  19.6387
0202-12-20_14:34:22.176000      73477.33        3.42038500e+00       -9.85853350e-09  20.0021  19.6387
0202-12-20_14:34:22.367000      73477.52        3.46888000e+00       -3.16483350e-09  20.0021  19.6387
0202-12-20_14:34:22.574000      73477.73        3.52146600e+00       -2.29713350e-09  20.0021  19.6387
0202-12-20_14:34:22.770000      73477.92        3.57021800e+00       -2.51833500e-10  20.0021  19.6387
0202-12-20_14:34:22.965000      73478.12        3.61657700e+00       -5.58200350e-09  19.9849  19.8919
0202-12-20_14:34:23.168000      73478.32        3.67014000e+00       -1.02304035e-08  19.9849  19.8919
0202-12-20_14:34:23.367000      73478.52        3.71980500e+00       -1.12840435e-08  19.9849  19.8919
0202-12-20_14:34:23.562000      73478.71        3.76580000e+00       -1.33913235e-08  19.9849  19.8919
0202-12-20_14:34:23.770000      73478.92        3.81876500e+00       -1.50027635e-08  19.9849  19.8919
0202-12-20_14:34:23.970000      73479.12        3.86850600e+00       -1.63662935e-08  20.0015  19.8369
0202-12-20_14:34:24.190000      73479.34        3.91758500e+00       -8.18511350e-09  20.0015  19.8369
0202-12-20_14:34:24.387000      73479.54        3.96794400e+00       -6.44970350e-09  20.0015  19.8369
0202-12-20_14:34:24.594000      73479.75        4.01512600e+00       -8.68094350e-09  20.0015  19.8369
0202-12-20_14:34:24.785000      73479.94        4.06473600e+00       -5.52002350e-09  20.0015  19.8369
0202-12-20_14:34:24.980000      73480.13        4.11638400e+00       -1.01064435e-08  19.9764  19.6531
0202-12-20_14:34:25.180000      73480.33        4.16655600e+00       -1.26475735e-08  19.9764  19.6531
0202-12-20_14:34:25.380000      73480.53        4.21265800e+00       -1.66141935e-08  19.9764  19.6531
0202-12-20_14:34:25.574000      73480.73        4.26570000e+00       -1.87214535e-08  19.9764  19.6531
0202-12-20_14:34:25.777000      73480.93        4.31511000e+00       -1.61803035e-08  19.9764  19.6531
0202-12-20_14:34:25.977000      73481.13        4.36316000e+00       -1.68000835e-08  19.9780  19.9975
0202-12-20_14:34:26.176000      73481.33        4.41438600e+00       -1.41969735e-08  19.9780  19.9975
0202-12-20_14:34:26.383000      73481.54        4.46451200e+00       -1.45068635e-08  19.9780  19.9975
0202-12-20_14:34:26.582000      73481.73        4.51273900e+00       -1.40110335e-08  19.9780  19.9975
0202-12-20_14:34:26.790000      73481.94        4.56376600e+00       -9.42461350e-09  19.9780  19.9975
0202-12-20_14:34:27.004000      73482.16        4.61329300e+00       -5.76787350e-09  19.9780  19.9975
0202-12-20_14:34:27.215000      73482.37        4.65197100e+00       -1.55332350e-09  19.9960  19.6097
0202-12-20_14:34:27.430000      73482.58        4.71238400e+00        2.53727650e-09  19.9960  19.6097
0202-12-20_14:34:27.620000      73482.77        4.75759000e+00        1.57387365e-08  19.9960  19.6097
0202-12-20_14:34:27.830000      73482.98        4.81127400e+00        2.79485365e-08  19.9960  19.6097
0202-12-20_14:34:28.070000      73483.22        4.86388500e+00        4.20176965e-08  19.9713  19.9193
0202-12-20_14:34:28.280000      73483.43        4.91127300e+00        5.88139165e-08  19.9713  19.9193
0202-12-20_14:34:28.500000      73483.65        4.96019700e+00        7.88330365e-08  19.9713  19.9193
0202-12-20_14:34:28.690000      73483.84        5.01017500e+00        1.01021407e-07  19.9713  19.9193
0202-12-20_14:34:28.918000      73484.07        5.06028700e+00        1.34303957e-07  19.9713  19.9193
0202-12-20_14:34:29.133000      73484.29        5.10831200e+00        1.83762956e-07  19.9825  19.7998
0202-12-20_14:34:29.355000      73484.51        5.15910900e+00        2.33159966e-07  19.9825  19.7998
0202-12-20_14:34:29.566000      73484.72        5.20855100e+00        3.04807326e-07  19.9825  19.7998
0202-12-20_14:34:29.770000      73484.92        5.25986900e+00        4.17112707e-07  19.9825  19.7998
0202-12-20_14:34:29.980000      73485.13        5.30624000e+00        5.13613526e-07  20.0007  19.6788
0202-12-20_14:34:30.184000      73485.34        5.35820600e+00        6.84116886e-07  20.0007  19.6788
0202-12-20_14:34:30.383000      73485.54        5.40623400e+00        8.29642847e-07  20.0007  19.6788
0202-12-20_14:34:30.590000      73485.74        5.45514200e+00        1.09106895e-06  20.0007  19.6788
0202-12-20_14:34:30.785000      73485.94        5.50673600e+00        1.32014217e-06  20.0007  19.6788
0202-12-20_14:34:30.990000      73486.14        5.55500100e+00        1.62228827e-06  19.9852  19.9649
0202-12-20_14:34:31.188000      73486.34        5.60498100e+00        2.08793414e-06  19.9852  19.9649
0202-12-20_14:34:31.380000      73486.53        5.65553900e+00        3.46267915e-06  19.9852  19.9649
0202-12-20_14:34:31.574000      73486.73        5.70417400e+00        3.54275557e-06  19.9852  19.9649
0202-12-20_14:34:31.780000      73486.93        5.75333100e+00        4.96312051e-06  19.9852  19.9649
0202-12-20_14:34:31.980000      73487.13        5.80419500e+00        6.18230271e-06  20.0134  19.6376
0202-12-20_14:34:32.190000      73487.34        5.85483500e+00        7.29432381e-06  20.0134  19.6376

File: data/Ic/f33/Ic_2023-12-20_14-38-34367569_f33-150keV-100nA-20K.txt
# Ic = 5.03 A, n = 26.69 , Tavg = 20.00 K, f33-150keV-100nA-20K
#datetime                        t_s     iHTS_A                vHTS_V                tHTS_K  tTAR_K
0202-12-20_14:38:09.875000      73705.03        4.90385100e-02       -1.12956150e-08  19.9773  19.9514
0202-12-20_14:38:10.070000      73705.22        4.67707700e-02       -7.14304500e-09  20.0013  19.6178
0202-12-20_14:38:10.270000      73705.42        9.83737300e-02       -6.52325500e-09  20.0013  19.6178
0202-12-20_14:38:10.470000      73705.62        1.48142300e-01       -2.92849500e-09  20.0013  19.6178
0202-12-20_14:38:10.670000      73705.83        1.95986000e-01        2.32425000e-10  20.0013  19.6178
0202-12-20_14:38:10.887000      73706.04        2.47808600e-01        1.08465000e-10  20.0013  19.6178
0202-12-20_14:38:11.090000      73706.24        2.95331700e-01        7.42194500e-09  19.9596  19.9587
0202-12-20_14:38:11.280000      73706.43        3.44007300e-01        4.01311500e-09  19.9596  19.9587
0202-12-20_14:38:11.496000      73706.65        3.96597100e-01        1.12646250e-08  19.9596  19.9587
0202-12-20_14:38:11.688000      73706.84        4.43482100e-01        7.60788500e-09  19.9596  19.9587
0202-12-20_14:38:11.900000      73707.05        4.93517800e-01        7.17403500e-09  19.9596  19.9587
0202-12-20_14:38:12.105000      73707.26        5.45445700e-01        6.36764500e-09  19.9940  19.6438
0202-12-20_14:38:12.320000      73707.47        5.92677900e-01        1.36806250e-08  19.9940  19.6438
0202-12-20_14:38:12.560000      73707.71        6.44827000e-01        1.13249350e-08  19.9940  19.6438
0202-12-20_14:38:12.760000      73707.91        6.88411300e-01        1.02093250e-08  19.9940  19.6438
0202-12-20_14:38:12.980000      73708.13        7.41902500e-01        1.48577150e-08  19.9824  19.7317
0202-12-20_14:38:13.195000      73708.35        7.91090800e-01        1.17587850e-08  19.9824  19.7317
0202-12-20_14:38:13.400000      73708.55        8.40423000e-01        7.73017500e-09  19.9824  19.7317
0202-12-20_14:38:13.600000      73708.75        8.90788200e-01        7.23434500e-09  19.9824  19.7317
0202-12-20_14:38:13.805000      73708.96        9.38063400e-01        1.02712950e-08  19.9824  19.7317
0202-12-20_14:38:14.010000      73709.16        9.89991400e-01        1.53535450e-08  19.9831  19.9501
0202-12-20_14:38:14.220000      73709.37        1.03770200e+00        1.66551050e-08  19.9831  19.9501
0202-12-20_14:38:14.465000      73709.62        1.08800700e+00        1.70269750e-08  19.9831  19.9501
0202-12-20_14:38:14.676000      73709.83        1.13816300e+00        1.21306550e-08  19.9831  19.9501
0202-12-20_14:38:14.926000      73710.08        1.18937700e+00        2.10555850e-08  19.9831  19.9501
0202-12-20_14:38:15.133000      73710.28        1.23685400e+00        1.91342450e-08  19.9990  19.6189
0202-12-20_14:38:15.350000      73710.50        1.28724200e+00        1.86384150e-08  19.9990  19.6189
0202-12-20_14:38:15.570000      73710.72        1.33637600e+00        1.67790550e-08  19.9990  19.6189
0202-12-20_14:38:15.773000      73710.93        1.38614100e+00        1.59733350e-08  19.9990  19.6189
0202-12-20_14:38:15.977000      73711.13        1.43654200e+00        1.89483150e-08  19.9941  19.9486
0202-12-20_14:38:16.176000      73711.33        1.48198800e+00        2.17993250e-08  19.9941  19.9486
0202-12-20_14:38:16.387000      73711.54        1.53511200e+00        2.11795450e-08  19.9941  19.9486
0202-12-20_14:38:16.594000      73711.75        1.58411300e+00        2.05597550e-08  19.9941  19.9486
0202-12-20_14:38:16.797000      73711.95        1.63480000e+00        2.15514150e-08  19.9941  19.9486
0202-12-20_14:38:17             73712.15        1.68450700e+00        2.39066050e-08  20.0039  19.6191
0202-12-20_14:38:17.203000      73712.36        1.72978600e+00        2.45263850e-08  20.0039  19.6191
0202-12-20_14:38:17.400000      73712.55        1.78343400e+00        2.20472450e-08  20.0039  19.6191
0202-12-20_14:38:17.598000      73712.75        1.83372700e+00        1.89483150e-08  20.0039  19.6191
0202-12-20_14:38:17.793000      73712.94        1.87899400e+00        1.68410350e-08  20.0039  19.6191
0202-12-20_14:38:18.004000      73713.16        1.93223100e+00        1.41758950e-08  19.9806  19.9921
0202-12-20_14:38:18.210000      73713.36        1.98238100e+00        2.19851450e-08  19.9806  19.9921
0202-12-20_14:38:18.406000      73713.56        2.02972200e+00        1.88861350e-08  19.9806  19.9921
0202-12-20_14:38:18.598000      73713.75        2.08137800e+00        2.09934050e-08  19.9806  19.9921
0202-12-20_14:38:18.830000      73713.98        2.13165500e+00        1.77705150e-08  19.9806  19.9921
0202-12-20_14:38:19.062000      73714.21        2.18342500e+00        2.20470450e-08  19.9788  19.9511
0202-12-20_14:38:19.270000      73714.42        2.22913400e+00        1.85762450e-08  19.9788  19.9511
0202-12-20_14:38:19.473000      73714.62        2.27904400e+00        1.79564550e-08  19.9788  19.9511
0202-12-20_14:38:19.676000      73714.83        2.33020100e+00        1.74606250e-08  19.9788  19.9511
0202-12-20_14:38:19.880000      73715.03        2.37600900e+00        2.08074750e-08  19.9788  19.9511
0202-12-20_14:38:20.094000      73715.25        2.43022800e+00        1.20684850e-08  20.0212  19.6163
0202-12-20_14:38:20.297000      73715.45        2.47714400e+00        1.35559750e-08  20.0212  19.6163
0202-12-20_14:38:20.492000      73715.64        2.52070300e+00        1.56012650e-08  20.0212  19.6163
0202-12-20_14:38:20.690000      73715.84        2.57806400e+00        1.81423950e-08  20.0212  19.6163
0202-12-20_14:38:20.895000      73716.05        2.62672300e+00        1.60970950e-08  20.0212  19.6163
0202-12-20_14:38:21.098000      73716.25        2.67609800e+00        1.42377350e-08  19.9856  19.9597
0202-12-20_14:38:21.290000      73716.44        2.72276200e+00        1.15106750e-08  19.9856  19.9597
0202-12-20_14:38:21.484000      73716.64        2.77613000e+00        1.33700350e-08  19.9856  19.9597
0202-12-20_14:38:21.690000      73716.84        2.82177200e+00        8.90757500e-09  19.9856  19.9597
0202-12-20_14:38:21.906000      73717.06        2.87593800e+00        1.23163950e-08  19.9856  19.9597
0202-12-20_14:38:22.133000      73717.29        2.92501900e+00        1.00851650e-08  19.9948  19.7478
0202-12-20_14:38:22.360000      73717.51        2.97539800e+00        8.10185500e-09  19.9948  19.7478
0202-12-20_14:38:22.574000      73717.73        3.02439300e+00        1.05809950e-08  19.9948  19.7478
0202-12-20_14:38:22.777000      73717.93        3.07532700e+00        4.87896500e-09  19.9948  19.7478
0202-12-20_14:38:22.990000      73718.14        3.12415000e+00        1.28419500e-09  19.9779  19.9648
0202-12-20_14:38:23.188000      73718.34        3.17251200e+00       -7.64072500e-09  19.9779  19.9648
0202-12-20_14:38:23.383000      73718.53        3.22341000e+00       -6.09125500e-09  19.9779  19.9648
0202-12-20_14:38:23.580000      73718.73        3.27286100e+00       -1.62879500e-09  19.9779  19.9648
0202-12-20_14:38:23.785000      73718.94        3.31845900e+00       -3.27245000e-10  19.9779  19.9648
0202-12-20_14:38:23.990000      73719.14        3.37275600e+00        3.55215000e-10  19.9779  19.9648
0202-12-20_14:38:24.184000      73719.34        3.42229300e+00       -5.59404500e-09  20.0080  19.7131
0202-12-20_14:38:24.380000      73719.53        3.46875200e+00       -5.77905500e-09  20.0080  19.7131
0202-12-20_14:38:24.580000      73719.73        3.52151400e+00       -1.13065500e-09  20.0080  19.7131
0202-12-20_14:38:24.770000      73719.92        3.57042800e+00       -2.43220500e-09  20.0080  19.7131
0202-12-20_14:38:24.970000      73720.12        3.61877100e+00       -1.44054500e-09  19.9724  19.6147
0202-12-20_14:38:25.164000      73720.32        3.66836700e+00       -2.80407500e-09  19.9724  19.6147
0202-12-20_14:38:25.360000      73720.51        3.71958800e+00        2.09223500e-09  19.9724  19.6147
0202-12-20_14:38:25.566000      73720.72        3.76996300e+00        7.29844500e-09  19.9724  19.6147
0202-12-20_14:38:25.766000      73720.92        3.81767500e+00        7.54636500e-09  19.9724  19.6147
0202-12-20_14:38:25.977000      73721.13        3.86961200e+00        6.98855500e-09  19.9966  19.9463
0202-12-20_14:38:26.170000      73721.33        3.91719600e+00        4.63336500e-09  19.9966  19.9463
0202-12-20_14:38:26.367000      73721.52        3.96574200e+00        1.28651500e-09  19.9966  19.9463
0202-12-20_14:38:26.580000      73721.73        4.01805400e+00       -1.50252500e-09  19.9966  19.9463
0202-12-20_14:38:26.785000      73721.94        4.06595900e+00       -8.50611500e-09  19.9966  19.9463
0202-12-20_14:38:26.990000      73722.14        4.11551900e+00       -1.81241500e-09  19.9775  19.6127
0202-12-20_14:38:27.180000      73722.33        4.16625900e+00        1.08925000e-10  19.9775  19.6127
0202-12-20_14:38:27.387000      73722.54        4.21252300e+00        1.16255500e-09  19.9775  19.6127
0202-12-20_14:38:27.586000      73722.74        4.26575400e+00       -5.72845000e-10  19.9775  19.6127
0202-12-20_14:38:27.777000      73722.93        4.31506900e+00       -2.61814500e-09  19.9775  19.6127
0202-12-20_14:38:27.984000      73723.14        4.36095500e+00        3.57972500e-09  19.9806  19.9944
0202-12-20_14:38:28.180000      73723.33        4.41432100e+00        8.10416500e-09  19.9806  19.9944
0202-12-20_14:38:28.370000      73723.52        4.46405700e+00        9.52967500e-09  19.9806  19.9944
0202-12-20_14:38:28.580000      73723.73        4.50884100e+00        7.91823500e-09  19.9806  19.9944
0202-12-20_14:38:28.773000      73723.93        4.56403200e+00        7.98021500e-09  19.9806  19.9944
0202-12-20_14:38:28.984000      73724.14        4.61275500e+00        1.44259950e-08  19.9806  19.9944
0202-12-20_14:38:29.176000      73724.33        4.66086700e+00        2.16155150e-08  19.9981  19.6785
0202-12-20_14:38:29.375000      73724.53        4.71285900e+00        2.96107650e-08  19.9981  19.6785
0202-12-20_14:38:29.586000      73724.74        4.76299900e+00        4.49194950e-08  19.9981  19.6785
0202-12-20_14:38:29.780000      73724.93        4.80952300e+00        6.06620750e-08  19.9981  19.6785
0202-12-20_14:38:29.992000      73725.15        4.86117800e+00        8.13629450e-08  20.0025  19.7978
0202-12-20_14:38:30.188000      73725.34        4.90912500e+00        1.03303375e-07  20.0025  19.7978
0202-12-20_14:38:30.383000      73725.54        4.95902700e+00        1.34602595e-07  20.0025  19.7978
0202-12-20_14:38:30.590000      73725.74        5.01070600e+00        1.88957885e-07  20.0025  19.7978
0202-12-20_14:38:30.785000      73725.94        5.05995100e+00        2.51742275e-07  20.0025  19.7978
0202-12-20_14:38:30.996000      73726.15        5.10559400e+00        3.11427735e-07  20.0025  19.7978
0202-12-20_14:38:31.188000      73726.34        5.15936000e+00        4.20572165e-07  19.9701  19.9153
0202-12-20_14:38:31.383000      73726.53        5.20882900e+00        5.18064605e-07  19.9701  19.9153
0202-12-20_14:38:31.580000      73726.73        5.25798800e+00        6.37063655e-07  19.9701  19.9153
0202-12-20_14:38:31.777000      73726.93        5.30705300e+00        8.38742235e-07  19.9701  19.9153
0202-12-20_14:38:31.980000      73727.13        5.35851800e+00        1.03304536e-06  19.9870  19.6449
0202-12-20_14:38:32.170000      73727.32        5.40764700e+00        1.28610426e-06  19.9870  19.6449
0202-12-20_14:38:32.380000      73727.53        5.45587200e+00        1.69200256e-06  19.9870  19.6449
0202-12-20_14:38:32.586000      73727.74        5.50627400e+00        1.92516630e-06  19.9870  19.6449
0202-12-20_14:38:32.777000      73727.93        5.55686500e+00        3.36586042e-06  19.9870  19.6449
0202-12-20_14:38:32.980000      73728.13        5.60297700e+00        3.47897149e-06  19.9798  19.9577
0202-12-20_14:38:33.180000      73728.33        5.65614400e+00        4.76942935e-06  19.9798  19.9577
0202-12-20_14:38:33.375000      73728.53        5.70579800e+00        6.19642615e-06  19.9798  19.9577
0202-12-20_14:38:33.586000      73728.74        5.75261000e+00        7.48496255e-06  19.9798  19.9577
0202-12-20_14:38:33.793000      73728.95        5.80514400e+00        9.13297535e-06  19.9798  19.9577
0202-12-20_14:38:33.996000      73729.15        5.85441700e+00        1.07456601e-05  20.0015  19.7098

File: data/Ic/f33/Ic_2023-12-20_14-39-36756247_f33-150keV-100nA-20K.txt
# Ic = 5.04 A, n = 26.41 , Tavg = 20.00 K, f33-150keV-100nA-20K
#datetime                        t_s     iHTS_A                vHTS_V                tHTS_K  tTAR_K
0202-12-20_14:39:12.664000      73767.82        1.75043200e-02       -1.31080900e-09  19.9890  19.7593
0202-12-20_14:39:12.926000      73768.08        5.02322100e-02        1.54021100e-09  19.9890  19.7593
0202-12-20_14:39:13.130000      73768.28        9.85069800e-02        1.04651510e-08  19.9736  19.7101
0202-12-20_14:39:13.344000      73768.50        1.46413000e-01        5.32091100e-09  19.9736  19.7101
0202-12-20_14:39:13.540000      73768.69        1.97397100e-01        6.31257100e-09  19.9736  19.7101
0202-12-20_14:39:13.750000      73768.90        2.47084100e-01        5.48551000e-10  19.9736  19.7101
0202-12-20_14:39:13.957000      73769.11        2.92765400e-01       -3.81129000e-10  19.9736  19.7101
0202-12-20_14:39:14.150000      73769.30        3.45720400e-01       -1.00091900e-09  19.9793  19.9623
0202-12-20_14:39:14.350000      73769.51        3.95152200e-01        1.85010100e-09  19.9793  19.9623
0202-12-20_14:39:14.560000      73769.71        4.44498000e-01        5.19695100e-09  19.9793  19.9623
0202-12-20_14:39:14.760000      73769.91        4.94860300e-01        4.70112100e-09  19.9793  19.9623
0202-12-20_14:39:14.970000      73770.12        5.44142100e-01        5.27210000e-11  19.9632  19.6086
0202-12-20_14:39:15.164000      73770.32        5.91507900e-01        5.48551000e-10  19.9632  19.6086
0202-12-20_14:39:15.380000      73770.53        6.43640700e-01        5.50685100e-09  19.9632  19.6086
0202-12-20_14:39:15.582000      73770.73        6.91963700e-01        6.56048100e-09  19.9632  19.6086
0202-12-20_14:39:15.790000      73770.94        7.40019700e-01        8.54380100e-09  19.9632  19.6086
0202-12-20_14:39:16.008000      73771.16        7.92027800e-01        2.90374100e-09  19.9724  19.9561
0202-12-20_14:39:16.203000      73771.35        8.39222100e-01        1.60219100e-09  19.9724  19.9561
0202-12-20_14:39:16.395000      73771.55        8.90428900e-01        2.15999100e-09  19.9724  19.9561
0202-12-20_14:39:16.586000      73771.74        9.39819000e-01       -7.12390000e-11  19.9724  19.9561
0202-12-20_14:39:16.793000      73771.94        9.85403800e-01       -6.91029000e-10  19.9724  19.9561
0202-12-20_14:39:16.984000      73772.14        1.03928800e+00       -6.39306900e-09  19.9724  19.9561
0202-12-20_14:39:17.180000      73772.33        1.08876900e+00        4.26732100e-09  19.9805  19.6079
0202-12-20_14:39:17.387000      73772.54        1.13445700e+00        2.28418100e-09  19.9805  19.6079
0202-12-20_14:39:17.586000      73772.74        1.18829500e+00        5.44523100e-09  19.9805  19.6079
0202-12-20_14:39:17.777000      73772.93        1.23740700e+00        1.85055100e-09  19.9805  19.6079
0202-12-20_14:39:17.990000      73773.14        1.28232600e+00       -4.90512900e-09  19.9786  19.9865
0202-12-20_14:39:18.180000      73773.33        1.33662200e+00       -6.90579000e-10  19.9786  19.9865
0202-12-20_14:39:18.380000      73773.53        1.38698900e+00       -2.30201900e-09  19.9786  19.9865
0202-12-20_14:39:18.580000      73773.73        1.43365900e+00        6.37500100e-09  19.9786  19.9865
0202-12-20_14:39:18.773000      73773.92        1.48541700e+00        5.32136100e-09  19.9786  19.9865
0202-12-20_14:39:18.970000      73774.12        1.53496300e+00        6.99479100e-09  19.9914  19.9616
0202-12-20_14:39:19.160000      73774.31        1.58060500e+00        6.31302100e-09  19.9914  19.9616
0202-12-20_14:39:19.360000      73774.51        1.63429000e+00        4.32970100e-09  19.9914  19.9616
0202-12-20_14:39:19.560000      73774.71        1.68411200e+00        2.90419100e-09  19.9914  19.9616
0202-12-20_14:39:19.754000      73774.91        1.72797200e+00       -8.80900000e-12  19.9914  19.9616
0202-12-20_14:39:19.960000      73775.11        1.78259500e+00        1.78857100e-09  19.9853  19.6151
0202-12-20_14:39:20.160000      73775.31        1.83318700e+00       -3.54159900e-09  19.9853  19.6151
0202-12-20_14:39:20.367000      73775.52        1.88082900e+00       -2.67389900e-09  19.9853  19.6151
0202-12-20_14:39:20.570000      73775.72        1.93246300e+00       -5.27699900e-09  19.9853  19.6151
0202-12-20_14:39:20.766000      73775.92        1.98212800e+00       -2.54993900e-09  19.9853  19.6151
0202-12-20_14:39:20.973000      73776.13        2.02804900e+00       -4.47127900e-09  19.9853  19.6151
0202-12-20_14:39:21.170000      73776.33        2.08117800e+00       -1.80618900e-09  19.9671  19.9304
0202-12-20_14:39:21.367000      73776.52        2.13079600e+00       -2.73587900e-09  19.9671  19.9304
0202-12-20_14:39:21.566000      73776.72        2.17629400e+00       -4.42659000e-10  19.9671  19.9304
0202-12-20_14:39:21.766000      73776.92        2.22959300e+00       -6.95042900e-09  19.9671  19.9304
0202-12-20_14:39:21.973000      73777.12        2.27957800e+00       -1.19707090e-08  19.9853  19.7689
0202-12-20_14:39:22.168000      73777.32        2.32773100e+00       -1.38920490e-08  19.9853  19.7689
0202-12-20_14:39:22.360000      73777.51        2.37858400e+00       -1.10410290e-08  19.9853  19.7689
0202-12-20_14:39:22.560000      73777.71        2.42861400e+00       -6.82646900e-09  19.9853  19.7689
0202-12-20_14:39:22.758000      73777.91        2.47680800e+00       -4.78116900e-09  19.9853  19.7689
0202-12-20_14:39:22.957000      73778.11        2.52601400e+00       -2.79784900e-09  19.9729  19.7084
0202-12-20_14:39:23.164000      73778.32        2.57755200e+00       -6.14481900e-09  19.9729  19.7084
0202-12-20_14:39:23.355000      73778.51        2.62542200e+00       -4.71978900e-09  19.9729  19.7084
0202-12-20_14:39:23.570000      73778.72        2.67479900e+00       -5.27794900e-09  19.9729  19.7084
0202-12-20_14:39:23.773000      73778.93        2.72699100e+00       -2.86101900e-09  19.9729  19.7084
0202-12-20_14:39:23.970000      73779.12        2.77409400e+00       -1.37352900e-09  19.9859  19.9621
0202-12-20_14:39:24.170000      73779.32        2.82356700e+00       -5.83599900e-09  19.9859  19.9621
0202-12-20_14:39:24.370000      73779.52        2.87559000e+00       -6.57973900e-09  19.9859  19.9621
0202-12-20_14:39:24.570000      73779.72        2.92521900e+00       -7.26150900e-09  19.9859  19.9621
0202-12-20_14:39:24.780000      73779.93        2.97158300e+00        2.22124100e-09  19.9859  19.9621
0202-12-20_14:39:24.984000      73780.14        3.02497000e+00        2.40717100e-09  19.9813  19.7486
0202-12-20_14:39:25.188000      73780.34        3.07388400e+00       -1.12560900e-09  19.9813  19.7486
0202-12-20_14:39:25.380000      73780.53        3.12136700e+00       -1.27156390e-08  19.9813  19.7486
0202-12-20_14:39:25.574000      73780.73        3.17273700e+00       -1.64343590e-08  19.9813  19.7486
0202-12-20_14:39:25.766000      73780.92        3.22260800e+00       -1.55046790e-08  19.9813  19.7486
0202-12-20_14:39:25.965000      73781.12        3.26814600e+00       -1.55666590e-08  19.9672  19.9475
0202-12-20_14:39:26.160000      73781.31        3.32205600e+00       -1.21578290e-08  19.9672  19.9475
0202-12-20_14:39:26.367000      73781.52        3.37149200e+00       -1.83556990e-08  19.9672  19.9475
0202-12-20_14:39:26.562000      73781.72        3.41982800e+00       -1.56286390e-08  19.9672  19.9475
0202-12-20_14:39:26.760000      73781.91        3.47126800e+00       -1.71780990e-08  19.9672  19.9475
0202-12-20_14:39:26.970000      73782.12        3.52121100e+00       -9.61669900e-09  19.9782  19.7617
0202-12-20_14:39:27.160000      73782.31        3.56809700e+00       -1.27776090e-08  19.9782  19.7617
0202-12-20_14:39:27.355000      73782.51        3.62024700e+00       -1.81697590e-08  19.9782  19.7617
0202-12-20_14:39:27.562000      73782.72        3.67026900e+00       -1.76119590e-08  19.9782  19.7617
0202-12-20_14:39:27.758000      73782.91        3.71707700e+00       -1.81077890e-08  19.9782  19.7617
0202-12-20_14:39:27.957000      73783.11        3.76887400e+00       -1.19099090e-08  20.0072  19.7101
0202-12-20_14:39:28.160000      73783.31        3.81862700e+00       -1.54426990e-08  20.0072  19.7101
0202-12-20_14:39:28.355000      73783.51        3.86584300e+00       -1.58765490e-08  20.0072  19.7101
0202-12-20_14:39:28.550000      73783.70        3.91734300e+00       -1.64963390e-08  20.0072  19.7101
0202-12-20_14:39:28.754000      73783.91        3.96730300e+00       -1.61244690e-08  20.0072  19.7101
0202-12-20_14:39:28.957000      73784.11        4.01554000e+00       -1.45130190e-08  19.9851  19.6994
0202-12-20_14:39:29.152000      73784.31        4.06649900e+00       -1.56288590e-08  19.9851  19.6994
0202-12-20_14:39:29.350000      73784.51        4.11691000e+00       -1.36464190e-08  19.9851  19.6994
0202-12-20_14:39:29.547000      73784.70        4.16315000e+00       -1.43908290e-08  19.9851  19.6994
0202-12-20_14:39:29.742000      73784.89        4.21520900e+00       -1.19121190e-08  19.9851  19.6994
0202-12-20_14:39:29.938000      73785.09        4.26493000e+00       -9.99077900e-09  19.9943  19.6157
0202-12-20_14:39:30.176000      73785.33        4.31541400e+00       -4.78456900e-09  19.9943  19.6157
0202-12-20_14:39:30.370000      73785.52        4.36468500e+00       -4.97050900e-09  19.9943  19.6157
0202-12-20_14:39:30.570000      73785.72        4.41292900e+00       -5.40435900e-09  19.9943  19.6157
0202-12-20_14:39:30.766000      73785.92        4.46129700e+00       -2.36739900e-09  19.9943  19.6157
0202-12-20_14:39:30.970000      73786.12        4.51375000e+00       -2.49135900e-09  19.9621  19.9499
0202-12-20_14:39:31.176000      73786.33        4.56194100e+00        1.47528100e-09  19.9621  19.9499
0202-12-20_14:39:31.370000      73786.52        4.61165100e+00        6.06170100e-09  19.9621  19.9499
0202-12-20_14:39:31.566000      73786.72        4.66264100e+00        1.36850810e-08  19.9621  19.9499
0202-12-20_14:39:31.766000      73786.92        4.71036600e+00        2.07506610e-08  19.9621  19.9499
0202-12-20_14:39:31.960000      73787.11        4.75909700e+00        2.49032310e-08  19.9872  19.7686
0202-12-20_14:39:32.168000      73787.32        4.81119300e+00        4.41786110e-08  19.9872  19.7686
0202-12-20_14:39:32.363000      73787.51        4.85957500e+00        5.60165410e-08  19.9872  19.7686
0202-12-20_14:39:32.570000      73787.72        4.90813100e+00        9.25839810e-08  19.9872  19.7686
0202-12-20_14:39:32.770000      73787.92        4.96071100e+00        1.14276521e-07  19.9872  19.7686
0202-12-20_14:39:32.973000      73788.13        5.00886300e+00        1.49604391e-07  19.9647  19.9541
0202-12-20_14:39:33.168000      73788.32        5.05794800e+00        2.11397161e-07  19.9647  19.9541
0202-12-20_14:39:33.367000      73788.52        5.10967100e+00        2.81123201e-07  19.9647  19.9541
0202-12-20_14:39:33.582000      73788.73        5.15733500e+00        3.92127061e-07  19.9647  19.9541
0202-12-20_14:39:33.793000      73788.94        5.20926300e+00        4.91416951e-07  19.9647  19.9541
0202-12-20_14:39:34.004000      73789.16        5.25863700e+00        6.53491271e-07  19.9885  19.7273
0202-12-20_14:39:34.195000      73789.35        5.30581000e+00        7.93873041e-07  19.9885  19.7273
0202-12-20_14:39:34.402000      73789.55        5.35726900e+00        1.05449350e-06  19.9885  19.7273
0202-12-20_14:39:34.594000      73789.75        5.40585500e+00        1.29249173e-06  19.9885  19.7273
0202-12-20_14:39:34.790000      73789.94        5.45497900e+00        1.58410154e-06  19.9885  19.7273
0202-12-20_14:39:34.996000      73790.15        5.50645600e+00        2.07230781e-06  19.9885  19.7273
0202-12-20_14:39:35.188000      73790.34        5.55645300e+00        2.52964963e-06  19.9694  19.7400
0202-12-20_14:39:35.383000      73790.53        5.60082100e+00        3.02671986e-06  19.9694  19.7400
0202-12-20_14:39:35.590000      73790.74        5.64600800e+00        4.32133270e-06  19.9694  19.7400
0202-12-20_14:39:35.780000      73790.94        5.70492200e+00        5.73760860e-06  19.9694  19.7400
0202-12-20_14:39:35.977000      73791.13        5.75082100e+00        7.06519290e-06  20.0008  19.9620
0202-12-20_14:39:36.184000      73791.34        5.80471100e+00        8.68506880e-06  20.0008  19.9620
0202-12-20_14:39:36.375000      73791.53        5.85390900e+00        1.02055929e-05  20.0008  19.9620
