Repository: shortlab/2024-Beam-On-Not

# 2024-Beam-On-Not
Data repository for Alexis' paper disproving the beam-on effect as a temperature artifact

File: data/Ic/f33/Ic_2023-12-20_15-43-18198492_f33-800keV-0nA-20K.txt
# Ic = 5.01 A, n = 28.93 , Tavg = 19.98 K, f33-800keV-0nA-20K
#datetime                        t_s     iHTS_A                vHTS_V                tHTS_K  tTAR_K
0202-12-20_15:43:04.918000      77600.07        5.05047600e-02       -1.02729535e-08  19.9909  19.6429
0202-12-20_15:43:05.140000      77600.29        9.30188900e-02       -7.91776350e-09  19.9754  19.8571
0202-12-20_15:43:05.344000      77600.50        1.89855400e-01       -4.69488350e-09  19.9754  19.8571
0202-12-20_15:43:05.562000      77600.71        2.86853200e-01        4.49346500e-10  19.9754  19.8571
0202-12-20_15:43:05.773000      77600.92        3.90835200e-01        9.68415650e-09  19.9754  19.8571
0202-12-20_15:43:05.990000      77601.14        4.84432800e-01        7.51490650e-09  19.9625  19.8688
0202-12-20_15:43:06.203000      77601.36        5.88670100e-01        1.19153865e-08  19.9625  19.8688
0202-12-20_15:43:06.450000      77601.60        6.85381400e-01        9.12634650e-09  19.9625  19.8688
0202-12-20_15:43:06.664000      77601.82        7.81325400e-01        1.45184865e-08  19.9625  19.8688
0202-12-20_15:43:06.887000      77602.04        8.84250800e-01        1.54485065e-08  19.9625  19.8688
0202-12-20_15:43:07.100000      77602.25        9.80570300e-01        1.16682565e-08  19.9754  19.6363
0202-12-20_15:43:07.340000      77602.49        1.08284300e+00        1.34659765e-08  19.9754  19.6363
0202-12-20_15:43:07.560000      77602.71        1.18140500e+00        1.10488065e-08  19.9754  19.6363
0202-12-20_15:43:07.770000      77602.92        1.28019500e+00        8.38372650e-09  19.9754  19.6363
0202-12-20_15:43:08.010000      77603.16        1.38040900e+00        6.58634650e-09  19.9727  19.9922
0202-12-20_15:43:08.254000      77603.41        1.47883700e+00        1.27222265e-08  19.9727  19.9922
0202-12-20_15:43:08.465000      77603.62        1.57196100e+00        7.33008650e-09  19.9727  19.9922
0202-12-20_15:43:08.670000      77603.82        1.67614400e+00        6.40040650e-09  19.9727  19.9922
0202-12-20_15:43:08.910000      77604.06        1.77566900e+00        1.04909965e-08  19.9727  19.9922
0202-12-20_15:43:09.130000      77604.28        1.87662500e+00        1.32800365e-08  19.9878  19.6094
0202-12-20_15:43:09.355000      77604.51        1.97699500e+00        5.90457650e-09  19.9878  19.6094
0202-12-20_15:43:09.560000      77604.71        2.07407200e+00        6.21447650e-09  19.9878  19.6094
0202-12-20_15:43:09.770000      77604.92        2.17332100e+00        1.25618650e-09  19.9878  19.6094
0202-12-20_15:43:09.977000      77605.13        2.26823200e+00        8.63163650e-09  19.9805  19.8882
0202-12-20_15:43:10.190000      77605.34        2.37260900e+00        1.21644265e-08  19.9805  19.8882
0202-12-20_15:43:10.387000      77605.54        2.46706700e+00        1.17305665e-08  19.9805  19.8882
0202-12-20_15:43:10.582000      77605.74        2.56600300e+00        8.81757650e-09  19.9805  19.8882
0202-12-20_15:43:10.790000      77605.94        2.66901700e+00        4.23115650e-09  19.9805  19.8882
0202-12-20_15:43:11.016000      77606.17        2.76981100e+00        4.35511650e-09  19.9787  19.8478
0202-12-20_15:43:11.254000      77606.41        2.86943700e+00        2.74366650e-09  19.9787  19.8478
0202-12-20_15:43:11.473000      77606.63        2.95985900e+00        6.64832650e-09  19.9787  19.8478
0202-12-20_15:43:11.670000      77606.83        3.06640700e+00        6.64832650e-09  19.9787  19.8478
0202-12-20_15:43:11.902000      77607.05        3.16419700e+00        3.17751650e-09  19.9787  19.8478
0202-12-20_15:43:12.130000      77607.28        3.26593300e+00        5.09885650e-09  19.9763  19.6639
0202-12-20_15:43:12.360000      77607.51        3.36138200e+00        8.69361650e-09  19.9763  19.6639
0202-12-20_15:43:12.566000      77607.72        3.46293900e+00        6.58634650e-09  19.9763  19.6639
0202-12-20_15:43:12.770000      77607.92        3.56233000e+00       -6.02613500e-10  19.9763  19.6639
0202-12-20_15:43:12.965000      77608.12        3.65507500e+00        1.75342650e-09  19.9763  19.6639
0202-12-20_15:43:13.184000      77608.34        3.76085800e+00        3.42798650e-09  19.9550  19.9638
0202-12-20_15:43:13.395000      77608.55        3.85758900e+00        4.54388650e-09  19.9550  19.9638
0202-12-20_15:43:13.590000      77608.74        3.95875000e+00        6.65116650e-09  19.9550  19.9638
0202-12-20_15:43:13.800000      77608.95        4.05862100e+00        7.08501650e-09  19.9550  19.9638
0202-12-20_15:43:14.010000      77609.16        4.15220000e+00        9.75009650e-09  19.9901  19.6470
0202-12-20_15:43:14.246000      77609.40        4.25907700e+00        9.44020650e-09  19.9901  19.6470
0202-12-20_15:43:14.470000      77609.62        4.35306400e+00        1.00599865e-08  19.9901  19.6470
0202-12-20_15:43:14.670000      77609.83        4.45489400e+00        1.50182865e-08  19.9901  19.6470
0202-12-20_15:43:14.900000      77610.05        4.55473800e+00        2.28895665e-08  19.9901  19.6470
0202-12-20_15:43:15.140000      77610.29        4.65842200e+00        4.02435965e-08  19.9777  19.8535
0202-12-20_15:43:15.380000      77610.53        4.74781900e+00        5.55523265e-08  19.9777  19.8535
0202-12-20_15:43:15.574000      77610.73        4.85336400e+00        9.11900465e-08  19.9777  19.8535
0202-12-20_15:43:15.773000      77610.92        4.94954900e+00        1.37612066e-07  19.9777  19.8535
0202-12-20_15:43:15.992000      77611.14        5.04765500e+00        2.21407206e-07  19.9777  19.8535
0202-12-20_15:43:16.210000      77611.36        5.15301300e+00        4.79796216e-07  19.9678  19.8781
0202-12-20_15:43:16.440000      77611.59        5.24817600e+00        7.10418796e-07  19.9678  19.8781
0202-12-20_15:43:16.676000      77611.83        5.35277300e+00        2.05839257e-06  19.9678  19.8781
0202-12-20_15:43:16.902000      77612.05        5.44632000e+00        2.22245007e-06  19.9678  19.8781
0202-12-20_15:43:17.120000      77612.27        5.54981400e+00        4.86602565e-06  19.9765  19.6345
0202-12-20_15:43:17.350000      77612.50        5.64701400e+00        6.23346065e-06  19.9765  19.6345
0202-12-20_15:43:17.582000      77612.74        5.74940100e+00        9.88115235e-06  19.9765  19.6345
0202-12-20_15:43:17.797000      77612.95        5.84464100e+00        1.53088087e-05  19.9765  19.6345

File: data/Ic/f33/Ic_2023-12-20_15-43-46257363_f33-800keV-37nA-20K.txt
# Ic = 4.83 A, n = 27.80 , Tavg = 19.98 K, f33-800keV-37nA-20K
#datetime                        t_s     iHTS_A                vHTS_V                tHTS_K  tTAR_K
0202-12-20_15:43:33.450000      77628.60        4.88118300e-02       -2.16920500e-10  19.9640  19.9674
0202-12-20_15:43:33.664000      77628.82        8.29912600e-02        7.03458950e-09  19.9640  19.9674
0202-12-20_15:43:33.900000      77629.05        1.92554900e-01        9.14185950e-09  19.9640  19.9674
0202-12-20_15:43:34.133000      77629.28        2.86232900e-01        1.00095695e-08  20.0110  19.6536
0202-12-20_15:43:34.363000      77629.51        3.90776300e-01        3.12992950e-09  20.0110  19.6536
0202-12-20_15:43:34.562000      77629.71        4.85223100e-01       -3.43982050e-09  20.0110  19.6536
0202-12-20_15:43:34.758000      77629.91        5.87204800e-01       -1.58046050e-09  20.0110  19.6536
0202-12-20_15:43:34.950000      77630.10        6.85606800e-01       -5.26820500e-10  20.0110  19.6536
0202-12-20_15:43:35.156000      77630.31        7.74935500e-01       -2.78900500e-10  19.9847  19.8423
0202-12-20_15:43:35.355000      77630.51        8.83744200e-01       -2.32420050e-09  19.9847  19.8423
0202-12-20_15:43:35.555000      77630.71        9.83801000e-01       -5.17522050e-09  19.9847  19.8423
0202-12-20_15:43:35.754000      77630.91        1.07724000e+00        3.12992950e-09  19.9847  19.8423
0202-12-20_15:43:35.957000      77631.11        1.18059800e+00        7.28249950e-09  19.9847  19.8423
0202-12-20_15:43:36.170000      77631.32        1.28039500e+00        1.06909395e-08  19.9901  19.8892
0202-12-20_15:43:36.370000      77631.52        1.37238100e+00       -1.58239050e-09  19.9901  19.8892
0202-12-20_15:43:36.580000      77631.73        1.47774300e+00        5.10974950e-09  19.9901  19.8892
0202-12-20_15:43:36.777000      77631.93        1.56847300e+00        6.84475950e-09  19.9901  19.8892
0202-12-20_15:43:37.004000      77632.15        1.67655900e+00        1.22369095e-08  19.9901  19.8892
0202-12-20_15:43:37.240000      77632.39        1.77607000e+00        6.53486950e-09  19.9681  19.6315
0202-12-20_15:43:37.460000      77632.61        1.87798600e+00        9.44786950e-09  19.9681  19.6315
0202-12-20_15:43:37.656000      77632.81        1.97060300e+00        3.62186950e-09  19.9681  19.6315
0202-12-20_15:43:37.875000      77633.03        2.07147000e+00        2.07239950e-09  19.9681  19.6315
0202-12-20_15:43:38.113000      77633.27        2.17570700e+00        8.58016950e-09  19.9770  19.9981
0202-12-20_15:43:38.340000      77633.49        2.27098400e+00        1.11832695e-08  19.9770  19.9981
0202-12-20_15:43:38.570000      77633.72        2.37105300e+00        1.06254595e-08  19.9770  19.9981
0202-12-20_15:43:38.760000      77633.91        2.47033200e+00        8.14631950e-09  19.9770  19.9981
0202-12-20_15:43:38.980000      77634.13        2.56930200e+00        6.22497950e-09  19.9804  19.6239
0202-12-20_15:43:39.215000      77634.37        2.66821700e+00        7.09267950e-09  19.9804  19.6239
0202-12-20_15:43:39.434000      77634.58        2.76877000e+00        1.18650395e-08  19.9804  19.6239
0202-12-20_15:43:39.668000      77634.82        2.86980800e+00        1.55217795e-08  19.9804  19.6239
0202-12-20_15:43:39.883000      77635.04        2.96359900e+00        1.98602895e-08  19.9804  19.6239
0202-12-20_15:43:40.130000      77635.28        3.06855300e+00        1.31665895e-08  19.9633  19.8671
0202-12-20_15:43:40.360000      77635.51        3.16709300e+00        8.45620950e-09  19.9633  19.8671
0202-12-20_15:43:40.566000      77635.72        3.26418000e+00        5.41924950e-09  19.9633  19.8671
0202-12-20_15:43:40.760000      77635.91        3.35985900e+00        3.86978950e-09  19.9633  19.8671
0202-12-20_15:43:40.980000      77636.13        3.46111500e+00        6.72080950e-09  19.9739  19.8642
0202-12-20_15:43:41.184000      77636.34        3.56390500e+00        1.03775495e-08  19.9739  19.8642
0202-12-20_15:43:41.390000      77636.54        3.65791400e+00        1.09973395e-08  19.9739  19.8642
0202-12-20_15:43:41.590000      77636.74        3.75810800e+00        1.18650395e-08  19.9739  19.8642
0202-12-20_15:43:41.790000      77636.94        3.85975200e+00        1.18030595e-08  19.9739  19.8642
0202-12-20_15:43:42.020000      77637.17        3.95846000e+00        1.71332295e-08  20.0015  19.6666
0202-12-20_15:43:42.266000      77637.42        4.06212500e+00        1.50260995e-08  20.0015  19.6666
0202-12-20_15:43:42.477000      77637.63        4.15006600e+00        1.16793995e-08  20.0015  19.6666
0202-12-20_15:43:42.676000      77637.83        4.25694100e+00        1.44685095e-08  20.0015  19.6666
0202-12-20_15:43:42.906000      77638.06        4.35909600e+00        1.36008095e-08  20.0015  19.6666
0202-12-20_15:43:43.117000      77638.27        4.45746600e+00        1.67617195e-08  19.9666  19.9675
0202-12-20_15:43:43.350000      77638.50        4.55542700e+00        1.93028495e-08  19.9666  19.9675
0202-12-20_15:43:43.570000      77638.72        4.65620200e+00        5.94650495e-08  19.9666  19.9675
0202-12-20_15:43:43.770000      77638.92        4.75375300e+00        1.32847830e-07  19.9666  19.9675
0202-12-20_15:43:43.965000      77639.12        4.84804600e+00        2.14349820e-07  19.9666  19.9675
0202-12-20_15:43:44.200000      77639.35        4.94314100e+00        3.83427710e-07  19.9931  19.6627
0202-12-20_15:43:44.445000      77639.60        5.04631700e+00        6.55266290e-07  19.9931  19.6627
0202-12-20_15:43:44.670000      77639.82        5.15199100e+00        1.08855939e-06  19.9931  19.6627
0202-12-20_15:43:44.902000      77640.06        5.24742900e+00        2.40071044e-06  19.9931  19.6627
0202-12-20_15:43:45.152000      77640.31        5.35125700e+00        3.77329072e-06  19.9753  19.8377
0202-12-20_15:43:45.400000      77640.55        5.45062300e+00        6.41178588e-06  19.9753  19.8377
0202-12-20_15:43:45.610000      77640.76        5.54403800e+00        8.72111218e-06  19.9753  19.8377
0202-12-20_15:43:45.832000      77640.98        5.64944500e+00        1.38120424e-05  19.9753  19.8377

File: data/Ic/f33/Ic_2023-12-20_15-44-20508092_f33-800keV-0nA-20K.txt
# Ic = 4.98 A, n = 28.02 , Tavg = 19.97 K, f33-800keV-0nA-20K
#datetime                        t_s     iHTS_A                vHTS_V                tHTS_K  tTAR_K
0202-12-20_15:44:07.490000      77662.64        1.58956300e-02       -1.16024070e-08  19.9824  19.6258
0202-12-20_15:44:07.684000      77662.84        9.28698600e-02       -9.80502700e-09  19.9824  19.6258
0202-12-20_15:44:07.900000      77663.05        1.87615000e-01       -9.37117700e-09  19.9824  19.6258
0202-12-20_15:44:08.117000      77663.27        2.91949100e-01       -8.81336700e-09  19.9617  19.9939
0202-12-20_15:44:08.350000      77663.50        3.88398200e-01       -5.34256700e-09  19.9617  19.9939
0202-12-20_15:44:08.566000      77663.72        4.88297700e-01        9.79263000e-10  19.9617  19.9939
0202-12-20_15:44:08.770000      77663.92        5.84163300e-01        3.89226300e-09  19.9617  19.9939
0202-12-20_15:44:08.970000      77664.12        6.83605700e-01        1.04124300e-09  19.9668  19.6287
0202-12-20_15:44:09.184000      77664.34        7.88224800e-01       -3.66913700e-09  19.9668  19.6287
0202-12-20_15:44:09.390000      77664.54        8.80771900e-01        5.31777300e-09  19.9668  19.6287
0202-12-20_15:44:09.586000      77664.74        9.82827900e-01        2.90060300e-09  19.9668  19.6287
0202-12-20_15:44:09.785000      77664.94        1.07834900e+00        2.97493000e-10  19.9668  19.6287
0202-12-20_15:44:10.020000      77665.17        1.17710900e+00        1.73543000e-10  19.9770  19.8531
0202-12-20_15:44:10.246000      77665.40        1.28064900e+00        9.17283000e-10  19.9770  19.8531
0202-12-20_15:44:10.473000      77665.62        1.38004400e+00        5.81360300e-09  19.9770  19.8531
0202-12-20_15:44:10.668000      77665.82        1.47512000e+00       -1.31394700e-09  19.9770  19.8531
0202-12-20_15:44:10.880000      77666.03        1.57297000e+00        4.95830000e-11  19.9770  19.8531
0202-12-20_15:44:11.094000      77666.25        1.67644400e+00       -4.41288700e-09  19.9814  19.8691
0202-12-20_15:44:11.332000      77666.48        1.76901600e+00       -1.37584700e-09  19.9814  19.8691
0202-12-20_15:44:11.562000      77666.72        1.87662900e+00       -4.45997000e-10  19.9814  19.8691
0202-12-20_15:44:11.770000      77666.92        1.97128300e+00       -5.52808700e-09  19.9814  19.8691
0202-12-20_15:44:11.970000      77667.12        2.06840400e+00       -4.47444700e-09  19.9853  19.6525
0202-12-20_15:44:12.200000      77667.35        2.16925100e+00       -5.28017700e-09  19.9853  19.6525
0202-12-20_15:44:12.390000      77667.54        2.27169600e+00        9.17693000e-10  19.9853  19.6525
0202-12-20_15:44:12.600000      77667.75        2.37144500e+00       -4.35049700e-09  19.9853  19.6525
0202-12-20_15:44:12.797000      77667.95        2.46269200e+00       -1.21598070e-08  19.9853  19.6525
0202-12-20_15:44:12.996000      77668.15        2.56891700e+00       -1.20978270e-08  19.9584  19.9657
0202-12-20_15:44:13.215000      77668.37        2.66832800e+00        5.45823000e-10  19.9584  19.9657
0202-12-20_15:44:13.438000      77668.59        2.76891400e+00        7.85930300e-09  19.9584  19.9657
0202-12-20_15:44:13.664000      77668.82        2.86521900e+00        2.83903300e-09  19.9584  19.9657
0202-12-20_15:44:13.883000      77669.03        2.96732300e+00        1.35154300e-09  19.9584  19.9657
0202-12-20_15:44:14.113000      77669.27        3.06603700e+00        1.72341300e-09  19.9855  19.6661
0202-12-20_15:44:14.367000      77669.52        3.16739100e+00        9.79673000e-10  19.9855  19.6661
0202-12-20_15:44:14.566000      77669.72        3.25986400e+00       -2.67706700e-09  19.9855  19.6661
0202-12-20_15:44:14.777000      77669.93        3.36420100e+00        5.00828300e-09  19.9855  19.6661
0202-12-20_15:44:14.977000      77670.13        3.46018900e+00        3.02497300e-09  19.9698  19.8202
0202-12-20_15:44:15.203000      77670.36        3.55843600e+00        5.00828300e-09  19.9698  19.8202
0202-12-20_15:44:15.450000      77670.60        3.66199700e+00       -3.83857000e-10  19.9698  19.8202
0202-12-20_15:44:15.668000      77670.82        3.76236700e+00       -3.91664700e-09  19.9698  19.8202
0202-12-20_15:44:15.895000      77671.05        3.86241500e+00       -5.15621700e-09  19.9698  19.8202
0202-12-20_15:44:16.125000      77671.28        3.95913300e+00       -2.73904700e-09  19.9691  19.9012
0202-12-20_15:44:16.367000      77671.52        4.05728100e+00       -3.91664700e-09  19.9691  19.9012
0202-12-20_15:44:16.570000      77671.72        4.15357500e+00        1.53748300e-09  19.9691  19.9012
0202-12-20_15:44:16.780000      77671.93        4.25773300e+00        2.34320300e-09  19.9691  19.9012
0202-12-20_15:44:16.990000      77672.14        4.35328500e+00        3.89267300e-09  19.9760  19.6264
0202-12-20_15:44:17.220000      77672.37        4.45569700e+00        7.79733300e-09  19.9760  19.6264
0202-12-20_15:44:17.450000      77672.60        4.54717900e+00        1.26301930e-08  19.9760  19.6264
0202-12-20_15:44:17.680000      77672.83        4.65838000e+00        2.75032230e-08  19.9760  19.6264
0202-12-20_15:44:17.890000      77673.04        4.75070300e+00        4.77698630e-08  19.9760  19.6264
0202-12-20_15:44:18.100000      77673.26        4.85309000e+00        8.13003130e-08  19.9723  19.9957
0202-12-20_15:44:18.344000      77673.50        4.95059100e+00        1.49600783e-07  19.9723  19.9957
0202-12-20_15:44:18.580000      77673.73        5.05567000e+00        3.05972913e-07  19.9723  19.9957
0202-12-20_15:44:18.780000      77673.93        5.14817300e+00        4.53172203e-07  19.9723  19.9957
0202-12-20_15:44:18.996000      77674.15        5.24720100e+00        7.58664963e-07  19.9723  19.9957
0202-12-20_15:44:19.254000      77674.41        5.34058300e+00        2.15082934e-06  19.9952  19.6315
0202-12-20_15:44:19.480000      77674.63        5.45249200e+00        3.26768457e-06  19.9952  19.6315
0202-12-20_15:44:19.684000      77674.84        5.53992900e+00        3.41048337e-06  19.9952  19.6315
0202-12-20_15:44:19.887000      77675.04        5.64702800e+00        6.05114558e-06  19.9952  19.6315
0202-12-20_15:44:20.110000      77675.26        5.74698100e+00        1.08321784e-05  19.9661  19.8509

File: data/Ic/f33/Ic_2023-12-20_15-45-09700924_f33-800keV-37nA-20K.txt
# Ic = 4.82 A, n = 27.78 , Tavg = 19.99 K, f33-800keV-37nA-20K
#datetime                        t_s     iHTS_A                vHTS_V                tHTS_K  tTAR_K
0202-12-20_15:44:56.900000      77712.05        4.91639600e-02        8.55310500e-10  19.9745  19.9034
0202-12-20_15:44:57.094000      77712.25        8.94520100e-02       -1.62383950e-09  19.9773  19.6219
0202-12-20_15:44:57.297000      77712.45        1.87128200e-01       -9.42079500e-10  19.9773  19.6219
0202-12-20_15:44:57.490000      77712.64        2.90283700e-01        4.21450500e-10  19.9773  19.6219
0202-12-20_15:44:57.684000      77712.84        3.89675700e-01        4.01622050e-09  19.9773  19.6219
0202-12-20_15:44:57.890000      77713.04        4.81017600e-01        1.10322050e-09  19.9773  19.6219
0202-12-20_15:44:58.090000      77713.24        5.87985800e-01       -3.41979950e-09  19.9741  20.0017
0202-12-20_15:44:58.285000      77713.44        6.86283800e-01       -2.57449500e-10  19.9741  20.0017
0202-12-20_15:44:58.490000      77713.64        7.76592800e-01       -6.20549950e-09  19.9741  20.0017
0202-12-20_15:44:58.684000      77713.84        8.83566900e-01       -2.61072950e-09  19.9741  20.0017
0202-12-20_15:44:58.914000      77714.07        9.83012100e-01       -2.48676950e-09  19.9741  20.0017
0202-12-20_15:44:59.156000      77714.31        1.08246000e+00        3.27725050e-09  19.9900  19.6334
0202-12-20_15:44:59.370000      77714.52        1.17942600e+00       -7.61950000e-12  19.9900  19.6334
0202-12-20_15:44:59.570000      77714.72        1.28075700e+00        3.15329050e-09  19.9900  19.6334
0202-12-20_15:44:59.766000      77714.92        1.37893400e+00       -9.99279500e-10  19.9900  19.6334
0202-12-20_15:44:59.965000      77715.12        1.47590100e+00       -5.83362950e-09  19.9757  19.8567
0202-12-20_15:45:00.164000      77715.32        1.57260600e+00       -9.36641950e-09  19.9757  19.8567
0202-12-20_15:45:00.370000      77715.52        1.67591600e+00       -5.15185950e-09  19.9757  19.8567
0202-12-20_15:45:00.566000      77715.72        1.77268100e+00        1.16330500e-10  19.9757  19.8567
0202-12-20_15:45:00.773000      77715.92        1.87001900e+00        1.35591050e-09  19.9757  19.8567
0202-12-20_15:45:00.984000      77716.14        1.97416500e+00       -4.22217950e-09  19.9569  19.8701
0202-12-20_15:45:01.200000      77716.35        2.07217900e+00       -3.35447950e-09  19.9569  19.8701
0202-12-20_15:45:01.430000      77716.58        2.17321400e+00        7.36120500e-10  19.9569  19.8701
0202-12-20_15:45:01.660000      77716.81        2.26357900e+00       -2.98259950e-09  19.9569  19.8701
0202-12-20_15:45:01.895000      77717.05        2.37212400e+00        5.69442050e-09  19.9569  19.8701
0202-12-20_15:45:02.110000      77717.26        2.46632300e+00        9.22060500e-10  19.9731  19.6581
0202-12-20_15:45:02.363000      77717.51        2.57321200e+00       -1.99093950e-09  19.9731  19.6581
0202-12-20_15:45:02.574000      77717.72        2.66966300e+00       -4.40810950e-09  19.9731  19.6581
0202-12-20_15:45:02.773000      77717.93        2.76832900e+00       -1.61906950e-09  19.9731  19.6581
0202-12-20_15:45:03.004000      77718.16        2.86422600e+00       -6.57736950e-09  19.9731  19.6581
0202-12-20_15:45:03.250000      77718.40        2.96850500e+00       -3.16853950e-09  19.9659  19.9665
0202-12-20_15:45:03.473000      77718.62        3.06750900e+00       -6.39143950e-09  19.9659  19.9665
0202-12-20_15:45:03.670000      77718.82        3.16236700e+00       -7.69298950e-09  19.9659  19.9665
0202-12-20_15:45:03.910000      77719.06        3.25473600e+00       -5.03769500e-10  19.9659  19.9665
0202-12-20_15:45:04.137000      77719.29        3.35701400e+00        2.40796050e-09  19.9949  19.6602
0202-12-20_15:45:04.367000      77719.52        3.46248300e+00        4.45230050e-09  19.9949  19.6602
0202-12-20_15:45:04.570000      77719.72        3.55861500e+00        1.13150500e-10  19.9949  19.6602
0202-12-20_15:45:04.780000      77719.93        3.65825900e+00       -9.61750950e-09  19.9949  19.6602
0202-12-20_15:45:04.980000      77720.13        3.76067900e+00       -1.42659095e-08  19.9694  19.8202
0202-12-20_15:45:05.227000      77720.38        3.85487200e+00       -2.27569995e-08  19.9694  19.8202
0202-12-20_15:45:05.470000      77720.62        3.96399600e+00       -1.91622295e-08  19.9694  19.8202
0202-12-20_15:45:05.684000      77720.84        4.05912000e+00       -2.08356595e-08  19.9694  19.8202
0202-12-20_15:45:05.902000      77721.06        4.15744700e+00       -1.85424395e-08  19.9694  19.8202
0202-12-20_15:45:06.184000      77721.33        4.25286900e+00       -1.49476795e-08  19.9869  19.9064
0202-12-20_15:45:06.387000      77721.54        4.35452400e+00       -8.93573950e-09  19.9869  19.9064
0202-12-20_15:45:06.598000      77721.75        4.45688600e+00       -2.05609950e-09  19.9869  19.9064
0202-12-20_15:45:06.797000      77721.95        4.55155900e+00        1.96364505e-08  19.9869  19.9064
0202-12-20_15:45:07.008000      77722.16        4.65383300e+00        4.80227105e-08  19.9869  19.9064
0202-12-20_15:45:07.234000      77722.39        4.75481400e+00        1.20103961e-07  19.9859  19.6270
0202-12-20_15:45:07.477000      77722.63        4.85553600e+00        2.36190111e-07  19.9859  19.6270
0202-12-20_15:45:07.676000      77722.83        4.94460700e+00        3.96095211e-07  19.9859  19.6270
0202-12-20_15:45:07.887000      77723.04        5.04350000e+00        5.79056401e-07  19.9859  19.6270
0202-12-20_15:45:08.105000      77723.26        5.15157500e+00        1.01860951e-06  19.9814  19.9978
0202-12-20_15:45:08.340000      77723.49        5.24923200e+00        2.67839970e-06  19.9814  19.9978
0202-12-20_15:45:08.590000      77723.74        5.34910900e+00        4.48148472e-06  19.9814  19.9978
0202-12-20_15:45:08.793000      77723.94        5.44921300e+00        6.07774662e-06  19.9814  19.9978
0202-12-20_15:45:09.010000      77724.16        5.54925600e+00        9.29103342e-06  19.9883  19.6381
0202-12-20_15:45:09.227000      77724.38        5.64655900e+00        1.38458495e-05  19.9883  19.6381

File: data/Ic/f33/Ic_2023-12-20_16-19-34938249_f33-800keV-0nA-21K.txt
# Ic = 4.85 A, n = 28.77 , Tavg = 20.81 K, f33-800keV-0nA-21K
#datetime                        t_s     iHTS_A                vHTS_V                tHTS_K  tTAR_K
0202-12-20_16:19:23.082000      79778.23        1.97525000e-02        8.20597550e-09  20.9922  20.9074
0202-12-20_16:19:23.290000      79778.44        8.82939200e-02        2.37998550e-09  20.9922  20.9074
0202-12-20_16:19:23.484000      79778.64        1.91923100e-01        1.50856155e-08  20.9922  20.9074
0202-12-20_16:19:23.676000      79778.83        2.90617500e-01        1.75647655e-08  20.9922  20.9074
0202-12-20_16:19:23.887000      79779.04        3.81625600e-01        1.98579755e-08  20.9922  20.9074
0202-12-20_16:19:24.082000      79779.23        4.87951200e-01        1.91762055e-08  20.9734  20.6107
0202-12-20_16:19:24.273000      79779.43        5.86440800e-01        2.02298455e-08  20.9734  20.6107
0202-12-20_16:19:24.480000      79779.63        6.82152100e-01        2.24610755e-08  20.9734  20.6107
0202-12-20_16:19:24.670000      79779.83        7.81170000e-01        2.29569055e-08  20.9734  20.6107
0202-12-20_16:19:24.902000      79780.05        8.86535600e-01        2.07876555e-08  20.9734  20.6107
0202-12-20_16:19:25.105000      79780.26        9.78523200e-01        1.57053955e-08  20.9378  20.9354
0202-12-20_16:19:25.344000      79780.50        1.08343500e+00        1.45275155e-08  20.9378  20.9354
0202-12-20_16:19:25.547000      79780.70        1.17765300e+00        1.46510855e-08  20.9378  20.9354
0202-12-20_16:19:25.746000      79780.90        1.27965300e+00        1.91752355e-08  20.9378  20.9354
0202-12-20_16:19:25.970000      79781.12        1.37563900e+00        1.29153955e-08  20.9378  20.9354
0202-12-20_16:19:26.164000      79781.32        1.47857800e+00        1.89893055e-08  20.9689  20.6867
0202-12-20_16:19:26.367000      79781.52        1.57676600e+00        1.23575855e-08  20.9689  20.6867
0202-12-20_16:19:26.562000      79781.72        1.67225800e+00        1.84934755e-08  20.9689  20.6867
0202-12-20_16:19:26.754000      79781.91        1.77545400e+00        1.76257755e-08  20.9689  20.6867
0202-12-20_16:19:26.965000      79782.12        1.87390000e+00        1.75637955e-08  20.9754  20.7729
0202-12-20_16:19:27.164000      79782.31        1.97132000e+00        1.20476955e-08  20.9754  20.7729
0202-12-20_16:19:27.375000      79782.53        2.07446200e+00        1.19237355e-08  20.9754  20.7729
0202-12-20_16:19:27.570000      79782.72        2.16908900e+00        8.45292550e-09  20.9754  20.7729
0202-12-20_16:19:27.780000      79782.93        2.26792800e+00        9.32062550e-09  20.9754  20.7729
0202-12-20_16:19:27.973000      79783.12        2.37039000e+00        1.14898855e-08  20.9626  20.8736
0202-12-20_16:19:28.180000      79783.33        2.46947500e+00        1.24815455e-08  20.9626  20.8736
0202-12-20_16:19:28.383000      79783.54        2.56566500e+00        9.56854550e-09  20.9626  20.8736
0202-12-20_16:19:28.586000      79783.74        2.66905700e+00        6.90345550e-09  20.9626  20.8736
0202-12-20_16:19:28.780000      79783.93        2.76735700e+00        5.19655500e-10  20.9626  20.8736
0202-12-20_16:19:28.992000      79784.14        2.85920700e+00        1.82120550e-09  20.9626  20.8736
0202-12-20_16:19:29.184000      79784.34        2.96549700e+00        2.38255000e-11  20.9806  20.6478
0202-12-20_16:19:29.380000      79784.53        3.06478500e+00        7.77116550e-09  20.9806  20.6478
0202-12-20_16:19:29.582000      79784.74        3.15590400e+00        9.50656550e-09  20.9806  20.6478
0202-12-20_16:19:29.780000      79784.93        3.26448000e+00        1.52086055e-08  20.9806  20.6478
0202-12-20_16:19:29.977000      79785.13        3.36336100e+00        9.87843550e-09  20.9529  20.8846
0202-12-20_16:19:30.170000      79785.32        3.45305000e+00        1.09320755e-08  20.9529  20.8846
0202-12-20_16:19:30.367000      79785.52        3.56183900e+00        9.19667550e-09  20.9529  20.8846
0202-12-20_16:19:30.560000      79785.71        3.66056100e+00        1.01263555e-08  20.9529  20.8846
0202-12-20_16:19:30.766000      79785.92        3.75191700e+00        4.98212550e-09  20.9529  20.8846
0202-12-20_16:19:30.960000      79786.11        3.85949000e+00        3.74254550e-09  20.9472  20.6436
0202-12-20_16:19:31.160000      79786.31        3.95917400e+00        8.94881550e-09  20.9472  20.6436
0202-12-20_16:19:31.367000      79786.52        4.05167100e+00        5.60218550e-09  20.9472  20.6436
0202-12-20_16:19:31.570000      79786.72        4.15781700e+00        4.85860550e-09  20.9472  20.6436
0202-12-20_16:19:31.766000      79786.92        4.25730800e+00        1.32592550e-09  20.9472  20.6436
0202-12-20_16:19:31.960000      79787.11        4.34975400e+00        1.31638555e-08  20.8793  20.6258
0202-12-20_16:19:32.156000      79787.31        4.45489700e+00        2.47538755e-08  20.8793  20.6258
0202-12-20_16:19:32.350000      79787.50        4.55490600e+00        4.26037355e-08  20.8793  20.6258
0202-12-20_16:19:32.547000      79787.70        4.62599600e+00        7.45227555e-08  20.8793  20.6258
0202-12-20_16:19:32.742000      79787.89        4.75177200e+00        1.22556236e-07  20.8793  20.6258
0202-12-20_16:19:32.950000      79788.10        4.85213300e+00        2.00897295e-07  20.8793  20.6258
0202-12-20_16:19:33.145000      79788.30        4.93975000e+00        3.61979895e-07  20.8581  20.7488
0202-12-20_16:19:33.350000      79788.50        5.05007600e+00        5.82314125e-07  20.8581  20.7488
0202-12-20_16:19:33.560000      79788.71        5.14701000e+00        8.76279026e-07  20.8581  20.7488
0202-12-20_16:19:33.754000      79788.91        5.24685600e+00        2.23981010e-06  20.8581  20.7488
0202-12-20_16:19:33.957000      79789.11        5.34885300e+00        3.98041947e-06  20.8143  20.4088
0202-12-20_16:19:34.160000      79789.31        5.44593300e+00        6.13293917e-06  20.8143  20.4088
0202-12-20_16:19:34.370000      79789.52        5.54409100e+00        9.32360177e-06  20.8143  20.4088
0202-12-20_16:19:34.566000      79789.72        5.64732000e+00        1.32958155e-05  20.8143  20.4088

File: data/Ic/f33/Ic_2023-12-20_16-25-42471831_f33-150keV-200nA-20K.txt
# Ic = 4.77 A, n = 26.91 , Tavg = 19.96 K, f33-150keV-200nA-20K
#datetime                        t_s     iHTS_A                vHTS_V                tHTS_K  tTAR_K
0202-12-20_16:25:19.137000      80134.29        1.95460100e-02       -5.45102950e-09  19.9675  19.6039
0202-12-20_16:25:19.348000      80134.50        4.84850300e-02       -3.34374950e-09  19.9675  19.6039
0202-12-20_16:25:19.540000      80134.69        9.63274000e-02        3.28797050e-09  19.9675  19.6039
0202-12-20_16:25:19.746000      80134.90        1.45199700e-01        8.49419050e-09  19.9675  19.6039
0202-12-20_16:25:19.960000      80135.11        1.97834400e-01        6.44889050e-09  19.9675  19.6039
0202-12-20_16:25:20.164000      80135.32        2.45451100e-01        9.17595050e-09  19.9562  19.9481
0202-12-20_16:25:20.370000      80135.52        2.94954300e-01        7.87480050e-09  19.9562  19.9481
0202-12-20_16:25:20.570000      80135.72        3.46132900e-01        9.30092050e-09  19.9562  19.9481
0202-12-20_16:25:20.773000      80135.93        3.92334300e-01        7.93819050e-09  19.9562  19.9481
0202-12-20_16:25:20.973000      80136.13        4.44440600e-01        1.39503305e-08  19.9785  19.7357
0202-12-20_16:25:21.168000      80136.32        4.94084700e-01        1.52518905e-08  19.9785  19.7357
0202-12-20_16:25:21.367000      80136.52        5.39196300e-01        1.64294905e-08  19.9785  19.7357
0202-12-20_16:25:21.562000      80136.71        5.93107300e-01        1.34545005e-08  19.9785  19.7357
0202-12-20_16:25:21.760000      80136.92        6.43189200e-01        1.30826305e-08  19.9785  19.7357
0202-12-20_16:25:21.973000      80137.12        6.90072800e-01        1.04795205e-08  19.9714  19.7207
0202-12-20_16:25:22.164000      80137.32        7.41331600e-01        8.99203050e-09  19.9714  19.7207
0202-12-20_16:25:22.367000      80137.52        7.91399600e-01        6.63684050e-09  19.9714  19.7207
0202-12-20_16:25:22.562000      80137.72        8.38681000e-01        1.26487805e-08  19.9714  19.7207
0202-12-20_16:25:22.780000      80137.93        8.91453700e-01        1.41982505e-08  19.9714  19.7207
0202-12-20_16:25:22.977000      80138.13        9.38338800e-01        1.32685705e-08  19.9729  19.6964
0202-12-20_16:25:23.188000      80138.34        9.88701200e-01        1.35164805e-08  19.9729  19.6964
0202-12-20_16:25:23.383000      80138.54        1.03943300e+00        1.68633405e-08  19.9729  19.6964
0202-12-20_16:25:23.580000      80138.73        1.08874300e+00        1.62435505e-08  19.9729  19.6964
0202-12-20_16:25:23.785000      80138.94        1.13413700e+00        1.39503305e-08  19.9729  19.6964
0202-12-20_16:25:24.020000      80139.17        1.19047000e+00        1.38883605e-08  19.9729  19.6964
0202-12-20_16:25:24.215000      80139.37        1.23370100e+00        1.81648905e-08  19.9735  19.6013
0202-12-20_16:25:24.420000      80139.57        1.28690300e+00        1.92185305e-08  19.9735  19.6013
0202-12-20_16:25:24.625000      80139.78        1.33661500e+00        1.84747805e-08  19.9735  19.6013
0202-12-20_16:25:24.880000      80140.03        1.38420700e+00        2.08919605e-08  19.9735  19.6013
0202-12-20_16:25:25.117000      80140.27        1.43222100e+00        2.10778905e-08  19.9754  19.9325
0202-12-20_16:25:25.344000      80140.50        1.48596400e+00        2.40528705e-08  19.9754  19.9325
0202-12-20_16:25:25.555000      80140.71        1.53342000e+00        2.06440405e-08  19.9754  19.9325
0202-12-20_16:25:25.760000      80140.91        1.58430700e+00        2.29992305e-08  19.9754  19.9325
0202-12-20_16:25:25.970000      80141.12        1.63432600e+00        2.12638305e-08  19.9592  19.7316
0202-12-20_16:25:26.160000      80141.31        1.68000300e+00        2.15117405e-08  19.9592  19.7316
0202-12-20_16:25:26.360000      80141.51        1.73366600e+00        1.65530105e-08  19.9592  19.7316
0202-12-20_16:25:26.560000      80141.71        1.78345900e+00        1.22138405e-08  19.9592  19.7316
0202-12-20_16:25:26.758000      80141.91        1.82947100e+00        1.23989005e-08  19.9592  19.7316
0202-12-20_16:25:26.970000      80142.12        1.88228900e+00        1.53116805e-08  19.9592  19.7316
0202-12-20_16:25:27.176000      80142.33        1.93263200e+00        1.42580405e-08  19.9550  19.7151
0202-12-20_16:25:27.383000      80142.53        1.98002200e+00        1.13450405e-08  19.9550  19.7151
0202-12-20_16:25:27.586000      80142.74        2.03142700e+00        1.66132305e-08  19.9550  19.7151
0202-12-20_16:25:27.777000      80142.93        2.07922800e+00        1.71710405e-08  19.9550  19.7151
0202-12-20_16:25:27.984000      80143.14        2.12756800e+00        2.02080005e-08  19.9583  19.9436
0202-12-20_16:25:28.184000      80143.33        2.17990700e+00        1.58075105e-08  19.9583  19.9436
0202-12-20_16:25:28.375000      80143.53        2.22972500e+00        1.19028505e-08  19.9583  19.9436
0202-12-20_16:25:28.586000      80143.74        2.27525200e+00        9.17579050e-09  19.9583  19.9436
0202-12-20_16:25:28.780000      80143.94        2.32944200e+00        5.95289050e-09  19.9583  19.9436
0202-12-20_16:25:28.990000      80144.14        2.37911700e+00        1.07872305e-08  19.9775  19.6063
0202-12-20_16:25:29.184000      80144.33        2.42604600e+00        1.68611505e-08  19.9775  19.6063
0202-12-20_16:25:29.395000      80144.55        2.47899600e+00        2.06418505e-08  19.9775  19.6063
0202-12-20_16:25:29.598000      80144.75        2.52579100e+00        1.75429205e-08  19.9775  19.6063
0202-12-20_16:25:29.800000      80144.95        2.57474200e+00        1.34523205e-08  19.9775  19.6063
0202-12-20_16:25:30.016000      80145.17        2.62692800e+00        1.28945105e-08  19.9713  19.9055
0202-12-20_16:25:30.254000      80145.41        2.67599700e+00        1.32044005e-08  19.9713  19.9055
0202-12-20_16:25:30.453000      80145.61        2.72700700e+00        1.10971305e-08  19.9713  19.9055
0202-12-20_16:25:30.660000      80145.81        2.77496200e+00        1.16549405e-08  19.9713  19.9055
0202-12-20_16:25:30.883000      80146.04        2.82441600e+00        1.94642605e-08  19.9713  19.9055
0202-12-20_16:25:31.086000      80146.24        2.87569700e+00        1.52497005e-08  19.9768  19.7430
0202-12-20_16:25:31.293000      80146.45        2.92248400e+00        1.37622105e-08  19.9768  19.7430
0202-12-20_16:25:31.484000      80146.64        2.97403100e+00        1.12830605e-08  19.9768  19.7430
0202-12-20_16:25:31.680000      80146.83        3.02367500e+00        1.45059605e-08  19.9768  19.7430
0202-12-20_16:25:31.890000      80147.04        3.06952300e+00        2.02080005e-08  19.9768  19.7430
0202-12-20_16:25:32.086000      80147.24        3.12341500e+00        2.42986005e-08  19.9697  19.7170
0202-12-20_16:25:32.277000      80147.43        3.17292400e+00        2.17571505e-08  19.9697  19.7170
0202-12-20_16:25:32.484000      80147.64        3.21812300e+00        1.69835205e-08  19.9697  19.7170
0202-12-20_16:25:32.676000      80147.83        3.27217500e+00        1.50612305e-08  19.9697  19.7170
0202-12-20_16:25:32.890000      80148.04        3.32177300e+00        1.84074505e-08  19.9697  19.7170
0202-12-20_16:25:33.098000      80148.25        3.37117200e+00        2.34277305e-08  19.9680  19.9518
0202-12-20_16:25:33.312000      80148.46        3.42116100e+00        2.86959205e-08  19.9680  19.9518
0202-12-20_16:25:33.535000      80148.69        3.47108800e+00        2.86339405e-08  19.9680  19.9518
0202-12-20_16:25:33.740000      80148.89        3.52064500e+00        2.52870905e-08  19.9680  19.9518
0202-12-20_16:25:33.950000      80149.10        3.56844300e+00        2.96875805e-08  19.9704  19.6051
0202-12-20_16:25:34.145000      80149.30        3.61856600e+00        2.17543005e-08  19.9704  19.6051
0202-12-20_16:25:34.355000      80149.51        3.66940700e+00        2.11345105e-08  19.9704  19.6051
0202-12-20_16:25:34.560000      80149.71        3.71824400e+00        2.41094905e-08  19.9704  19.6051
0202-12-20_16:25:34.760000      80149.91        3.76834200e+00        1.95850505e-08  19.9704  19.6051
0202-12-20_16:25:34.977000      80150.13        3.81863600e+00        2.16923205e-08  19.9678  19.9503
0202-12-20_16:25:35.184000      80150.33        3.86578400e+00        1.77256805e-08  19.9678  19.9503
0202-12-20_16:25:35.380000      80150.53        3.91840400e+00        2.37996005e-08  19.9678  19.9503
0202-12-20_16:25:35.580000      80150.73        3.96799700e+00        2.46053205e-08  19.9678  19.9503
0202-12-20_16:25:35.773000      80150.92        4.01351000e+00        3.35302605e-08  19.9678  19.9503
0202-12-20_16:25:35.984000      80151.14        4.06680900e+00        3.37161905e-08  19.9798  19.7419
0202-12-20_16:25:36.188000      80151.34        4.11706700e+00        3.37781705e-08  19.9798  19.7419
0202-12-20_16:25:36.383000      80151.54        4.16427700e+00        3.53896205e-08  19.9798  19.7419
0202-12-20_16:25:36.590000      80151.74        4.21587000e+00        3.61953405e-08  19.9798  19.7419
0202-12-20_16:25:36.785000      80151.94        4.26531700e+00        3.70630405e-08  19.9798  19.7419
0202-12-20_16:25:36.996000      80152.15        4.31091500e+00        3.40260905e-08  19.9654  19.7131
0202-12-20_16:25:37.190000      80152.34        4.36456800e+00        4.33848705e-08  19.9654  19.7131
0202-12-20_16:25:37.387000      80152.54        4.41525200e+00        4.27031105e-08  19.9654  19.7131
0202-12-20_16:25:37.594000      80152.74        4.46084300e+00        5.15660605e-08  19.9654  19.7131
0202-12-20_16:25:37.785000      80152.94        4.51362700e+00        6.03050605e-08  19.9654  19.7131
0202-12-20_16:25:37.990000      80153.14        4.56339600e+00        7.79070105e-08  19.9657  19.9439
0202-12-20_16:25:38.195000      80153.35        4.61085500e+00        1.01706840e-07  19.9657  19.9439
0202-12-20_16:25:38.387000      80153.54        4.66245100e+00        1.39079831e-07  19.9657  19.9439
0202-12-20_16:25:38.582000      80153.73        4.71243600e+00        1.71432590e-07  19.9657  19.9439
0202-12-20_16:25:38.777000      80153.93        4.75780700e+00        2.09363440e-07  19.9657  19.9439
0202-12-20_16:25:38.977000      80154.13        4.81173000e+00        2.84481631e-07  19.9723  19.6058
0202-12-20_16:25:39.170000      80154.32        4.86148000e+00        3.65983630e-07  19.9723  19.6058
0202-12-20_16:25:39.387000      80154.54        4.90803900e+00        4.58083990e-07  19.9723  19.6058
0202-12-20_16:25:39.582000      80154.73        4.96057100e+00        6.23195271e-07  19.9723  19.6058
0202-12-20_16:25:39.777000      80154.93        5.01033500e+00        7.72130101e-07  19.9723  19.6058
0202-12-20_16:25:39.984000      80155.14        5.05625600e+00        9.60793281e-07  19.9681  19.9461
0202-12-20_16:25:40.180000      80155.33        5.11013400e+00        1.26950922e-06  19.9681  19.9461
0202-12-20_16:25:40.383000      80155.54        5.15939900e+00        1.56242059e-06  19.9681  19.9461
0202-12-20_16:25:40.590000      80155.74        5.20666700e+00        2.02986400e-06  19.9681  19.9461
0202-12-20_16:25:40.793000      80155.94        5.25869800e+00        3.37238476e-06  19.9681  19.9461
0202-12-20_16:25:41.010000      80156.16        5.30874800e+00        3.48859484e-06  19.9852  19.6380
0202-12-20_16:25:41.254000      80156.41        5.35682700e+00        4.79306069e-06  19.9852  19.6380
0202-12-20_16:25:41.460000      80156.61        5.40737500e+00        6.19241589e-06  19.9852  19.6380
0202-12-20_16:25:41.668000      80156.82        5.45609800e+00        7.42988269e-06  19.9852  19.6380
0202-12-20_16:25:41.887000      80157.04        5.50845000e+00        9.25106499e-06  19.9852  19.6380
0202-12-20_16:25:42.090000      80157.24        5.55612000e+00        1.10267549e-05  19.9640  19.7128
