Repository: shortlab/2024-Beam-On-Not

# 2024-Beam-On-Not
Data repository for Alexis' paper disproving the beam-on effect as a temperature artifact

File: data/Ic/f33/Ic_2023-12-20_16-26-25378169_f33-150keV-200nA-20K.txt
# Ic = 4.75 A, n = 26.16 , Tavg = 19.95 K, f33-150keV-200nA-20K
#datetime                        t_s     iHTS_A                vHTS_V                tHTS_K  tTAR_K
0202-12-20_16:26:02.176000      80177.33        1.98572700e-02        6.68256250e-09  19.9752  19.7051
0202-12-20_16:26:02.370000      80177.52        4.92207000e-02        1.41437250e-09  19.9752  19.7051
0202-12-20_16:26:02.582000      80177.73        9.80276700e-02       -1.00279750e-09  19.9752  19.7051
0202-12-20_16:26:02.777000      80177.93        1.46301800e-01       -2.86215750e-09  19.9752  19.7051
0202-12-20_16:26:02.990000      80178.14        1.97887100e-01        6.06277250e-09  19.9752  19.7051
0202-12-20_16:26:03.184000      80178.34        2.45623600e-01        1.29424025e-08  19.9576  19.9537
0202-12-20_16:26:03.380000      80178.53        2.94605700e-01        9.34764250e-09  19.9576  19.9537
0202-12-20_16:26:03.580000      80178.73        3.46664300e-01        1.20747025e-08  19.9576  19.9537
0202-12-20_16:26:03.777000      80178.93        3.95363000e-01        1.04250250e-09  19.9576  19.9537
0202-12-20_16:26:03.970000      80179.12        4.41062200e-01        5.44298250e-09  19.9619  19.6024
0202-12-20_16:26:04.164000      80179.32        4.94131600e-01       -6.92907500e-10  19.9619  19.6024
0202-12-20_16:26:04.367000      80179.52        5.44355900e-01        5.38100250e-09  19.9619  19.6024
0202-12-20_16:26:04.566000      80179.72        5.91341800e-01        8.41796250e-09  19.9619  19.6024
0202-12-20_16:26:04.760000      80179.91        6.42661200e-01        1.08971025e-08  19.9619  19.6024
0202-12-20_16:26:04.970000      80180.12        6.92523400e-01        9.71951250e-09  19.9633  19.9442
0202-12-20_16:26:05.176000      80180.33        7.39865500e-01        8.85181250e-09  19.9633  19.9442
0202-12-20_16:26:05.370000      80180.52        7.91904900e-01        7.36432250e-09  19.9633  19.9442
0202-12-20_16:26:05.566000      80180.72        8.41228300e-01        7.98411250e-09  19.9633  19.9442
0202-12-20_16:26:05.773000      80180.92        8.86678200e-01        4.45132250e-09  19.9633  19.9442
0202-12-20_16:26:05.980000      80181.13        9.40949700e-01        5.75288250e-09  19.9876  19.7526
0202-12-20_16:26:06.184000      80181.34        9.89468800e-01        4.76122250e-09  19.9876  19.7526
0202-12-20_16:26:06.383000      80181.53        1.03697800e+00        2.46801250e-09  19.9876  19.7526
0202-12-20_16:26:06.574000      80181.73        1.08850400e+00        9.80522500e-10  19.9876  19.7526
0202-12-20_16:26:06.780000      80181.93        1.13885900e+00        5.69090250e-09  19.9876  19.7526
0202-12-20_16:26:06.990000      80182.14        1.18595300e+00        4.14143250e-09  19.9741  19.7058
0202-12-20_16:26:07.180000      80182.33        1.23768900e+00        8.97577250e-09  19.9741  19.7058
0202-12-20_16:26:07.375000      80182.53        1.28754300e+00       -1.11375000e-11  19.9741  19.7058
0202-12-20_16:26:07.566000      80182.72        1.33292500e+00       -1.37349750e-09  19.9741  19.7058
0202-12-20_16:26:07.760000      80182.91        1.38632800e+00       -8.13937500e-10  19.9741  19.7058
0202-12-20_16:26:07.973000      80183.12        1.43623200e+00        2.84514250e-09  19.9732  19.9551
0202-12-20_16:26:08.164000      80183.32        1.48396400e+00        6.37851250e-09  19.9732  19.9551
0202-12-20_16:26:08.360000      80183.51        1.53475900e+00        6.81236250e-09  19.9732  19.9551
0202-12-20_16:26:08.570000      80183.72        1.58501100e+00        6.44049250e-09  19.9732  19.9551
0202-12-20_16:26:08.770000      80183.92        1.63283600e+00        7.61808250e-09  19.9732  19.9551
0202-12-20_16:26:08.970000      80184.12        1.68415800e+00        3.15561250e-09  19.9890  19.6017
0202-12-20_16:26:09.168000      80184.32        1.73167700e+00        2.04000250e-09  19.9890  19.6017
0202-12-20_16:26:09.367000      80184.52        1.78093600e+00       -2.11257750e-09  19.9890  19.6017
0202-12-20_16:26:09.566000      80184.72        1.83331500e+00        1.91604250e-09  19.9890  19.6017
0202-12-20_16:26:09.766000      80184.92        1.88162400e+00        5.26289250e-09  19.9890  19.6017
0202-12-20_16:26:09.977000      80185.13        1.93006200e+00        1.11508725e-08  19.9539  19.9377
0202-12-20_16:26:10.170000      80185.33        1.98182200e+00        4.08529250e-09  19.9539  19.9377
0202-12-20_16:26:10.367000      80185.52        2.02985300e+00       -1.18289750e-09  19.9539  19.9377
0202-12-20_16:26:10.580000      80185.73        2.07889400e+00        2.28791250e-09  19.9539  19.9377
0202-12-20_16:26:10.777000      80185.93        2.13138500e+00        1.60615250e-09  19.9539  19.9377
0202-12-20_16:26:10.990000      80186.14        2.17904600e+00        3.34155250e-09  19.9939  19.7565
0202-12-20_16:26:11.180000      80186.33        2.22873200e+00       -3.72401750e-09  19.9939  19.7565
0202-12-20_16:26:11.375000      80186.53        2.27984700e+00       -2.54642750e-09  19.9939  19.7565
0202-12-20_16:26:11.582000      80186.74        2.32958300e+00       -4.96359750e-09  19.9939  19.7565
0202-12-20_16:26:11.777000      80186.93        2.37684600e+00       -5.45942750e-09  19.9939  19.7565
0202-12-20_16:26:11.980000      80187.13        2.42859600e+00       -3.60006750e-09  19.9856  19.6975
0202-12-20_16:26:12.184000      80187.34        2.47795100e+00        1.29625250e-09  19.9856  19.6975
0202-12-20_16:26:12.383000      80187.54        2.52618800e+00        5.82070250e-09  19.9856  19.6975
0202-12-20_16:26:12.580000      80187.73        2.57766300e+00        1.73010250e-09  19.9856  19.6975
0202-12-20_16:26:12.773000      80187.93        2.62719800e+00        7.98995250e-09  19.9856  19.6975
0202-12-20_16:26:12.977000      80188.13        2.67308300e+00        2.28791250e-09  19.9649  19.9563
0202-12-20_16:26:13.188000      80188.34        2.72661100e+00        9.97327250e-09  19.9649  19.9563
0202-12-20_16:26:13.383000      80188.54        2.77610600e+00        4.28552500e-10  19.9649  19.9563
0202-12-20_16:26:13.582000      80188.73        2.82269900e+00        5.07635250e-09  19.9649  19.9563
0202-12-20_16:26:13.790000      80188.94        2.87600300e+00        2.41112500e-10  19.9649  19.9563
0202-12-20_16:26:14.004000      80189.16        2.92552100e+00        2.39912500e-10  19.9764  19.6041
0202-12-20_16:26:14.240000      80189.39        2.97362600e+00        1.29325250e-09  19.9764  19.6041
0202-12-20_16:26:14.440000      80189.60        3.02281600e+00        5.50780250e-09  19.9764  19.6041
0202-12-20_16:26:14.645000      80189.80        3.07194500e+00        4.51614250e-09  19.9764  19.6041
0202-12-20_16:26:14.870000      80190.02        3.12356600e+00        1.29325250e-09  19.9764  19.6041
0202-12-20_16:26:15.074000      80190.23        3.17241000e+00        6.43748250e-09  19.9623  19.9398
0202-12-20_16:26:15.266000      80190.42        3.22303700e+00        6.37550250e-09  19.9623  19.9398
0202-12-20_16:26:15.465000      80190.62        3.27062900e+00       -2.42546750e-09  19.9623  19.9398
0202-12-20_16:26:15.668000      80190.82        3.32065700e+00       -4.09888750e-09  19.9623  19.9398
0202-12-20_16:26:15.883000      80191.03        3.37280000e+00       -4.09888750e-09  19.9623  19.9398
0202-12-20_16:26:16.080000      80191.23        3.41842700e+00        4.57812250e-09  19.9783  19.7573
0202-12-20_16:26:16.285000      80191.44        3.47115000e+00        2.09897250e-09  19.9783  19.7573
0202-12-20_16:26:16.480000      80191.63        3.52081500e+00        5.75572250e-09  19.9783  19.7573
0202-12-20_16:26:16.676000      80191.83        3.56629600e+00        1.54117250e-09  19.9783  19.7573
0202-12-20_16:26:16.890000      80192.04        3.61981500e+00       -3.23118750e-09  19.9783  19.7573
0202-12-20_16:26:17.120000      80192.27        3.66965600e+00       -5.33846750e-09  19.9723  19.6961
0202-12-20_16:26:17.340000      80192.49        3.72069900e+00       -1.49578750e-09  19.9723  19.6961
0202-12-20_16:26:17.550000      80192.70        3.76724000e+00        2.84272250e-09  19.9723  19.6961
0202-12-20_16:26:17.773000      80192.93        3.81925700e+00        3.27657250e-09  19.9723  19.6961
0202-12-20_16:26:17.990000      80193.14        3.86698100e+00        8.59402500e-10  19.9768  19.9551
0202-12-20_16:26:18.184000      80193.34        3.91783300e+00        6.93331250e-09  19.9768  19.9551
0202-12-20_16:26:18.380000      80193.53        3.96753900e+00        6.62342250e-09  19.9768  19.9551
0202-12-20_16:26:18.590000      80193.74        4.01283600e+00        1.40608625e-08  19.9768  19.9551
0202-12-20_16:26:18.785000      80193.94        4.06750000e+00        7.36716250e-09  19.9768  19.9551
0202-12-20_16:26:18.992000      80194.14        4.11639700e+00        1.04661025e-08  19.9894  19.6072
0202-12-20_16:26:19.195000      80194.35        4.16383400e+00        9.04059250e-09  19.9894  19.6072
0202-12-20_16:26:19.390000      80194.54        4.21606100e+00        1.49285625e-08  19.9894  19.6072
0202-12-20_16:26:19.586000      80194.74        4.26592000e+00        1.74695325e-08  19.9894  19.6072
0202-12-20_16:26:19.777000      80194.93        4.31100000e+00        1.95765725e-08  19.9894  19.6072
0202-12-20_16:26:19.996000      80195.15        4.36490200e+00        2.79433825e-08  19.9580  19.9341
0202-12-20_16:26:20.200000      80195.35        4.41312500e+00        3.29016025e-08  19.9580  19.9341
0202-12-20_16:26:20.402000      80195.56        4.46268100e+00        4.71567025e-08  19.9580  19.9341
0202-12-20_16:26:20.640000      80195.79        4.51500800e+00        5.84987925e-08  19.9580  19.9341
0202-12-20_16:26:20.863000      80196.01        4.56429600e+00        7.87038525e-08  19.9580  19.9341
0202-12-20_16:26:21.080000      80196.23        4.61206400e+00        9.56860125e-08  19.9853  19.7654
0202-12-20_16:26:21.280000      80196.43        4.66249600e+00        1.27728983e-07  19.9853  19.7654
0202-12-20_16:26:21.490000      80196.64        4.71333300e+00        1.69502623e-07  19.9853  19.7654
0202-12-20_16:26:21.688000      80196.84        4.76104200e+00        2.35633873e-07  19.9853  19.7654
0202-12-20_16:26:21.887000      80197.04        4.80944600e+00        2.92096453e-07  19.9853  19.7654
0202-12-20_16:26:22.094000      80197.25        4.86186700e+00        3.95538883e-07  19.9824  19.6951
0202-12-20_16:26:22.290000      80197.44        4.90995700e+00        4.60368583e-07  19.9824  19.6951
0202-12-20_16:26:22.500000      80197.65        4.95942500e+00        6.31181833e-07  19.9824  19.6951
0202-12-20_16:26:22.703000      80197.86        5.01026600e+00        7.87678013e-07  19.9824  19.6951
0202-12-20_16:26:22.910000      80198.06        5.06024400e+00        1.06255347e-06  19.9824  19.6951
0202-12-20_16:26:23.110000      80198.26        5.10807900e+00        1.29794851e-06  19.9728  19.9549
0202-12-20_16:26:23.340000      80198.49        5.16008900e+00        1.71469318e-06  19.9728  19.9549
0202-12-20_16:26:23.555000      80198.71        5.20833300e+00        2.18690877e-06  19.9728  19.9549
0202-12-20_16:26:23.746000      80198.90        5.25837800e+00        3.51294270e-06  19.9728  19.9549
0202-12-20_16:26:23.940000      80199.09        5.30833200e+00        3.60795602e-06  19.9728  19.9549
0202-12-20_16:26:24.145000      80199.30        5.35642800e+00        5.09135384e-06  19.9828  19.6031
0202-12-20_16:26:24.350000      80199.50        5.40558700e+00        6.37697764e-06  19.9828  19.6031
0202-12-20_16:26:24.560000      80199.71        5.45733700e+00        7.87500234e-06  19.9828  19.6031
0202-12-20_16:26:24.770000      80199.92        5.50305900e+00        9.43066724e-06  19.9828  19.6031
0202-12-20_16:26:24.973000      80200.13        5.55675500e+00        1.07613495e-05  19.9514  19.9362

File: data/Ic/f33/Ic_2023-12-20_16-27-15282674_f33-150keV-200nA-20K.txt
# Ic = 4.75 A, n = 26.18 , Tavg = 19.98 K, f33-150keV-200nA-20K
#datetime                        t_s     iHTS_A                vHTS_V                tHTS_K  tTAR_K
0202-12-20_16:26:51.880000      80227.03        1.69906000e-02        2.86961410e-08  19.9905  19.7700
0202-12-20_16:26:52.094000      80227.25        4.93015000e-02        3.56377510e-08  19.9750  19.6933
0202-12-20_16:26:52.285000      80227.44        9.77374100e-02        3.67533710e-08  19.9750  19.6933
0202-12-20_16:26:52.480000      80227.63        1.47611400e-01        3.39023510e-08  19.9750  19.6933
0202-12-20_16:26:52.688000      80227.84        1.93273500e-01        3.19190310e-08  19.9750  19.6933
0202-12-20_16:26:52.914000      80228.06        2.46992900e-01        3.61955610e-08  19.9750  19.6933
0202-12-20_16:26:53.125000      80228.28        2.94569500e-01        2.99357110e-08  19.9731  19.9613
0202-12-20_16:26:53.350000      80228.50        3.46252900e-01        3.14851810e-08  19.9731  19.9613
0202-12-20_16:26:53.560000      80228.71        3.93560900e-01        3.24148610e-08  19.9731  19.9613
0202-12-20_16:26:53.760000      80228.91        4.42899100e-01        3.50799410e-08  19.9731  19.9613
0202-12-20_16:26:53.960000      80229.11        4.93963400e-01        2.62169910e-08  19.9760  19.6041
0202-12-20_16:26:54.168000      80229.32        5.40887000e-01        2.75185410e-08  19.9760  19.6041
0202-12-20_16:26:54.363000      80229.52        5.92881900e-01        2.37378410e-08  19.9760  19.6041
0202-12-20_16:26:54.560000      80229.71        6.42463500e-01        3.36544310e-08  19.9760  19.6041
0202-12-20_16:26:54.770000      80229.92        6.87956400e-01        3.52039010e-08  19.9760  19.6041
0202-12-20_16:26:54.973000      80230.13        7.41563100e-01        4.27033210e-08  19.9760  19.6041
0202-12-20_16:26:55.180000      80230.33        7.91219000e-01        3.29726710e-08  19.9481  19.9305
0202-12-20_16:26:55.375000      80230.53        8.39007800e-01        2.01419810e-08  19.9481  19.9305
0202-12-20_16:26:55.570000      80230.72        8.90256100e-01        1.37573410e-08  19.9481  19.9305
0202-12-20_16:26:55.777000      80230.93        9.40047000e-01        1.74132610e-08  19.9481  19.9305
0202-12-20_16:26:55.980000      80231.13        9.87683000e-01        2.19996810e-08  19.9696  19.7713
0202-12-20_16:26:56.188000      80231.34        1.03902200e+00        2.11319810e-08  19.9696  19.7713
0202-12-20_16:26:56.387000      80231.54        1.08684000e+00        1.84669010e-08  19.9696  19.7713
0202-12-20_16:26:56.590000      80231.74        1.13586900e+00        1.66075410e-08  19.9696  19.7713
0202-12-20_16:26:56.793000      80231.95        1.18802400e+00        2.04502110e-08  19.9696  19.7713
0202-12-20_16:26:56.990000      80232.14        1.23596300e+00        1.82189810e-08  20.0018  19.6936
0202-12-20_16:26:57.190000      80232.35        1.28531400e+00        2.13798910e-08  20.0018  19.6936
0202-12-20_16:26:57.395000      80232.55        1.33659100e+00        2.18137410e-08  20.0018  19.6936
0202-12-20_16:26:57.590000      80232.74        1.38604500e+00        1.80950210e-08  20.0018  19.6936
0202-12-20_16:26:57.797000      80232.95        1.43148400e+00        1.92106410e-08  20.0018  19.6936
0202-12-20_16:26:58.008000      80233.16        1.48631100e+00        1.68554510e-08  19.9760  19.7023
0202-12-20_16:26:58.242000      80233.39        1.52978400e+00        1.36945410e-08  19.9760  19.7023
0202-12-20_16:26:58.438000      80233.59        1.58491200e+00        1.84669010e-08  19.9760  19.7023
0202-12-20_16:26:58.633000      80233.79        1.63459600e+00        1.54299410e-08  19.9760  19.7023
0202-12-20_16:26:58.855000      80234.01        1.68087700e+00        2.50986110e-08  19.9760  19.7023
0202-12-20_16:26:59.062000      80234.21        1.73454000e+00        2.56564210e-08  19.9839  19.6101
0202-12-20_16:26:59.273000      80234.43        1.78231300e+00        2.48507010e-08  19.9839  19.6101
0202-12-20_16:26:59.473000      80234.63        1.82863600e+00        2.04502110e-08  19.9839  19.6101
0202-12-20_16:26:59.668000      80234.82        1.88256900e+00        1.98924110e-08  19.9839  19.6101
0202-12-20_16:26:59.870000      80235.02        1.93148700e+00        1.89627310e-08  19.9839  19.6101
0202-12-20_16:27:00.066000      80235.22        1.98009700e+00        2.09460410e-08  19.9553  19.9342
0202-12-20_16:27:00.277000      80235.43        2.03220000e+00        1.68554510e-08  19.9553  19.9342
0202-12-20_16:27:00.473000      80235.63        2.07734100e+00        1.53679610e-08  19.9553  19.9342
0202-12-20_16:27:00.680000      80235.83        2.13085600e+00        1.36325610e-08  19.9553  19.9342
0202-12-20_16:27:00.883000      80236.04        2.18115300e+00        1.79090910e-08  19.9553  19.9342
0202-12-20_16:27:01.086000      80236.24        2.22746700e+00        2.13798910e-08  19.9882  19.7759
0202-12-20_16:27:01.290000      80236.44        2.27953600e+00        2.27440010e-08  19.9882  19.7759
0202-12-20_16:27:01.480000      80236.63        2.32926400e+00        1.81581410e-08  19.9882  19.7759
0202-12-20_16:27:01.688000      80236.84        2.37409400e+00        1.32625910e-08  19.9882  19.7759
0202-12-20_16:27:01.914000      80237.07        2.42915300e+00        1.36344610e-08  19.9882  19.7759
0202-12-20_16:27:02.125000      80237.28        2.47687100e+00        1.05355310e-08  19.9745  19.6888
0202-12-20_16:27:02.336000      80237.49        2.52771300e+00        1.21469710e-08  19.9745  19.6888
0202-12-20_16:27:02.540000      80237.69        2.57755800e+00        8.49023100e-09  19.9745  19.6888
0202-12-20_16:27:02.758000      80237.91        2.62433200e+00        1.24568710e-08  19.9745  19.6888
0202-12-20_16:27:02.973000      80238.13        2.67717500e+00        1.58037210e-08  19.9695  19.9630
0202-12-20_16:27:03.170000      80238.33        2.72358000e+00        1.95844210e-08  19.9695  19.9630
0202-12-20_16:27:03.387000      80238.54        2.77684600e+00        1.40683110e-08  19.9695  19.9630
0202-12-20_16:27:03.586000      80238.74        2.81615200e+00        1.22709310e-08  19.9695  19.9630
0202-12-20_16:27:03.780000      80238.93        2.87397800e+00        1.53078910e-08  19.9695  19.9630
0202-12-20_16:27:03.990000      80239.14        2.92508100e+00        1.89026510e-08  19.9675  19.6010
0202-12-20_16:27:04.190000      80239.34        2.97443100e+00        1.53698710e-08  19.9675  19.6010
0202-12-20_16:27:04.387000      80239.54        3.02223500e+00        1.31386310e-08  19.9675  19.6010
0202-12-20_16:27:04.598000      80239.75        3.07474200e+00        1.38204010e-08  19.9675  19.6010
0202-12-20_16:27:04.805000      80239.96        3.12375600e+00        1.56177810e-08  19.9675  19.6010
0202-12-20_16:27:05.023000      80240.18        3.17114200e+00        2.18156510e-08  19.9747  19.9274
0202-12-20_16:27:05.266000      80240.42        3.22291100e+00        2.78275810e-08  19.9747  19.9274
0202-12-20_16:27:05.465000      80240.62        3.27088600e+00        2.68979010e-08  19.9747  19.9274
0202-12-20_16:27:05.676000      80240.83        3.32209500e+00        2.64020710e-08  19.9747  19.9274
0202-12-20_16:27:05.900000      80241.05        3.36739200e+00        2.62781210e-08  19.9747  19.9274
0202-12-20_16:27:06.094000      80241.25        3.42140100e+00        2.20635610e-08  19.9889  19.7796
0202-12-20_16:27:06.285000      80241.44        3.47085200e+00        1.95224410e-08  19.9889  19.7796
0202-12-20_16:27:06.480000      80241.63        3.51909600e+00        1.97703510e-08  19.9889  19.7796
0202-12-20_16:27:06.676000      80241.83        3.56834700e+00        2.31172010e-08  19.9889  19.7796
0202-12-20_16:27:06.883000      80242.03        3.62023800e+00        2.29932410e-08  19.9889  19.7796
0202-12-20_16:27:07.113000      80242.27        3.67109000e+00        1.17757610e-08  19.9896  19.6848
0202-12-20_16:27:07.360000      80242.51        3.72038400e+00        6.01437100e-09  19.9896  19.6848
0202-12-20_16:27:07.562000      80242.72        3.76579400e+00        7.75240100e-09  19.9896  19.6848
0202-12-20_16:27:07.760000      80242.91        3.81885000e+00        8.18691100e-09  19.9896  19.6848
0202-12-20_16:27:07.973000      80243.13        3.86821200e+00        6.88536100e-09  19.9896  19.6848
0202-12-20_16:27:08.170000      80243.32        3.91643800e+00        9.86034100e-09  19.9613  19.9605
0202-12-20_16:27:08.370000      80243.52        3.96788800e+00        1.01702310e-08  19.9613  19.9605
0202-12-20_16:27:08.586000      80243.74        4.01585200e+00        1.48806210e-08  19.9613  19.9605
0202-12-20_16:27:08.790000      80243.94        4.06680100e+00        1.53764510e-08  19.9613  19.9605
0202-12-20_16:27:09.008000      80244.16        4.11704800e+00        1.97149610e-08  19.9827  19.6094
0202-12-20_16:27:09.200000      80244.35        4.16363400e+00        1.53144710e-08  19.9827  19.6094
0202-12-20_16:27:09.395000      80244.55        4.21578100e+00        2.17602610e-08  19.9827  19.6094
0202-12-20_16:27:09.586000      80244.74        4.26538400e+00        2.21941110e-08  19.9827  19.6094
0202-12-20_16:27:09.793000      80244.95        4.31085700e+00        2.41154510e-08  19.9827  19.6094
0202-12-20_16:27:09.996000      80245.15        4.36487000e+00        2.36816010e-08  19.9640  19.9252
0202-12-20_16:27:10.200000      80245.35        4.41438800e+00        2.98175010e-08  19.9640  19.9252
0202-12-20_16:27:10.402000      80245.56        4.46113300e+00        4.61179110e-08  19.9640  19.9252
0202-12-20_16:27:10.633000      80245.78        4.51523000e+00        6.64469410e-08  19.9640  19.9252
0202-12-20_16:27:10.855000      80246.01        4.56028200e+00        9.04947010e-08  19.9640  19.9252
0202-12-20_16:27:11.062000      80246.22        4.61383200e+00        1.13984651e-07  19.9831  19.7806
0202-12-20_16:27:11.270000      80246.42        4.66317200e+00        1.33941811e-07  19.9831  19.7806
0202-12-20_16:27:11.470000      80246.62        4.71104400e+00        1.74909771e-07  19.9831  19.7806
0202-12-20_16:27:11.676000      80246.83        4.76235200e+00        2.16683451e-07  19.9831  19.7806
0202-12-20_16:27:11.880000      80247.03        4.81295200e+00        2.94528771e-07  19.9831  19.7806
0202-12-20_16:27:12.094000      80247.25        4.85981900e+00        3.96855701e-07  19.9672  19.6792
0202-12-20_16:27:12.285000      80247.44        4.91131000e+00        5.00732101e-07  19.9672  19.6792
0202-12-20_16:27:12.477000      80247.63        4.96061700e+00        6.19669331e-07  19.9672  19.6792
0202-12-20_16:27:12.688000      80247.84        5.00723800e+00        8.20852381e-07  19.9672  19.6792
0202-12-20_16:27:12.880000      80248.03        5.06007400e+00        1.02067189e-06  19.9672  19.6792
0202-12-20_16:27:13.080000      80248.23        5.11005400e+00        1.26691275e-06  19.9651  19.9601
0202-12-20_16:27:13.285000      80248.44        5.15665400e+00        1.69171205e-06  19.9651  19.9601
0202-12-20_16:27:13.484000      80248.64        5.20958500e+00        2.06978000e-06  19.9651  19.9601
0202-12-20_16:27:13.680000      80248.83        5.25919200e+00        3.39308576e-06  19.9651  19.9601
0202-12-20_16:27:13.887000      80249.04        5.30454100e+00        3.57251409e-06  19.9651  19.9601
0202-12-20_16:27:14.082000      80249.24        5.35813300e+00        4.92104661e-06  19.9763  19.5995
0202-12-20_16:27:14.293000      80249.44        5.40798700e+00        6.12021051e-06  19.9763  19.5995
0202-12-20_16:27:14.484000      80249.64        5.45601900e+00        7.54565861e-06  19.9763  19.5995
0202-12-20_16:27:14.688000      80249.84        5.50697100e+00        9.12543361e-06  19.9763  19.5995
0202-12-20_16:27:14.910000      80250.06        5.55741600e+00        1.15879092e-05  19.9763  19.5995

File: data/Ic/f33/Ic_2023-12-20_16-29-45937102_f33-150keV-0nA-20K.txt
# Ic =  nan A, n =  nan , Tavg = 19.96 K, f33-150keV-0nA-20K
#datetime                        t_s     iHTS_A                vHTS_V                tHTS_K  tTAR_K
0202-12-20_16:29:21.668000      80376.82        1.58571800e-02       -6.41116100e-09  19.9699  19.7663
0202-12-20_16:29:21.938000      80377.09        4.86964300e-02       -7.71031000e-10  19.9699  19.7663
0202-12-20_16:29:22.133000      80377.28        9.79805200e-02       -2.87831100e-09  19.9681  19.6893
0202-12-20_16:29:22.344000      80377.49        1.47911000e-01        4.06559000e-10  19.9681  19.6893
0202-12-20_16:29:22.535000      80377.69        1.95270900e-01       -4.11788100e-09  19.9681  19.6893
0202-12-20_16:29:22.740000      80377.89        2.46480600e-01       -7.58869100e-09  19.9681  19.6893
0202-12-20_16:29:22.957000      80378.11        2.96302700e-01        2.82609000e-10  19.9681  19.6893
0202-12-20_16:29:23.160000      80378.31        3.44606600e-01        6.48047900e-09  19.9738  19.9572
0202-12-20_16:29:23.360000      80378.51        3.95267200e-01        1.18726290e-08  19.9738  19.9572
0202-12-20_16:29:23.555000      80378.71        4.40371200e-01        9.64369000e-10  19.9738  19.9572
0202-12-20_16:29:23.766000      80378.92        4.94538800e-01        3.44351900e-09  19.9738  19.9572
0202-12-20_16:29:23.973000      80379.13        5.42093200e-01       -1.45280100e-09  19.9856  19.5992
0202-12-20_16:29:24.168000      80379.32        5.92129000e-01        3.19560900e-09  19.9856  19.5992
0202-12-20_16:29:24.380000      80379.53        6.42608500e-01       -1.14290100e-09  19.9856  19.5992
0202-12-20_16:29:24.580000      80379.73        6.89002300e-01       -2.81633100e-09  19.9856  19.5992
0202-12-20_16:29:24.773000      80379.93        7.42180000e-01       -8.92610000e-11  19.9856  19.5992
0202-12-20_16:29:24.977000      80380.13        7.91234800e-01        9.02389000e-10  19.9568  19.9325
0202-12-20_16:29:25.168000      80380.32        8.38191300e-01        1.33624900e-09  19.9568  19.9325
0202-12-20_16:29:25.363000      80380.52        8.90353900e-01        4.55913900e-09  19.9568  19.9325
0202-12-20_16:29:25.566000      80380.72        9.40081000e-01        9.45545900e-09  19.9568  19.9325
0202-12-20_16:29:25.777000      80380.93        9.87599700e-01        1.15627290e-08  19.9568  19.9325
0202-12-20_16:29:25.996000      80381.15        1.03848400e+00        1.13148190e-08  19.9807  19.7687
0202-12-20_16:29:26.188000      80381.34        1.08681300e+00        5.30287900e-09  19.9807  19.7687
0202-12-20_16:29:26.387000      80381.54        1.13671700e+00        7.16223900e-09  19.9807  19.7687
0202-12-20_16:29:26.586000      80381.74        1.18862000e+00        1.08809690e-08  19.9807  19.7687
0202-12-20_16:29:26.780000      80381.93        1.23772700e+00        1.65210290e-08  19.9807  19.7687
0202-12-20_16:29:26.980000      80382.13        1.28310100e+00        1.54673890e-08  19.9815  19.6895
0202-12-20_16:29:27.176000      80382.33        1.33679300e+00        1.70783290e-08  19.9815  19.6895
0202-12-20_16:29:27.370000      80382.52        1.38616600e+00        1.73874690e-08  19.9815  19.6895
0202-12-20_16:29:27.574000      80382.73        1.43102100e+00        1.87499890e-08  19.9815  19.6895
0202-12-20_16:29:27.773000      80382.92        1.48609600e+00        1.47830990e-08  19.9815  19.6895
0202-12-20_16:29:27.977000      80383.13        1.53500900e+00        1.80679690e-08  19.9679  19.9568
0202-12-20_16:29:28.176000      80383.33        1.58255500e+00        2.16627290e-08  19.9679  19.9568
0202-12-20_16:29:28.370000      80383.53        1.63459400e+00        1.63945390e-08  19.9679  19.9568
0202-12-20_16:29:28.566000      80383.72        1.68399500e+00        1.53409090e-08  19.9679  19.9568
0202-12-20_16:29:28.773000      80383.93        1.72909400e+00        1.83158790e-08  19.9679  19.9568
0202-12-20_16:29:28.990000      80384.14        1.78397700e+00        2.14148190e-08  19.9679  19.9568
0202-12-20_16:29:29.190000      80384.34        1.83109100e+00        1.94314990e-08  19.9841  19.6077
0202-12-20_16:29:29.387000      80384.54        1.88097700e+00        1.24279090e-08  19.9841  19.6077
0202-12-20_16:29:29.582000      80384.73        1.93210900e+00        1.59606890e-08  19.9841  19.6077
0202-12-20_16:29:29.780000      80384.93        1.98017600e+00        1.72622490e-08  19.9841  19.6077
0202-12-20_16:29:29.980000      80385.13        2.02912000e+00        1.69523490e-08  19.9593  19.9273
0202-12-20_16:29:30.188000      80385.34        2.08148400e+00        1.99273290e-08  19.9593  19.9273
0202-12-20_16:29:30.383000      80385.53        2.12684500e+00        1.78200490e-08  19.9593  19.9273
0202-12-20_16:29:30.590000      80385.74        2.18080200e+00        1.99273290e-08  19.9593  19.9273
0202-12-20_16:29:30.785000      80385.94        2.23020400e+00        2.37080290e-08  19.9593  19.9273
0202-12-20_16:29:30.980000      80386.13        2.27624200e+00        2.40179190e-08  19.9818  19.7655
0202-12-20_16:29:31.180000      80386.33        2.32952300e+00        2.22825190e-08  19.9818  19.7655
0202-12-20_16:29:31.380000      80386.53        2.37955400e+00        1.57747590e-08  19.9818  19.7655
0202-12-20_16:29:31.574000      80386.73        2.42517100e+00        1.70763090e-08  19.9818  19.7655
0202-12-20_16:29:31.785000      80386.94        2.47838500e+00        1.17461390e-08  19.9818  19.7655
0202-12-20_16:29:32.004000      80387.16        2.52774600e+00        8.83313900e-09  19.9723  19.6901
0202-12-20_16:29:32.227000      80387.38        2.57669100e+00        5.48628900e-09  19.9723  19.6901
0202-12-20_16:29:32.440000      80387.59        2.62609900e+00        1.08784390e-08  19.9723  19.6901
0202-12-20_16:29:32.660000      80387.81        2.67518300e+00        1.54648590e-08  19.9723  19.6901
0202-12-20_16:29:32.875000      80388.03        2.72667100e+00        1.45351790e-08  19.9723  19.6901
0202-12-20_16:29:33.070000      80388.22        2.77454400e+00        1.18700990e-08  19.9539  19.9523
0202-12-20_16:29:33.270000      80388.42        2.82565100e+00        1.03808390e-08  19.9539  19.9523
0202-12-20_16:29:33.465000      80388.62        2.87532200e+00        8.76806900e-09  19.9539  19.9523
0202-12-20_16:29:33.664000      80388.81        2.92142000e+00        1.43448190e-08  19.9539  19.9523
0202-12-20_16:29:33.863000      80389.02        2.97469000e+00        1.75677090e-08  19.9539  19.9523
0202-12-20_16:29:34.066000      80389.22        3.02521400e+00        1.88072790e-08  19.9719  19.6036
0202-12-20_16:29:34.277000      80389.43        3.07125900e+00        1.26713990e-08  19.9719  19.6036
0202-12-20_16:29:34.480000      80389.63        3.12388800e+00        1.53364790e-08  19.9719  19.6036
0202-12-20_16:29:34.684000      80389.84        3.17293200e+00        1.73197890e-08  19.9719  19.6036
0202-12-20_16:29:34.890000      80390.04        3.21986000e+00        1.67619890e-08  19.9719  19.6036
0202-12-20_16:29:35.090000      80390.24        3.27208800e+00        1.03781890e-08  19.9496  19.9285
0202-12-20_16:29:35.290000      80390.44        3.32267900e+00        1.12458890e-08  19.9496  19.9285
0202-12-20_16:29:35.490000      80390.64        3.37009300e+00        1.22995190e-08  19.9496  19.9285
0202-12-20_16:29:35.680000      80390.83        3.42110000e+00        1.81255190e-08  19.9496  19.9285
0202-12-20_16:29:35.918000      80391.07        3.47258600e+00        2.07286190e-08  19.9496  19.9285
0202-12-20_16:29:36.137000      80391.29        3.52118200e+00        1.88692590e-08  19.9753  19.7658
0202-12-20_16:29:36.340000      80391.49        3.56912500e+00        1.78156190e-08  19.9753  19.7658
0202-12-20_16:29:36.543000      80391.70        3.61738100e+00        1.54604290e-08  19.9753  19.7658
0202-12-20_16:29:36.740000      80391.89        3.66947500e+00        1.21135890e-08  19.9753  19.7658
0202-12-20_16:29:36.934000      80392.09        3.71758200e+00        1.38489890e-08  19.9753  19.7658
0202-12-20_16:29:37.140000      80392.29        3.76668400e+00        1.06880790e-08  19.9720  19.6949
0202-12-20_16:29:37.355000      80392.51        3.81828800e+00        1.62661590e-08  19.9720  19.6949
0202-12-20_16:29:37.582000      80392.73        3.86830200e+00        1.55843890e-08  19.9720  19.6949
0202-12-20_16:29:37.790000      80392.94        3.91844200e+00        1.41588790e-08  19.9720  19.6949
0202-12-20_16:29:38.004000      80393.16        3.96775400e+00        1.84973890e-08  19.9645  19.9565
0202-12-20_16:29:38.220000      80393.37        4.01553100e+00        1.74437490e-08  19.9645  19.9565
0202-12-20_16:29:38.440000      80393.59        4.06776900e+00        1.40349290e-08  19.9645  19.9565
0202-12-20_16:29:38.668000      80393.82        4.11799800e+00        1.25474390e-08  19.9645  19.9565
0202-12-20_16:29:38.880000      80394.03        4.16453100e+00        1.98609190e-08  19.9645  19.9565
0202-12-20_16:29:39.074000      80394.23        4.21557800e+00        1.55843590e-08  19.9929  19.6059
0202-12-20_16:29:39.285000      80394.44        4.26598000e+00        1.56462190e-08  19.9929  19.6059
0202-12-20_16:29:39.480000      80394.63        4.31404200e+00        1.49023890e-08  19.9929  19.6059
0202-12-20_16:29:39.676000      80394.83        4.36300200e+00        1.94887490e-08  19.9929  19.6059
0202-12-20_16:29:39.914000      80395.07        4.41629100e+00        2.98391790e-08  19.9929  19.6059
0202-12-20_16:29:40.140000      80395.29        4.46067800e+00        3.15125990e-08  19.9554  19.9348
0202-12-20_16:29:40.360000      80395.51        4.51396900e+00        3.05829190e-08  19.9554  19.9348
0202-12-20_16:29:40.570000      80395.72        4.55977300e+00        3.33719590e-08  19.9554  19.9348
0202-12-20_16:29:40.773000      80395.92        4.61384100e+00        5.11598290e-08  19.9554  19.9348
0202-12-20_16:29:40.996000      80396.15        4.66282300e+00        6.04566290e-08  19.9745  19.7657
0202-12-20_16:29:41.188000      80396.34        4.71208500e+00        7.71908590e-08  19.9745  19.7657
0202-12-20_16:29:41.387000      80396.54        4.76266300e+00        8.70454690e-08  19.9745  19.7657
0202-12-20_16:29:41.586000      80396.74        4.81033300e+00        1.20761849e-07  19.9745  19.7657
0202-12-20_16:29:41.780000      80396.93        4.85971900e+00        1.41648649e-07  19.9745  19.7657
0202-12-20_16:29:41.996000      80397.15        4.91157100e+00        1.99970549e-07  19.9808  19.7001
0202-12-20_16:29:42.210000      80397.36        4.95812200e+00        2.55069559e-07  19.9808  19.7001
0202-12-20_16:29:42.450000      80397.60        5.01124300e+00        3.49586989e-07  19.9808  19.7001
0202-12-20_16:29:42.660000      80397.81        5.05934800e+00        4.48504899e-07  19.9808  19.7001
0202-12-20_16:29:42.895000      80398.05        5.11017400e+00        5.91179739e-07  19.9808  19.7001
0202-12-20_16:29:43.133000      80398.28        5.16134800e+00        7.60133509e-07  19.9635  19.9565
0202-12-20_16:29:43.355000      80398.51        5.20636900e+00        9.67142179e-07  19.9635  19.9565
0202-12-20_16:29:43.570000      80398.72        5.25940800e+00        1.14148810e-06  19.9635  19.9565
0202-12-20_16:29:43.770000      80398.92        5.30403800e+00        1.44828237e-06  19.9635  19.9565
0202-12-20_16:29:43.980000      80399.13        5.35862100e+00        1.75972504e-06  19.9883  19.6033
0202-12-20_16:29:44.188000      80399.34        5.40644300e+00        2.26931343e-06  19.9883  19.6033
0202-12-20_16:29:44.383000      80399.54        5.45616200e+00        3.58326062e-06  19.9883  19.6033
0202-12-20_16:29:44.590000      80399.74        5.50755200e+00        3.85621456e-06  19.9883  19.6033
0202-12-20_16:29:44.790000      80399.94        5.55730200e+00        5.59818626e-06  19.9883  19.6033
0202-12-20_16:29:45.010000      80400.17        5.60283800e+00        6.81606756e-06  19.9595  19.9424
0202-12-20_16:29:45.258000      80400.41        5.65629300e+00        8.39590316e-06  19.9595  19.9424
0202-12-20_16:29:45.477000      80400.63        5.70581700e+00        1.00178844e-05  19.9595  19.9424
