Repository: shortlab/2024-Beam-On-Not

# 2024-Beam-On-Not
Data repository for Alexis' paper disproving the beam-on effect as a temperature artifact

File: data/Ic/f34/Ic_2023-12-14_17-59-35333993_f34_2400keV-15nA-20.txt
# Ic = 0.45 A, n = 2.10 , Tavg = 22.47 K, f34_2400keV-15nA-20
#datetime                        t_s     iHTS_A                vHTS_V                tHTS_K  tTAR_K
0202-12-14_17:59:25.420000      1870.65        4.99653700e-02       -1.85767825e-07  22.4537  18.9114
0202-12-14_17:59:25.625000      1870.85        4.75714800e-02       -1.07613075e-07  22.4537  18.9114
0202-12-14_17:59:25.830000      1871.06        9.65282000e-02       -1.97543715e-07  22.4537  18.9114
0202-12-14_17:59:26.050000      1871.28        1.48258700e-01       -1.51183885e-07  22.4537  18.9114
0202-12-14_17:59:26.270000      1871.50        1.96737600e-01       -9.23663950e-08  22.4610  19.2236
0202-12-14_17:59:26.477000      1871.70        2.47595500e-01       -6.77423500e-09  22.4610  19.2236
0202-12-14_17:59:26.684000      1871.91        2.95410900e-01        8.78233500e-09  22.4610  19.2236
0202-12-14_17:59:26.900000      1872.13        3.45432600e-01       -6.54057950e-08  22.4610  19.2236
0202-12-14_17:59:27.125000      1872.35        3.96406300e-01       -9.72626850e-08  22.4610  19.2236
0202-12-14_17:59:27.336000      1872.56        4.45103300e-01       -3.60900150e-08  22.4589  18.8217
0202-12-14_17:59:27.540000      1872.77        4.95728100e-01       -8.77180150e-08  22.4589  18.8217
0202-12-14_17:59:27.750000      1872.98        5.42670900e-01       -1.01477215e-07  22.4589  18.8217
0202-12-14_17:59:27.940000      1873.17        5.93616300e-01       -1.74673685e-07  22.4589  18.8217
0202-12-14_17:59:28.150000      1873.38        6.43468000e-01       -1.14306735e-07  22.4624  19.1894
0202-12-14_17:59:28.340000      1873.57        6.89615200e-01       -9.45975750e-08  22.4624  19.1894
0202-12-14_17:59:28.535000      1873.76        7.42255500e-01       -7.24092750e-08  22.4624  19.1894
0202-12-14_17:59:28.742000      1873.97        7.92236300e-01       -1.23851285e-07  22.4624  19.1894
0202-12-14_17:59:28.934000      1874.16        8.39306700e-01       -2.21281305e-07  22.4624  19.1894
0202-12-14_17:59:29.145000      1874.37        8.91280600e-01       -1.81181285e-07  22.4601  18.9658
0202-12-14_17:59:29.344000      1874.57        9.38655300e-01       -1.43932275e-07  22.4601  18.9658
0202-12-14_17:59:29.540000      1874.77        9.88211600e-01       -9.52172650e-08  22.4601  18.9658
0202-12-14_17:59:29.746000      1874.97        1.03945400e+00       -1.25772615e-07  22.4601  18.9658
0202-12-14_17:59:29.945000      1875.17        1.08966200e+00       -1.46783285e-07  22.4601  18.9658
0202-12-14_17:59:30.168000      1875.40        1.13560500e+00       -4.19158550e-08  22.4750  18.9346
0202-12-14_17:59:30.370000      1875.60        1.18825600e+00       -1.15112325e-07  22.4750  18.9346
0202-12-14_17:59:30.574000      1875.80        1.23612600e+00       -1.15050345e-07  22.4750  18.9346
0202-12-14_17:59:30.800000      1876.03        1.28692300e+00       -2.11984545e-07  22.4750  18.9346
0202-12-14_17:59:31.050000      1876.28        1.33678400e+00       -9.86260750e-08  22.4750  18.9346
0202-12-14_17:59:31.254000      1876.48        1.38741600e+00       -8.62923750e-08  22.4646  19.1785
0202-12-14_17:59:31.453000      1876.68        1.43715100e+00       -4.76798450e-08  22.4646  19.1785
0202-12-14_17:59:31.660000      1876.89        1.48266000e+00       -1.65190865e-07  22.4646  19.1785
0202-12-14_17:59:31.855000      1877.08        1.53529500e+00       -1.76780825e-07  22.4646  19.1785
0202-12-14_17:59:32.060000      1877.29        1.58473400e+00       -1.79569845e-07  22.4646  19.1785
0202-12-14_17:59:32.258000      1877.48        1.63280300e+00       -1.12757145e-07  22.4706  18.8355
0202-12-14_17:59:32.450000      1877.68        1.68410300e+00       -2.05166925e-07  22.4706  18.8355
0202-12-14_17:59:32.650000      1877.87        1.73429500e+00       -3.24537295e-07  22.4706  18.8355
0202-12-14_17:59:32.844000      1878.07        1.78224800e+00       -5.94143275e-07  22.4706  18.8355
0202-12-14_17:59:33.043000      1878.27        1.83178700e+00       -6.44717645e-07  22.4706  18.8355
0202-12-14_17:59:33.240000      1878.47        1.88269000e+00       -9.09303375e-07  22.4552  19.1562
0202-12-14_17:59:33.440000      1878.67        1.93293700e+00       -2.46217185e-06  22.4552  19.1562
0202-12-14_17:59:33.637000      1878.86        1.97868600e+00       -3.67285769e-06  22.4552  19.1562
0202-12-14_17:59:33.848000      1879.08        2.03170700e+00       -5.30790949e-06  22.4552  19.1562
0202-12-14_17:59:34.070000      1879.30        2.08249900e+00       -7.41250959e-06  22.4552  19.1562
0202-12-14_17:59:34.280000      1879.51        2.13039500e+00       -1.04799421e-05  22.4659  18.9851
0202-12-14_17:59:34.484000      1879.71        2.18023000e+00       -1.47942571e-05  22.4659  18.9851
0202-12-14_17:59:34.720000      1879.95        2.22953400e+00       -1.92095969e-05  22.4659  18.9851
0202-12-14_17:59:34.926000      1880.15        2.28001700e+00       -2.49971381e-05  22.4659  18.9851

File: data/Ic/f34/Ic_2023-12-14_18-06-50435666_f34_2400keV-0nA-36p6K.txt
# Ic = 0.43 A, n = 1.97 , Tavg = 36.65 K, f34_2400keV-0nA-36p6K
#datetime                        t_s     iHTS_A                vHTS_V                tHTS_K  tTAR_K
0202-12-14_18:06:40.957000      2306.18        1.59482600e-02       -1.62414442e-07  36.6633  36.1012
0202-12-14_18:06:41.160000      2306.39        4.91911000e-02       -1.01613612e-07  36.6633  36.1012
0202-12-14_18:06:41.355000      2306.58        9.61010500e-02       -1.83768320e-08  36.6332  36.0989
0202-12-14_18:06:41.555000      2306.78        1.48438600e-01       -7.41575820e-08  36.6332  36.0989
0202-12-14_18:06:41.758000      2306.99        1.97888000e-01       -1.33842982e-07  36.6332  36.0989
0202-12-14_18:06:41.950000      2307.18        2.44710600e-01       -2.03258812e-07  36.6332  36.0989
0202-12-14_18:06:42.145000      2307.37        2.96841800e-01       -9.95069320e-08  36.6641  36.1021
0202-12-14_18:06:42.360000      2307.59        3.47285600e-01       -8.67393820e-08  36.6641  36.1021
0202-12-14_18:06:42.562000      2307.79        3.94592000e-01       -1.04899052e-07  36.6641  36.1021
0202-12-14_18:06:42.766000      2307.99        4.44841400e-01       -1.34772652e-07  36.6641  36.1021
0202-12-14_18:06:42.960000      2308.19        4.93048300e-01       -1.42396002e-07  36.6641  36.1021
0202-12-14_18:06:43.168000      2308.40        5.42741200e-01       -3.54832220e-08  36.6408  36.0916
0202-12-14_18:06:43.363000      2308.59        5.93637600e-01       -6.83937620e-08  36.6408  36.0916
0202-12-14_18:06:43.555000      2308.78        6.43226600e-01       -1.18038482e-07  36.6408  36.0916
0202-12-14_18:06:43.760000      2308.99        6.87796200e-01       -1.48779782e-07  36.6408  36.0916
0202-12-14_18:06:43.970000      2309.20        7.42254600e-01       -1.25042042e-07  36.6408  36.0916
0202-12-14_18:06:44.168000      2309.40        7.91784100e-01       -1.51543020e-08  36.6522  36.1048
0202-12-14_18:06:44.370000      2309.60        8.37913600e-01       -2.45130420e-08  36.6522  36.1048
0202-12-14_18:06:44.570000      2309.80        8.90551800e-01       -7.48395220e-08  36.6522  36.1048
0202-12-14_18:06:44.760000      2309.99        9.40164400e-01       -1.46486582e-07  36.6522  36.1048
0202-12-14_18:06:44.973000      2310.20        9.85764100e-01       -6.59146320e-08  36.6522  36.1048
0202-12-14_18:06:45.184000      2310.41        1.03927600e+00       -1.10353162e-07  36.6369  36.0842
0202-12-14_18:06:45.387000      2310.62        1.08744000e+00       -1.28512832e-07  36.6369  36.0842
0202-12-14_18:06:45.620000      2310.85        1.13876200e+00       -1.73509172e-07  36.6369  36.0842
0202-12-14_18:06:45.840000      2311.07        1.18802000e+00       -8.16571520e-08  36.6369  36.0842
0202-12-14_18:06:46.060000      2311.28        1.23801700e+00        7.71573800e-09  36.6369  36.0842
0202-12-14_18:06:46.273000      2311.50        1.28607300e+00       -1.83152020e-08  36.6474  36.1104
0202-12-14_18:06:46.465000      2311.69        1.33712700e+00       -1.40412692e-07  36.6474  36.1104
0202-12-14_18:06:46.670000      2311.90        1.38671300e+00       -1.43077762e-07  36.6474  36.1104
0202-12-14_18:06:46.870000      2312.10        1.43455800e+00       -6.44891220e-08  36.6474  36.1104
0202-12-14_18:06:47.100000      2312.33        1.48409800e+00        3.21352380e-08  36.6474  36.1104
0202-12-14_18:06:47.320000      2312.55        1.53579900e+00       -2.28400120e-08  36.6493  36.0793
0202-12-14_18:06:47.527000      2312.75        1.58217200e+00       -1.77166692e-07  36.6493  36.0793
0202-12-14_18:06:47.740000      2312.96        1.63542700e+00       -1.58015542e-07  36.6493  36.0793
0202-12-14_18:06:47.934000      2313.16        1.68444100e+00       -1.36075172e-07  36.6493  36.0793
0202-12-14_18:06:48.150000      2313.38        1.73009900e+00       -2.38649492e-07  36.6609  36.1021
0202-12-14_18:06:48.355000      2313.58        1.78491900e+00       -6.06429532e-07  36.6609  36.1021
0202-12-14_18:06:48.566000      2313.79        1.83196000e+00       -9.68383612e-07  36.6609  36.1021
0202-12-14_18:06:48.760000      2313.99        1.88211800e+00       -2.68562017e-06  36.6609  36.1021
0202-12-14_18:06:48.965000      2314.19        1.93248700e+00       -3.82974212e-06  36.6609  36.1021
0202-12-14_18:06:49.180000      2314.41        1.98007600e+00       -6.11178819e-06  36.6461  36.0823
0202-12-14_18:06:49.380000      2314.61        2.03168000e+00       -7.77640499e-06  36.6461  36.0823
0202-12-14_18:06:49.594000      2314.82        2.08216600e+00       -1.14853187e-05  36.6461  36.0823
0202-12-14_18:06:49.810000      2315.04        2.13023500e+00       -1.30849822e-05  36.6461  36.0823
0202-12-14_18:06:50.016000      2315.24        2.18042500e+00       -2.10820599e-05  36.6461  36.0823

File: data/Ic/f37/Ic_2024-03-15_15-33-11541053_f37-6p3e19pm2-1200keV-0nA-20k.txt
# Ic = 31.87 A, n = 44.24 , Tavg = 20.04 K, f37-6p3e19pm2-1200keV-0nA-20k
#datetime                        t_s     iHTS_A                vHTS_V                tHTS_K  tTAR_K
0202-03-15_15:32:44.414000      15957.61       -4.32116700e-01       -9.37416950e-09  19.9636  19.5022
0202-03-15_15:32:44.832000      15958.03       -4.31625400e-01       -1.35887495e-08  19.9528  19.6666
0202-03-15_15:32:45.230000      15958.43       -4.31784700e-01       -1.92288495e-08  19.9528  19.6666
0202-03-15_15:32:45.637000      15958.83       -4.32627600e-01       -1.44564595e-08  19.9528  19.6666
0202-03-15_15:32:46.035000      15959.23       -4.33016500e-01       -1.63778095e-08  19.9662  19.5439
0202-03-15_15:32:46.438000      15959.63       -4.34688700e-01       -1.37746895e-08  19.9662  19.5439
0202-03-15_15:32:46.848000      15960.04       -1.52398700e-01       -8.87833950e-09  19.9452  19.5029
0202-03-15_15:32:47.250000      15960.44        4.38935800e-01       -7.59069500e-10  19.9452  19.5029
0202-03-15_15:32:47.660000      15960.86        1.03182600e+00       -3.36219950e-09  19.9452  19.5029
0202-03-15_15:32:48.074000      15961.27        1.62382400e+00        3.26957050e-09  19.9632  19.6227
0202-03-15_15:32:48.490000      15961.68        2.21795000e+00        3.45551050e-09  19.9632  19.6227
0202-03-15_15:32:48.895000      15962.09        2.79277400e+00       -3.85782950e-09  19.9623  19.4994
0202-03-15_15:32:49.293000      15962.49        3.38575100e+00        4.80760500e-10  19.9623  19.4994
0202-03-15_15:32:49.720000      15962.91        3.98184700e+00       -1.13068950e-09  19.9623  19.4994
0202-03-15_15:32:50.125000      15963.32        4.57381100e+00        1.21948205e-08  19.9532  19.6511
0202-03-15_15:32:50.535000      15963.73        5.17020800e+00        1.65837050e-09  19.9532  19.6511
0202-03-15_15:32:50.940000      15964.14        5.76091000e+00        5.93493050e-09  19.9798  19.5367
0202-03-15_15:32:51.336000      15964.53        6.35856300e+00        2.34014050e-09  19.9798  19.5367
0202-03-15_15:32:51.766000      15964.96        6.95116400e+00        1.08932605e-08  19.9798  19.5367
0202-03-15_15:32:52.168000      15965.36        7.54529600e+00        2.36609605e-08  19.9574  19.5653
0202-03-15_15:32:52.562000      15965.76        8.13604600e+00        3.12224105e-08  19.9574  19.5653
0202-03-15_15:32:52.973000      15966.17        8.71766100e+00        1.58515905e-08  19.9728  19.6525
0202-03-15_15:32:53.370000      15966.57        9.30889900e+00        8.66201050e-09  19.9728  19.6525
0202-03-15_15:32:53.780000      15966.98        9.89977600e+00       -3.17599950e-09  19.9624  19.4792
0202-03-15_15:32:54.195000      15967.39        1.04920900e+01        9.34378050e-09  19.9624  19.4792
0202-03-15_15:32:54.598000      15967.79        1.10872200e+01        2.52715805e-08  19.9624  19.4792
0202-03-15_15:32:55             15968.20        1.16816800e+01        1.40525205e-08  19.9717  19.6889
0202-03-15_15:32:55.402000      15968.60        1.22747800e+01        4.44575050e-09  19.9717  19.6889
0202-03-15_15:32:55.810000      15969.00        1.28689900e+01        7.17283050e-09  19.9908  19.5575
0202-03-15_15:32:56.207000      15969.40        1.34618100e+01        1.83910505e-08  19.9908  19.5575
0202-03-15_15:32:56.598000      15969.79        1.42385700e+01        1.90728205e-08  19.9908  19.5575
0202-03-15_15:32:57             15970.19        1.48342000e+01        1.21931405e-08  19.9593  19.5651
0202-03-15_15:32:57.402000      15970.60        1.54266400e+01        1.68415805e-08  19.9593  19.5651
0202-03-15_15:32:57.805000      15971.00        1.60231400e+01        2.21098005e-08  19.9772  19.6539
0202-03-15_15:32:58.207000      15971.40        1.66172300e+01        2.01264705e-08  19.9772  19.6539
0202-03-15_15:32:58.610000      15971.81        1.72097600e+01        7.97856050e-09  19.9772  19.6539
0202-03-15_15:32:59.020000      15972.22        1.78035800e+01       -7.60489500e-10  19.9779  19.4791
0202-03-15_15:32:59.420000      15972.62        1.83984900e+01       -1.53875595e-08  19.9779  19.4791
0202-03-15_15:32:59.830000      15973.02        1.89941400e+01       -1.81413950e-09  19.9615  19.6549
0202-03-15_15:33:00.230000      15973.42        1.95673700e+01        1.84263050e-09  19.9615  19.6549
0202-03-15_15:33:00.625000      15973.82        2.01589700e+01        2.53334905e-08  19.9615  19.6549
0202-03-15_15:33:01.023000      15974.22        2.07540200e+01        1.64088305e-08  19.9927  19.5513
0202-03-15_15:33:01.434000      15974.63        2.13482100e+01        5.12863050e-09  19.9927  19.5513
0202-03-15_15:33:01.840000      15975.04        2.19443700e+01        1.22562305e-08  19.9740  19.5718
0202-03-15_15:33:02.240000      15975.43        2.25380100e+01        4.13696050e-09  19.9740  19.5718
0202-03-15_15:33:02.650000      15975.84        2.31311500e+01       -1.06140695e-08  19.9740  19.5718
0202-03-15_15:33:03.043000      15976.24        2.37226200e+01        7.97967050e-09  19.9857  19.6401
0202-03-15_15:33:03.445000      15976.64        2.43195100e+01        5.87238050e-09  19.9857  19.6401
0202-03-15_15:33:03.863000      15977.06        2.49120800e+01        5.43852050e-09  19.9980  19.5072
0202-03-15_15:33:04.260000      15977.46        2.55050000e+01        1.12025805e-08  19.9980  19.5072
0202-03-15_15:33:04.684000      15977.88        2.60800600e+01       -6.97409500e-10  19.9980  19.5072
0202-03-15_15:33:05.125000      15978.32        2.66722700e+01       -2.63549500e-10  19.9780  19.6816
0202-03-15_15:33:05.516000      15978.71        2.72689000e+01        2.77342050e-09  19.9780  19.6816
0202-03-15_15:33:05.920000      15979.12        2.78623800e+01        1.34790050e-09  19.9973  19.5469
0202-03-15_15:33:06.312000      15979.51        2.84558400e+01        1.43618505e-08  19.9973  19.5469
0202-03-15_15:33:06.730000      15979.92        2.90502600e+01       -7.63549500e-10  19.9973  19.5469
0202-03-15_15:33:07.133000      15980.33        2.96446700e+01        1.87598505e-08  19.9844  19.5908
0202-03-15_15:33:07.527000      15980.72        3.04245000e+01        2.55155705e-08  19.9844  19.5908
0202-03-15_15:33:07.934000      15981.13        3.10229900e+01        5.91702105e-08  19.9954  19.6637
0202-03-15_15:33:08.340000      15981.53        3.16158000e+01        1.41106551e-07  19.9954  19.6637
0202-03-15_15:33:08.766000      15981.96        3.22097700e+01        3.20907851e-07  19.9954  19.6637
0202-03-15_15:33:09.168000      15982.36        3.27987400e+01        7.36229651e-07  20.0092  19.5237
0202-03-15_15:33:09.562000      15982.76        3.33922100e+01        1.90627066e-06  20.0092  19.5237
0202-03-15_15:33:09.977000      15983.17        3.39875200e+01        3.39674348e-06  20.0072  19.6831
0202-03-15_15:33:10.370000      15983.57        3.45845000e+01        7.18998684e-06  20.0072  19.6831
0202-03-15_15:33:10.777000      15983.97        3.51839400e+01        1.44032974e-05  20.0427  19.5767
0202-03-15_15:33:11.184000      15984.38        3.57733900e+01        3.51317635e-05  20.0427  19.5767

File: data/Ic/f37/Ic_2024-03-15_15-34-07870627_f37-6p3e19pm2-1200keV-240nA-20k.txt
# Ic =  nan A, n =  nan , Tavg = 20.03 K, f37-6p3e19pm2-1200keV-240nA-20k
#datetime                        t_s     iHTS_A                vHTS_V                tHTS_K  tTAR_K
0202-03-15_15:34:02.240000      16035.44        1.79217700e-02        1.89171354e-05  20.0191  19.6066
0202-03-15_15:34:02.434000      16035.63        8.60882400e-03        4.12021597e-06  20.0191  19.6066
0202-03-15_15:34:02.625000      16035.82        8.87300000e-03       -8.43750555e-08  20.0191  19.6066
0202-03-15_15:34:02.824000      16036.02        9.75457600e-03        3.69634177e-06  20.0320  19.6626
0202-03-15_15:34:03.020000      16036.22        1.08943900e-02       -2.15199336e-06  20.0320  19.6626
0202-03-15_15:34:03.227000      16036.42        1.17047300e-02        4.87518167e-06  20.0320  19.6626
0202-03-15_15:34:03.418000      16036.61        1.24616400e-02        4.78283307e-06  20.0320  19.6626
0202-03-15_15:34:03.613000      16036.81        1.37572900e-02        6.65583737e-06  20.0320  19.6626
0202-03-15_15:34:03.812000      16037.01        1.46494000e-02        7.96607267e-06  20.0373  19.5375
0202-03-15_15:34:04.020000      16037.22        1.55443300e-02        7.86269017e-06  20.0373  19.5375
0202-03-15_15:34:04.223000      16037.42        1.68696600e-02        9.72154827e-06  20.0373  19.5375
0202-03-15_15:34:04.426000      16037.62        1.73208400e-02        9.77342467e-06  20.0373  19.5375
0202-03-15_15:34:04.617000      16037.81        1.84250400e-02        1.14137584e-05  20.0373  19.5375
0202-03-15_15:34:04.832000      16038.03        1.95604000e-02        1.25310522e-05  20.0240  19.6932
0202-03-15_15:34:05.043000      16038.24        2.04583000e-02        1.27324217e-05  20.0240  19.6932
0202-03-15_15:34:05.242000      16038.44        2.16545100e-02        1.31074560e-05  20.0240  19.6932
0202-03-15_15:34:05.438000      16038.63        2.26351500e-02        1.41954338e-05  20.0240  19.6932
0202-03-15_15:34:05.640000      16038.84        2.35360200e-02        1.43158588e-05  20.0240  19.6932
0202-03-15_15:34:05.844000      16039.04        2.45274200e-02        1.55848149e-05  20.0584  19.5777
0202-03-15_15:34:06.060000      16039.25        2.54505500e-02        1.56242955e-05  20.0584  19.5777
0202-03-15_15:34:06.270000      16039.47        2.62623800e-02        1.59604071e-05  20.0584  19.5777
0202-03-15_15:34:06.480000      16039.68        2.73309500e-02        1.71304449e-05  20.0584  19.5777
0202-03-15_15:34:06.707000      16039.90        2.80878600e-02        1.73047916e-05  20.0584  19.5777
0202-03-15_15:34:06.918000      16040.11        2.93633200e-02        1.89234947e-05  20.0302  19.6195
0202-03-15_15:34:07.110000      16040.31        3.02463800e-02        1.91540562e-05  20.0302  19.6195
0202-03-15_15:34:07.312000      16040.51        3.13253400e-02        2.03977869e-05  20.0302  19.6195

File: data/Ic/f37/Ic_2024-03-15_15-36-21416824_f37-6p3e19pm2-1200keV-200nA-20k.txt
# Ic =  nan A, n =  nan , Tavg = 20.04 K, f37-6p3e19pm2-1200keV-200nA-20k
#datetime                        t_s     iHTS_A                vHTS_V                tHTS_K  tTAR_K
0202-03-15_15:35:37.800000      16131.00        5.20341300e-02       -1.48366850e-09  20.0263  19.6332
0202-03-15_15:35:37.996000      16131.19        8.09331800e-03        1.15939015e-08  20.0263  19.6332
0202-03-15_15:35:38.190000      16131.39        8.78796800e-03        1.27715015e-08  20.0263  19.6332
0202-03-15_15:35:38.383000      16131.58        9.68883900e-03        1.67381615e-08  20.0263  19.6332
0202-03-15_15:35:38.590000      16131.78        1.06505600e-02        1.22756715e-08  20.0263  19.6332
0202-03-15_15:35:38.790000      16131.99        1.16137600e-02        1.25855715e-08  20.0327  19.5548
0202-03-15_15:35:38.984000      16132.18        1.26927300e-02        1.84116015e-08  20.0327  19.5548
0202-03-15_15:35:39.180000      16132.38        1.36381200e-02        1.93412815e-08  20.0327  19.5548
0202-03-15_15:35:39.370000      16132.57        1.48699600e-02        1.33293215e-08  20.0327  19.5548
0202-03-15_15:35:39.570000      16132.77        1.55496900e-02        5.64392150e-09  20.0327  19.5548
0202-03-15_15:35:39.777000      16132.97        1.66255400e-02        6.44964150e-09  20.0223  19.6975
0202-03-15_15:35:39.980000      16133.18        1.80057900e-02        8.61891150e-09  20.0223  19.6975
0202-03-15_15:35:40.176000      16133.37        1.88651000e-02        1.48787915e-08  20.0223  19.6975
0202-03-15_15:35:40.370000      16133.57        1.97511300e-02        9.17672150e-09  20.0223  19.6975
0202-03-15_15:35:40.562000      16133.76        2.04175100e-02        6.13975150e-09  20.0223  19.6975
0202-03-15_15:35:40.760000      16133.96        2.16330200e-02        3.72257150e-09  20.0288  19.5333
0202-03-15_15:35:40.960000      16134.16        2.26704300e-02        7.44131150e-09  20.0288  19.5333
0202-03-15_15:35:41.152000      16134.35        2.32076900e-02        5.76787150e-09  20.0288  19.5333
0202-03-15_15:35:41.355000      16134.55        2.47123000e-02       -4.92008500e-10  20.0288  19.5333
0202-03-15_15:35:41.547000      16134.74        2.52836900e-02       -4.58261850e-09  20.0288  19.5333
0202-03-15_15:35:41.754000      16134.95        2.67025200e-02       -6.19407850e-09  20.0288  19.5333
0202-03-15_15:35:41.953000      16135.15        2.75662900e-02       -4.14876850e-09  20.0158  19.6375
0202-03-15_15:35:42.145000      16135.34        2.87209500e-02       -4.39668850e-09  20.0158  19.6375
0202-03-15_15:35:42.336000      16135.53        2.96797000e-02       -3.15710850e-09  20.0158  19.6375
0202-03-15_15:35:42.543000      16135.74        3.06013500e-02        4.15642150e-09  20.0158  19.6375
0202-03-15_15:35:42.760000      16135.96        3.15556400e-02        8.06361150e-09  20.0158  19.6375
0202-03-15_15:35:42.973000      16136.17        3.25653000e-02        5.89768150e-09  20.0286  19.6351
0202-03-15_15:35:43.164000      16136.36        3.32301900e-02        2.98717150e-09  20.0286  19.6351
0202-03-15_15:35:43.375000      16136.57        3.45926200e-02        7.20175150e-09  20.0286  19.6351
0202-03-15_15:35:43.570000      16136.76        3.57680600e-02        7.26373150e-09  20.0286  19.6351
0202-03-15_15:35:43.770000      16136.97        3.58838200e-02        1.01147715e-08  20.0275  19.5508
0202-03-15_15:35:43.977000      16137.17        3.76069000e-02        5.52832150e-09  20.0275  19.5508
0202-03-15_15:35:44.170000      16137.37        3.85715900e-02        5.96217150e-09  20.0275  19.5508
0202-03-15_15:35:44.363000      16137.56        3.97252000e-02        1.06582150e-09  20.0275  19.5508
0202-03-15_15:35:44.574000      16137.77        4.05236600e-02       -5.45638500e-10  20.0275  19.5508
0202-03-15_15:35:44.773000      16137.97        4.18549300e-02       -2.35738500e-10  20.0221  19.6929
0202-03-15_15:35:44.970000      16138.17        4.24916300e-02        8.06946150e-09  20.0221  19.6929
0202-03-15_15:35:45.176000      16138.37        4.37442300e-02        6.33404150e-09  20.0221  19.6929
0202-03-15_15:35:45.367000      16138.56        4.43289800e-02        1.39574815e-08  20.0221  19.6929
0202-03-15_15:35:45.574000      16138.77        4.56498600e-02        3.11113150e-09  20.0221  19.6929
0202-03-15_15:35:45.770000      16138.97        4.63845100e-02        9.24706150e-09  20.0243  19.5212
0202-03-15_15:35:45.965000      16139.16        4.75222400e-02        8.37936150e-09  20.0243  19.5212
0202-03-15_15:35:46.160000      16139.36        4.87585200e-02        1.04866515e-08  20.0243  19.5212
0202-03-15_15:35:46.350000      16139.55        4.95569900e-02        5.08011500e-10  20.0243  19.5212
0202-03-15_15:35:46.547000      16139.74        5.04845700e-02       -1.47531850e-09  20.0243  19.5212
0202-03-15_15:35:46.760000      16139.96        5.16421900e-02       -5.13208850e-09  20.0243  19.5212
0202-03-15_15:35:46.973000      16140.17        5.26276600e-02       -2.21906850e-09  20.0127  19.6374
0202-03-15_15:35:47.176000      16140.37        5.37333400e-02       -3.39667850e-09  20.0127  19.6374
0202-03-15_15:35:47.370000      16140.57        5.46253000e-02        1.87155150e-09  20.0127  19.6374
0202-03-15_15:35:47.574000      16140.77        5.54362900e-02        1.24080015e-08  20.0127  19.6374
0202-03-15_15:35:47.790000      16140.98        5.67586500e-02        1.62507015e-08  20.0288  19.6378
0202-03-15_15:35:48.004000      16141.20        5.74131500e-02        1.53830015e-08  20.0288  19.6378
0202-03-15_15:35:48.203000      16141.40        5.81255400e-02        6.64394150e-09  20.0288  19.6378
0202-03-15_15:35:48.406000      16141.60        5.92208300e-02        6.08613150e-09  20.0288  19.6378
0202-03-15_15:35:48.598000      16141.79        6.02226200e-02        4.66063150e-09  20.0288  19.6378
0202-03-15_15:35:48.812000      16142.01        6.09839800e-02        7.13989150e-09  20.0281  19.5547
0202-03-15_15:35:49.008000      16142.20        6.23300900e-02        5.46653150e-09  20.0281  19.5547
0202-03-15_15:35:49.200000      16142.40        6.31158500e-02        6.95407150e-09  20.0281  19.5547
0202-03-15_15:35:49.406000      16142.60        6.43536200e-02        6.95407150e-09  20.0281  19.5547
0202-03-15_15:35:49.598000      16142.79        6.51268500e-02        6.45824150e-09  20.0281  19.5547
0202-03-15_15:35:49.810000      16143.01        6.61093500e-02        1.12804150e-09  20.0205  19.7008
0202-03-15_15:35:50.008000      16143.20        6.71437900e-02        1.56189150e-09  20.0205  19.7008
0202-03-15_15:35:50.200000      16143.40        6.84275600e-02       -5.45398500e-10  20.0205  19.7008
0202-03-15_15:35:50.390000      16143.59        6.92453200e-02        5.08251500e-10  20.0205  19.7008
0202-03-15_15:35:50.598000      16143.79        7.04578600e-02        5.08251500e-10  20.0205  19.7008
0202-03-15_15:35:50.805000      16144.00        7.13674000e-02        3.04939150e-09  20.0506  19.5379
0202-03-15_15:35:51.010000      16144.21        7.23899700e-02       -4.94591850e-09  20.0506  19.5379
0202-03-15_15:35:51.207000      16144.40        7.32285000e-02       -6.92924850e-09  20.0506  19.5379
0202-03-15_15:35:51.406000      16144.60        7.40551700e-02       -4.88393850e-09  20.0506  19.5379
0202-03-15_15:35:51.610000      16144.81        7.53018400e-02        2.30564150e-09  20.0506  19.5379
0202-03-15_15:35:51.832000      16145.03        7.61151400e-02        6.89210150e-09  20.0218  19.6534
0202-03-15_15:35:52.030000      16145.23        7.69833600e-02        7.14001150e-09  20.0218  19.6534
0202-03-15_15:35:52.223000      16145.42        7.82938500e-02        6.27230150e-09  20.0218  19.6534
0202-03-15_15:35:52.430000      16145.62        7.90983900e-02        3.17335150e-09  20.0218  19.6534
0202-03-15_15:35:52.620000      16145.82        8.01877500e-02        5.65251150e-09  20.0218  19.6534
0202-03-15_15:35:52.832000      16146.03        8.13735700e-02        6.70616150e-09  20.0401  19.6497
0202-03-15_15:35:53.027000      16146.22        8.21304800e-02        4.53689150e-09  20.0401  19.6497
0202-03-15_15:35:53.223000      16146.42        8.32035100e-02        1.06108415e-08  20.0401  19.6497
0202-03-15_15:35:53.414000      16146.61        8.41726500e-02        2.02176115e-08  20.0401  19.6497
0202-03-15_15:35:53.613000      16146.81        8.51581100e-02        1.74285415e-08  20.0401  19.6497
0202-03-15_15:35:53.816000      16147.01        8.61302200e-02        1.48254215e-08  20.0277  19.5526
0202-03-15_15:35:54.023000      16147.22        8.73005300e-02        1.60030315e-08  20.0277  19.5526
0202-03-15_15:35:54.215000      16147.41        8.83943400e-02        2.03415615e-08  20.0277  19.5526
0202-03-15_15:35:54.410000      16147.61        8.93709000e-02        1.87301115e-08  20.0277  19.5526
0202-03-15_15:35:54.600000      16147.80        9.05849200e-02        1.59413015e-08  20.0277  19.5526
0202-03-15_15:35:54.812000      16148.01        9.13462800e-02        1.71818815e-08  20.0295  19.6960
0202-03-15_15:35:55.010000      16148.21        9.21521600e-02        1.96618015e-08  20.0295  19.6960
0202-03-15_15:35:55.203000      16148.40        9.31658300e-02        1.42701215e-08  20.0295  19.6960
0202-03-15_15:35:55.402000      16148.60        9.41305100e-02        1.33404315e-08  20.0295  19.6960
0202-03-15_15:35:55.598000      16148.79        9.54881300e-02        9.86960150e-09  20.0295  19.6960
0202-03-15_15:35:55.800000      16149.00        9.59660200e-02        1.16050215e-08  20.0408  19.5471
0202-03-15_15:35:55.996000      16149.19        9.69366400e-02        1.32784615e-08  20.0408  19.5471
0202-03-15_15:35:56.190000      16149.39        9.81684700e-02        6.52273150e-09  20.0408  19.5471
0202-03-15_15:35:56.383000      16149.58        9.94314700e-02        4.53940150e-09  20.0408  19.5471
0202-03-15_15:35:56.590000      16149.78        1.00403600e-01        2.92794150e-09  20.0408  19.5471
0202-03-15_15:35:56.790000      16149.98        1.00903700e-01        8.07221150e-09  20.0188  19.6663
0202-03-15_15:35:56.990000      16150.18        1.02221600e-01        7.20450150e-09  20.0188  19.6663
0202-03-15_15:35:57.180000      16150.37        1.03373600e-01        3.60971150e-09  20.0188  19.6663
0202-03-15_15:35:57.370000      16150.57        1.04287800e-01        5.40710150e-09  20.0188  19.6663
0202-03-15_15:35:57.574000      16150.77        1.05003100e-01        4.97325150e-09  20.0188  19.6663
0202-03-15_15:35:57.780000      16150.98        1.06324000e-01        2.06023150e-09  20.0386  19.6379
0202-03-15_15:35:57.996000      16151.19        1.07269400e-01       -5.42888500e-10  20.0386  19.6379
0202-03-15_15:35:58.190000      16151.39        1.08110900e-01        5.15919150e-09  20.0386  19.6379
0202-03-15_15:35:58.400000      16151.59        1.09273000e-01        9.37377150e-09  20.0386  19.6379
0202-03-15_15:35:58.600000      16151.80        1.10522600e-01        1.64393915e-08  20.0386  19.6379
0202-03-15_15:35:58.816000      16152.01        1.11005400e-01        1.37123115e-08  20.0309  19.5702
0202-03-15_15:35:59.010000      16152.21        1.12410800e-01        1.17909615e-08  20.0309  19.5702
0202-03-15_15:35:59.207000      16152.40        1.13144000e-01        5.28315150e-09  20.0309  19.5702
0202-03-15_15:35:59.400000      16152.59        1.14243800e-01        6.33679150e-09  20.0309  19.5702
0202-03-15_15:35:59.605000      16152.80        1.15416200e-01        3.11388150e-09  20.0309  19.5702
0202-03-15_15:35:59.816000      16153.01        1.16122700e-01        6.46075150e-09  20.0263  19.7057
0202-03-15_15:36:00.020000      16153.22        1.17174900e-01        1.07373115e-08  20.0263  19.7057
0202-03-15_15:36:00.220000      16153.41        1.18215300e-01        1.65633515e-08  20.0263  19.7057
0202-03-15_15:36:00.410000      16153.61        1.19358500e-01        1.25347115e-08  20.0263  19.7057
0202-03-15_15:36:00.613000      16153.81        1.19974400e-01        4.04352150e-09  20.0263  19.7057
0202-03-15_15:36:00.816000      16154.01        1.21132000e-01        2.36993150e-09  20.0378  19.5449
0202-03-15_15:36:01.020000      16154.21        1.22248100e-01        6.39845150e-09  20.0378  19.5449
0202-03-15_15:36:01.223000      16154.42        1.22938200e-01        6.89420150e-09  20.0378  19.5449
0202-03-15_15:36:01.414000      16154.61        1.24318400e-01        7.26608150e-09  20.0378  19.5449
0202-03-15_15:36:01.617000      16154.81        1.25004100e-01        1.10468115e-08  20.0378  19.5449
0202-03-15_15:36:01.832000      16155.03        1.26111300e-01        1.20384715e-08  20.0189  19.6677
0202-03-15_15:36:02.023000      16155.22        1.27360200e-01        1.48895115e-08  20.0189  19.6677
0202-03-15_15:36:02.223000      16155.42        1.28185400e-01        1.05509715e-08  20.0189  19.6677
0202-03-15_15:36:02.414000      16155.61        1.29215400e-01        1.47035715e-08  20.0189  19.6677
0202-03-15_15:36:02.605000      16155.80        1.30065800e-01        1.26582615e-08  20.0189  19.6677
0202-03-15_15:36:02.812000      16156.01        1.30721800e-01        7.26608150e-09  20.0372  19.6315
0202-03-15_15:36:03.004000      16156.20        1.31996700e-01        9.44211500e-10  20.0372  19.6315
0202-03-15_15:36:03.200000      16156.39        1.32686800e-01       -1.71418500e-10  20.0372  19.6315
0202-03-15_15:36:03.400000      16156.59        1.34142700e-01        5.03483150e-09  20.0372  19.6315
0202-03-15_15:36:03.594000      16156.79        1.35071700e-01        5.90254150e-09  20.0372  19.6315
0202-03-15_15:36:03.805000      16157.00        1.35997800e-01        7.88587150e-09  20.0342  19.5547
0202-03-15_15:36:04             16157.19        1.37093100e-01        9.74524150e-09  20.0342  19.5547
0202-03-15_15:36:04.190000      16157.39        1.38031100e-01        5.22077150e-09  20.0342  19.5547
0202-03-15_15:36:04.400000      16157.60        1.38817700e-01        2.55566150e-09  20.0342  19.5547
0202-03-15_15:36:04.598000      16157.79        1.40292900e-01        5.40670150e-09  20.0342  19.5547
0202-03-15_15:36:04.800000      16157.99        1.41079500e-01        1.11707615e-08  20.0373  19.7142
0202-03-15_15:36:05.004000      16158.20        1.41750300e-01        1.34020115e-08  20.0373  19.7142
0202-03-15_15:36:05.195000      16158.39        1.43127600e-01        9.86920150e-09  20.0373  19.7142
0202-03-15_15:36:05.395000      16158.59        1.43869700e-01        1.18525315e-08  20.0373  19.7142
0202-03-15_15:36:05.590000      16158.79        1.44959000e-01        8.13379150e-09  20.0373  19.7142
0202-03-15_15:36:05.790000      16158.98        1.46149300e-01        4.97285150e-09  20.0402  19.5486
0202-03-15_15:36:05.984000      16159.18        1.47099100e-01        1.50202150e-09  20.0402  19.5486
0202-03-15_15:36:06.180000      16159.37        1.47977700e-01        4.04316150e-09  20.0402  19.5486
0202-03-15_15:36:06.370000      16159.57        1.48952800e-01        2.24577150e-09  20.0402  19.5486
0202-03-15_15:36:06.570000      16159.77        1.50106000e-01        7.57631500e-10  20.0402  19.5486
0202-03-15_15:36:06.777000      16159.97        1.50878600e-01        1.06499150e-09  20.0253  19.6670
0202-03-15_15:36:06.984000      16160.18        1.51985800e-01        2.67455150e-09  20.0253  19.6670
0202-03-15_15:36:07.188000      16160.38        1.52925300e-01        1.92953150e-09  20.0253  19.6670
0202-03-15_15:36:07.387000      16160.58        1.54081400e-01        5.40036150e-09  20.0253  19.6670
0202-03-15_15:36:07.580000      16160.77        1.55041600e-01        1.56888915e-08  20.0253  19.6670
0202-03-15_15:36:07.785000      16160.98        1.55837100e-01        1.96555515e-08  20.0390  19.6332
0202-03-15_15:36:07.980000      16161.18        1.56502000e-01        1.57508715e-08  20.0390  19.6332
0202-03-15_15:36:08.170000      16161.37        1.57817000e-01        1.54409715e-08  20.0390  19.6332
0202-03-15_15:36:08.367000      16161.56        1.58886100e-01        2.07711715e-08  20.0390  19.6332
0202-03-15_15:36:08.562000      16161.76        1.59574800e-01        2.68451215e-08  20.0390  19.6332
0202-03-15_15:36:08.780000      16161.98        1.60416300e-01        2.25065815e-08  20.0289  19.5645
0202-03-15_15:36:08.996000      16162.19        1.61823200e-01        1.73623215e-08  20.0289  19.5645
0202-03-15_15:36:09.188000      16162.38        1.62482200e-01        1.18461815e-08  20.0289  19.5645
0202-03-15_15:36:09.387000      16162.58        1.63567100e-01        1.67425315e-08  20.0289  19.5645
0202-03-15_15:36:09.590000      16162.78        1.64791500e-01        1.88498215e-08  20.0289  19.5645
0202-03-15_15:36:09.793000      16162.99        1.65641900e-01        1.57508715e-08  20.0293  19.7028
0202-03-15_15:36:09.990000      16163.19        1.67085600e-01        9.55296150e-09  20.0293  19.7028
0202-03-15_15:36:10.184000      16163.38        1.67599100e-01        6.57796150e-09  20.0293  19.7028
0202-03-15_15:36:10.395000      16163.59        1.68734500e-01        9.11910150e-09  20.0293  19.7028
0202-03-15_15:36:10.594000      16163.79        1.69581900e-01        7.19775150e-09  20.0293  19.7028
0202-03-15_15:36:10.790000      16163.99        1.70604500e-01        1.37055615e-08  20.0428  19.5383
0202-03-15_15:36:10.984000      16164.18        1.71925400e-01        2.00274215e-08  20.0428  19.5383
0202-03-15_15:36:11.180000      16164.38        1.72728300e-01        2.22586715e-08  20.0428  19.5383
0202-03-15_15:36:11.370000      16164.57        1.73676700e-01        8.93317150e-09  20.0428  19.5383
0202-03-15_15:36:11.582000      16164.78        1.75000400e-01        7.01182150e-09  20.0428  19.5383
0202-03-15_15:36:11.797000      16164.99        1.75699400e-01        7.63161150e-09  20.0251  19.6665
0202-03-15_15:36:12.008000      16165.20        1.76417700e-01        1.12883715e-08  20.0251  19.6665
0202-03-15_15:36:12.200000      16165.39        1.77983500e-01        8.56129150e-09  20.0251  19.6665
0202-03-15_15:36:12.406000      16165.60        1.78658800e-01        6.45400150e-09  20.0251  19.6665
0202-03-15_15:36:12.598000      16165.79        1.79757000e-01        9.61527150e-09  20.0251  19.6665
0202-03-15_15:36:12.797000      16165.99        1.80660900e-01        1.33345315e-08  20.0434  19.6164
0202-03-15_15:36:13             16166.20        1.81543900e-01        1.02982215e-08  20.0434  19.6164
0202-03-15_15:36:13.195000      16166.39        1.82759600e-01        1.30254715e-08  20.0434  19.6164
0202-03-15_15:36:13.387000      16166.58        1.83875700e-01        6.51767150e-09  20.0434  19.6164
0202-03-15_15:36:13.594000      16166.79        1.84518300e-01        9.49267150e-09  20.0434  19.6164
0202-03-15_15:36:13.793000      16166.99        1.85612100e-01        1.20957915e-08  20.0363  19.5732
0202-03-15_15:36:14             16167.20        1.86587200e-01        1.07322515e-08  20.0363  19.5732
0202-03-15_15:36:14.195000      16167.39        1.87694300e-01        1.55046415e-08  20.0363  19.5732
0202-03-15_15:36:14.387000      16167.58        1.88581800e-01        1.12280815e-08  20.0363  19.5732
0202-03-15_15:36:14.590000      16167.79        1.89499000e-01        1.53187015e-08  20.0363  19.5732
0202-03-15_15:36:14.793000      16167.99        1.90527700e-01        1.02364115e-08  20.0303  19.7128
0202-03-15_15:36:14.996000      16168.19        1.91811400e-01        1.12280815e-08  20.0303  19.7128
0202-03-15_15:36:15.190000      16168.39        1.92565400e-01        1.22817215e-08  20.0303  19.7128
0202-03-15_15:36:15.400000      16168.60        1.93628000e-01        1.99671315e-08  20.0303  19.7128
0202-03-15_15:36:15.594000      16168.79        1.94649100e-01        1.87895315e-08  20.0303  19.7128
0202-03-15_15:36:15.797000      16168.99        1.95324400e-01        1.97811915e-08  20.0405  19.5436
0202-03-15_15:36:16             16169.19        1.96639300e-01        1.61864115e-08  20.0405  19.5436
0202-03-15_15:36:16.190000      16169.39        1.97752400e-01        1.95332815e-08  20.0405  19.5436
0202-03-15_15:36:16.387000      16169.58        1.98674700e-01        1.23437015e-08  20.0405  19.5436
0202-03-15_15:36:16.586000      16169.78        1.99566700e-01        4.90621150e-09  20.0405  19.5436
0202-03-15_15:36:16.790000      16169.98        2.00923200e-01       -1.47762850e-09  20.0140  19.6659
0202-03-15_15:36:17.004000      16170.20        2.01568800e-01        8.12913150e-09  20.0140  19.6659
0202-03-15_15:36:17.200000      16170.39        2.02631400e-01        8.62496150e-09  20.0140  19.6659
0202-03-15_15:36:17.390000      16170.59        2.03372000e-01        9.74058150e-09  20.0140  19.6659
0202-03-15_15:36:17.605000      16170.80        2.04663200e-01        1.24056815e-08  20.0140  19.6659
0202-03-15_15:36:17.816000      16171.01        2.05393400e-01        1.78598415e-08  20.0427  19.6283
0202-03-15_15:36:18.016000      16171.21        2.06711900e-01        1.45749515e-08  20.0427  19.6283
0202-03-15_15:36:18.210000      16171.40        2.07360500e-01        8.12913150e-09  20.0427  19.6283
0202-03-15_15:36:18.410000      16171.61        2.08771900e-01        8.93485150e-09  20.0427  19.6283
0202-03-15_15:36:18.613000      16171.81        2.09858300e-01        2.36405150e-09  20.0427  19.6283
0202-03-15_15:36:18.816000      16172.01        2.10509800e-01        4.90418150e-09  20.0262  19.5650
0202-03-15_15:36:19.023000      16172.22        2.11729800e-01        1.06668715e-08  20.0262  19.5650
0202-03-15_15:36:19.215000      16172.41        2.12292300e-01        2.02116415e-08  20.0262  19.5650
0202-03-15_15:36:19.410000      16172.61        2.13129300e-01        1.48194715e-08  20.0262  19.5650
0202-03-15_15:36:19.613000      16172.81        2.14661700e-01        1.60590515e-08  20.0262  19.5650
0202-03-15_15:36:19.812000      16173.01        2.15589300e-01        9.73719150e-09  20.0212  19.7046
0202-03-15_15:36:20.004000      16173.20        2.16377400e-01        1.41377015e-08  20.0212  19.7046
0202-03-15_15:36:20.203000      16173.40        2.17428100e-01        7.07209150e-09  20.0212  19.7046
0202-03-15_15:36:20.395000      16173.59        2.18519000e-01        9.48927150e-09  20.0212  19.7046
0202-03-15_15:36:20.590000      16173.78        2.19363500e-01        9.17937150e-09  20.0212  19.7046
0202-03-15_15:36:20.810000      16174.00        2.20673900e-01        1.51913415e-08  20.0445  19.5600
0202-03-15_15:36:21.004000      16174.20        2.21632700e-01        1.09767715e-08  20.0445  19.5600
