Repository: shortlab/2024-Beam-On-Not

# 2024-Beam-On-Not
Data repository for Alexis' paper disproving the beam-on effect as a temperature artifact

File: data/Ic/f37/Ic_2024-03-15_17-07-59005907_f37-6p3e19pm2-1200keV-0nA-20k.txt
# Ic = 25.97 A, n = 39.19 , Tavg = 20.03 K, f37-6p3e19pm2-1200keV-0nA-20k
#datetime                        t_s     iHTS_A                vHTS_V                tHTS_K  tTAR_K
0202-03-15_17:07:39.242000      1851.00        5.72692400e-01       -7.18923410e-08  20.0070  19.5123
0202-03-15_17:07:39.633000      1851.39        1.36710800e+00       -6.17897910e-08  20.0070  19.5123
0202-03-15_17:07:40.040000      1851.80        1.95980500e+00       -7.74084610e-08  20.0282  19.6702
0202-03-15_17:07:40.440000      1852.20        2.55143800e+00       -6.96611010e-08  20.0282  19.6702
0202-03-15_17:07:40.844000      1852.60        3.14910900e+00       -8.80688210e-08  20.0007  19.5508
0202-03-15_17:07:41.242000      1853.00        3.73949100e+00       -7.98876110e-08  20.0007  19.5508
0202-03-15_17:07:41.633000      1853.39        4.32761300e+00       -7.18923410e-08  20.0007  19.5508
0202-03-15_17:07:42.030000      1853.79        4.90369800e+00       -6.58804010e-08  20.0112  19.7025
0202-03-15_17:07:42.450000      1854.21        5.49221500e+00       -8.77589210e-08  20.0112  19.7025
0202-03-15_17:07:42.855000      1854.62        6.08796300e+00       -8.19314510e-08  20.0014  19.6710
0202-03-15_17:07:43.260000      1855.02        6.68052700e+00       -6.55668310e-08  20.0014  19.6710
0202-03-15_17:07:43.668000      1855.43        7.27542500e+00       -8.39745510e-08  20.0014  19.6710
0202-03-15_17:07:44.080000      1855.84        7.86679700e+00       -8.97385910e-08  20.0037  19.5120
0202-03-15_17:07:44.480000      1856.24        8.46027900e+00       -6.27777810e-08  20.0037  19.5120
0202-03-15_17:07:44.890000      1856.65        9.05245200e+00       -5.02580510e-08  19.9932  19.6767
0202-03-15_17:07:45.280000      1857.04        9.64622400e+00       -4.90804510e-08  19.9932  19.6767
0202-03-15_17:07:45.688000      1857.45        1.02383200e+01       -8.37266410e-08  19.9932  19.6767
0202-03-15_17:07:46.100000      1857.86        1.08332900e+01       -8.59578810e-08  20.0082  19.5496
0202-03-15_17:07:46.508000      1858.27        1.14090200e+01       -8.26110210e-08  20.0082  19.5496
0202-03-15_17:07:46.918000      1858.68        1.19974200e+01       -6.69303610e-08  19.9998  19.6021
0202-03-15_17:07:47.324000      1859.08        1.25924400e+01       -7.88922910e-08  19.9998  19.6021
0202-03-15_17:07:47.750000      1859.51        1.31870700e+01       -9.19078510e-08  19.9998  19.6021
0202-03-15_17:07:48.150000      1859.91        1.37853000e+01       -6.87277510e-08  20.0019  19.6634
0202-03-15_17:07:48.555000      1860.31        1.43727100e+01       -6.04845610e-08  20.0019  19.6634
0202-03-15_17:07:48.970000      1860.73        1.49665000e+01       -6.16602110e-08  20.0093  19.5224
0202-03-15_17:07:49.367000      1861.13        1.55605900e+01       -5.19910210e-08  20.0093  19.5224
0202-03-15_17:07:49.777000      1861.54        1.63377300e+01       -5.19290410e-08  19.9990  19.6779
0202-03-15_17:07:50.188000      1861.95        1.69323400e+01       -5.57097510e-08  19.9990  19.6779
0202-03-15_17:07:50.594000      1862.35        1.75274200e+01       -5.76311010e-08  19.9990  19.6779
0202-03-15_17:07:51.004000      1862.76        1.81239300e+01       -5.71352710e-08  20.0200  19.5756
0202-03-15_17:07:51.400000      1863.16        1.87116400e+01       -7.49851910e-08  20.0200  19.5756
0202-03-15_17:07:51.810000      1863.57        1.93052200e+01       -8.00674610e-08  19.9934  19.6011
0202-03-15_17:07:52.215000      1863.97        1.98972000e+01       -5.14951910e-08  19.9934  19.6011
0202-03-15_17:07:52.617000      1864.38        2.04895800e+01       -5.55238210e-08  19.9934  19.6011
0202-03-15_17:07:53.010000      1864.77        2.10814400e+01       -7.00888610e-08  19.9965  19.5285
0202-03-15_17:07:53.406000      1865.17        2.16787900e+01       -8.50257810e-08  19.9965  19.5285
0202-03-15_17:07:53.810000      1865.57        2.22457900e+01       -9.89710310e-08  20.0170  19.5135
0202-03-15_17:07:54.210000      1865.97        2.28426400e+01       -7.48612410e-08  20.0170  19.5135
0202-03-15_17:07:54.617000      1866.38        2.34379400e+01       -4.67232110e-08  20.0170  19.5135
0202-03-15_17:07:55.008000      1866.77        2.40354300e+01       -7.87672310e-08  19.9991  19.6514
0202-03-15_17:07:55.402000      1867.16        2.46276600e+01       -5.06908010e-08  19.9991  19.6514
0202-03-15_17:07:55.800000      1867.56        2.52158100e+01        5.58602900e-09  20.0324  19.5717
0202-03-15_17:07:56.207000      1867.97        2.58092200e+01        9.47116790e-08  20.0324  19.5717
0202-03-15_17:07:56.610000      1868.37        2.64035200e+01        3.31223119e-07  20.0324  19.5717
0202-03-15_17:07:57.016000      1868.78        2.69955300e+01        7.71397189e-07  20.0003  19.5919
0202-03-15_17:07:57.410000      1869.17        2.75946700e+01        2.41055285e-06  20.0003  19.5919
0202-03-15_17:07:57.820000      1869.58        2.81690100e+01        4.85791320e-06  20.0330  19.6804
0202-03-15_17:07:58.227000      1869.99        2.87632900e+01        1.05808577e-05  20.0330  19.6804
0202-03-15_17:07:58.633000      1870.39        2.93576800e+01        2.42712494e-05  20.0330  19.6804

File: data/Ic/f37/Ic_2024-03-15_17-08-30879523_f37-6p3e19pm2-1200keV-94nA-20k.txt
# Ic = 14.30 A, n = 23.00 , Tavg = 20.05 K, f37-6p3e19pm2-1200keV-94nA-20k
#datetime                        t_s     iHTS_A                vHTS_V                tHTS_K  tTAR_K
0202-03-15_17:08:18.664000      1890.42        5.66595500e-01       -1.65839925e-08  20.0429  19.6943
0202-03-15_17:08:19.086000      1890.84        1.36825100e+00       -8.71268250e-09  20.0506  19.5636
0202-03-15_17:08:19.490000      1891.25        1.95908600e+00       -1.64710250e-09  20.0506  19.5636
0202-03-15_17:08:19.883000      1891.64        2.55343200e+00        6.03826750e-09  20.0227  19.6985
0202-03-15_17:08:20.280000      1892.04        3.14471600e+00        5.10858750e-09  20.0227  19.6985
0202-03-15_17:08:20.707000      1892.47        3.73251500e+00        2.17808775e-08  20.0227  19.6985
0202-03-15_17:08:21.117000      1892.88        4.32784400e+00        4.22338775e-08  20.0394  19.5747
0202-03-15_17:08:21.510000      1893.27        4.89853900e+00        2.38881575e-08  20.0394  19.5747
0202-03-15_17:08:21.910000      1893.67        5.49212600e+00       -3.69240250e-09  20.0210  19.6166
0202-03-15_17:08:22.310000      1894.07        6.08653800e+00       -1.27413025e-08  20.0210  19.6166
0202-03-15_17:08:22.715000      1894.48        6.67530000e+00       -2.44552925e-08  20.0210  19.6166
0202-03-15_17:08:23.130000      1894.89        7.27002700e+00        4.91135175e-08  20.0370  19.6914
0202-03-15_17:08:23.535000      1895.29        7.86054900e+00        7.14258875e-08  20.0370  19.6914
0202-03-15_17:08:23.938000      1895.70        8.45444800e+00        4.14896675e-08  20.0300  19.5458
0202-03-15_17:08:24.344000      1896.10        9.04963300e+00        1.70078575e-08  20.0300  19.5458
0202-03-15_17:08:24.766000      1896.52        9.64276200e+00        3.51676375e-08  20.0300  19.5458
0202-03-15_17:08:25.176000      1896.93        1.02379800e+01        4.80592175e-08  20.0250  19.7123
0202-03-15_17:08:25.580000      1897.34        1.08299700e+01        2.38255175e-08  20.0250  19.7123
0202-03-15_17:08:25.984000      1897.74        1.13999400e+01        7.52510750e-09  20.0436  19.5819
0202-03-15_17:08:26.387000      1898.14        1.19947800e+01       -2.57744250e-09  20.0436  19.5819
0202-03-15_17:08:26.800000      1898.56        1.25890200e+01        9.01259750e-09  20.0213  19.6198
0202-03-15_17:08:27.207000      1898.97        1.31793100e+01        5.73560375e-08  20.0213  19.6198
0202-03-15_17:08:27.610000      1899.37        1.37738100e+01        1.16855668e-07  20.0213  19.6198
0202-03-15_17:08:28.010000      1899.77        1.43668100e+01        2.38767918e-07  20.0362  19.6890
0202-03-15_17:08:28.418000      1900.18        1.49583300e+01        5.52380518e-07  20.0362  19.6890
0202-03-15_17:08:28.816000      1900.57        1.55537900e+01        1.73667097e-06  20.0352  19.5313
0202-03-15_17:08:29.227000      1900.99        1.63353600e+01        5.05817551e-06  20.0352  19.5313
0202-03-15_17:08:29.633000      1901.39        1.69310100e+01        8.65542815e-06  20.0352  19.5313
0202-03-15_17:08:30.035000      1901.79        1.75163100e+01        1.95178313e-05  20.0545  19.6769
0202-03-15_17:08:30.426000      1902.19        1.81139000e+01        6.45912829e-05  20.0545  19.6769

File: data/Ic/f37/Ic_2024-03-15_17-14-02203597_f37-6p3e19pm2-1200keV-0nA-20k.txt
# Ic =  nan A, n =  nan , Tavg = 20.04 K, f37-6p3e19pm2-1200keV-0nA-20k
#datetime                        t_s     iHTS_A                vHTS_V                tHTS_K  tTAR_K
0202-03-15_17:13:42.406000      2214.16        3.73768300e-01       -1.17325875e-07  20.0097  19.5795
0202-03-15_17:13:42.812000      2214.57        1.17020700e+00       -1.17261065e-07  20.0140  19.6795
0202-03-15_17:13:43.215000      2214.98        1.76006100e+00       -8.99264950e-08  20.0140  19.6795
0202-03-15_17:13:43.610000      2215.37        2.35577900e+00       -9.87274850e-08  20.0140  19.6795
0202-03-15_17:13:44.004000      2215.76        2.94740600e+00       -1.14903975e-07  20.0235  19.5338
0202-03-15_17:13:44.400000      2216.16        3.54137600e+00       -1.16453445e-07  20.0235  19.5338
0202-03-15_17:13:44.810000      2216.57        4.13517100e+00       -1.09015985e-07  20.0022  19.6839
0202-03-15_17:13:45.210000      2216.97        4.70840500e+00       -1.05049335e-07  20.0022  19.6839
0202-03-15_17:13:45.613000      2217.37        5.29402300e+00       -1.08086295e-07  20.0022  19.6839
0202-03-15_17:13:46.020000      2217.78        5.88787000e+00       -1.07156615e-07  20.0252  19.6028
0202-03-15_17:13:46.420000      2218.18        6.47965400e+00       -1.15647715e-07  20.0252  19.6028
0202-03-15_17:13:46.830000      2218.59        7.07387300e+00       -1.18188855e-07  20.0032  19.5837
0202-03-15_17:13:47.227000      2218.99        7.66453400e+00       -1.11681075e-07  20.0032  19.5837
0202-03-15_17:13:47.620000      2219.38        8.25841900e+00       -1.05793085e-07  20.0032  19.5837
0202-03-15_17:13:48.016000      2219.77        8.85227000e+00       -1.05793085e-07  19.9996  19.6832
0202-03-15_17:13:48.418000      2220.18        9.44649400e+00       -1.16329795e-07  19.9996  19.6832
0202-03-15_17:13:48.830000      2220.59        1.00397400e+01       -1.19245245e-07  20.0222  19.5317
0202-03-15_17:13:49.234000      2220.99        1.06323600e+01       -1.06911755e-07  20.0222  19.5317
0202-03-15_17:13:49.640000      2221.40        1.12047000e+01       -1.14783065e-07  20.0222  19.5317
0202-03-15_17:13:50.047000      2221.81        1.18007400e+01       -1.01271685e-07  20.0056  19.6945
0202-03-15_17:13:50.453000      2222.21        1.23902100e+01       -1.08275295e-07  20.0056  19.6945
0202-03-15_17:13:50.855000      2222.62        1.29918900e+01       -1.06973735e-07  20.0202  19.6145
0202-03-15_17:13:51.258000      2223.02        1.35771600e+01       -1.25505405e-07  20.0202  19.6145
0202-03-15_17:13:51.715000      2223.47        1.41709200e+01       -1.25629365e-07  20.0202  19.6145
0202-03-15_17:13:52.137000      2223.90        1.47654000e+01       -1.17448155e-07  20.0108  19.5955
0202-03-15_17:13:52.540000      2224.30        1.53610500e+01       -1.27674665e-07  20.0108  19.5955
0202-03-15_17:13:52.953000      2224.71        1.61351800e+01       -1.09452895e-07  20.0176  19.7164
0202-03-15_17:13:53.360000      2225.12        1.67284400e+01       -1.02511265e-07  20.0176  19.7164
0202-03-15_17:13:53.777000      2225.54        1.73203900e+01       -1.02759175e-07  20.0251  19.5412
0202-03-15_17:13:54.176000      2225.93        1.79185700e+01       -1.15402855e-07  20.0251  19.5412
0202-03-15_17:13:54.580000      2226.34        1.85121800e+01       -1.20794595e-07  20.0251  19.5412
0202-03-15_17:13:54.984000      2226.74        1.91044400e+01       -1.22157855e-07  19.9983  19.6829
0202-03-15_17:13:55.375000      2227.14        1.97000100e+01       -1.24637005e-07  19.9983  19.6829
0202-03-15_17:13:55.773000      2227.53        2.02907900e+01       -1.15030285e-07  20.0252  19.6041
0202-03-15_17:13:56.168000      2227.93        2.08853100e+01       -1.02634515e-07  20.0252  19.6041
0202-03-15_17:13:56.574000      2228.33        2.14764000e+01       -1.22591705e-07  20.0252  19.6041
0202-03-15_17:13:56.980000      2228.74        2.20485200e+01       -1.43478575e-07  20.0265  19.5937
0202-03-15_17:13:57.383000      2229.14        2.26445200e+01       -1.24884925e-07  20.0265  19.5937
0202-03-15_17:13:57.793000      2229.55        2.32440500e+01       -1.13294875e-07  20.0303  19.7132
0202-03-15_17:13:58.203000      2229.96        2.38295400e+01       -1.00155365e-07  20.0303  19.7132
0202-03-15_17:13:58.600000      2230.36        2.44276500e+01       -8.58382550e-08  20.0303  19.7132
0202-03-15_17:13:59.008000      2230.77        2.50222800e+01       -2.00787150e-08  20.0431  19.5536
0202-03-15_17:13:59.410000      2231.17        2.56121700e+01        1.66725495e-07  20.0431  19.5536
0202-03-15_17:13:59.810000      2231.57        2.62083800e+01        5.16781945e-07  20.0192  19.6951
0202-03-15_17:14:00.207000      2231.97        2.68022600e+01        1.79255372e-06  20.0192  19.6951
0202-03-15_17:14:00.605000      2232.36        2.73947200e+01        3.51017032e-06  20.0192  19.6951
0202-03-15_17:14:01.010000      2232.77        2.79667000e+01        8.16298142e-06  20.0431  19.6154
0202-03-15_17:14:01.402000      2233.16        2.85595100e+01        1.80111657e-05  20.0431  19.6154
0202-03-15_17:14:01.800000      2233.56        2.91552000e+01        5.50500680e-05  20.0394  19.6018

File: data/Ic/f37/Ic_2024-03-15_17-14-42881741_f37-6p3e19pm2-1200keV-48nA-20k.txt
# Ic = 19.61 A, n = 28.08 , Tavg = 20.04 K, f37-6p3e19pm2-1200keV-48nA-20k
#datetime                        t_s     iHTS_A                vHTS_V                tHTS_K  tTAR_K
0202-03-15_17:14:27.137000      2258.90        3.61659600e-01       -6.63483595e-08  20.0238  19.5888
0202-03-15_17:14:27.543000      2259.30        1.16084400e+00       -4.32922295e-08  20.0238  19.5888
0202-03-15_17:14:27.945000      2259.70        1.75383000e+00       -4.14948395e-08  20.0356  19.7220
0202-03-15_17:14:28.348000      2260.11        2.34591500e+00       -5.07916695e-08  20.0356  19.7220
0202-03-15_17:14:28.777000      2260.54        2.93864500e+00       -4.74448095e-08  20.0327  19.5480
0202-03-15_17:14:29.188000      2260.95        3.53185100e+00       -4.22388195e-08  20.0327  19.5480
0202-03-15_17:14:29.590000      2261.35        4.12583800e+00       -4.76326595e-08  20.0327  19.5480
0202-03-15_17:14:29.990000      2261.75        4.69958100e+00       -3.84602695e-08  20.0154  19.6877
0202-03-15_17:14:30.390000      2262.15        5.29052800e+00       -4.75711495e-08  20.0154  19.6877
0202-03-15_17:14:30.797000      2262.56        5.88477800e+00       -3.66628795e-08  20.0459  19.6290
0202-03-15_17:14:31.190000      2262.95        6.47661100e+00       -3.21384295e-08  20.0459  19.6290
0202-03-15_17:14:31.586000      2263.34        7.07154800e+00       -4.71992795e-08  20.0459  19.6290
0202-03-15_17:14:31.980000      2263.74        7.66169100e+00       -4.46581495e-08  20.0316  19.5935
0202-03-15_17:14:32.375000      2264.13        8.26075900e+00       -3.19524895e-08  20.0316  19.5935
0202-03-15_17:14:32.780000      2264.54        8.85001200e+00       -3.94519295e-08  20.0249  19.7062
0202-03-15_17:14:33.190000      2264.95        9.45180000e+00       -1.87509995e-08  20.0249  19.7062
0202-03-15_17:14:33.594000      2265.35        1.00366900e+01       -1.85650595e-08  20.0249  19.7062
0202-03-15_17:14:34             2265.76        1.06340500e+01       -2.33374295e-08  20.0487  19.5658
0202-03-15_17:14:34.402000      2266.16        1.12053200e+01       -2.21598395e-08  20.0487  19.5658
0202-03-15_17:14:34.810000      2266.57        1.17985500e+01       -4.06201950e-09  20.0231  19.7216
0202-03-15_17:14:35.207000      2266.96        1.23961900e+01       -1.36065695e-08  20.0231  19.7216
0202-03-15_17:14:35.598000      2267.36        1.29861100e+01       -2.07336795e-08  20.0231  19.7216
0202-03-15_17:14:36.008000      2267.77        1.35886100e+01       -3.14560195e-08  20.0444  19.6245
0202-03-15_17:14:36.410000      2268.17        1.41722700e+01       -3.58565195e-08  20.0444  19.6245
0202-03-15_17:14:36.820000      2268.58        1.47662700e+01       -1.89982695e-08  20.0403  19.5980
0202-03-15_17:14:37.234000      2268.99        1.53605400e+01       -6.29260950e-09  20.0403  19.5980
0202-03-15_17:14:37.640000      2269.40        1.61350500e+01       -1.16847695e-08  20.0403  19.5980
0202-03-15_17:14:38.047000      2269.81        1.67297100e+01       -3.27575695e-08  20.0405  19.7239
0202-03-15_17:14:38.450000      2270.21        1.73251900e+01        3.06619050e-09  20.0405  19.7239
0202-03-15_17:14:38.850000      2270.61        1.79187900e+01        2.40770105e-08  20.0406  19.5427
0202-03-15_17:14:39.254000      2271.01        1.85084300e+01        3.07707205e-08  20.0406  19.5427
0202-03-15_17:14:39.664000      2271.42        1.91063900e+01        9.61583905e-08  20.0406  19.5427
0202-03-15_17:14:40.090000      2271.85        1.97006700e+01        2.44225810e-07  20.0190  19.6945
0202-03-15_17:14:40.490000      2272.25        2.02942200e+01        5.43397611e-07  20.0190  19.6945
0202-03-15_17:14:40.890000      2272.65        2.08872200e+01        1.14614171e-06  20.0474  19.6375
0202-03-15_17:14:41.293000      2273.05        2.14848500e+01        2.80010237e-06  20.0474  19.6375
0202-03-15_17:14:41.720000      2273.48        2.20535800e+01        5.44963306e-06  20.0474  19.6375
0202-03-15_17:14:42.125000      2273.89        2.26472800e+01        1.06178571e-05  20.0398  19.5984
0202-03-15_17:14:42.520000      2274.28        2.32415600e+01        2.43563196e-05  20.0398  19.5984

File: data/Ic/f37/Ic_2024-03-15_17-15-38989035_f37-6p3e19pm2-1200keV-0nA-20k.txt
# Ic = 25.33 A, n = 38.44 , Tavg = 20.03 K, f37-6p3e19pm2-1200keV-0nA-20k
#datetime                        t_s     iHTS_A                vHTS_V                tHTS_K  tTAR_K
0202-03-15_17:15:19.715000      2311.47        3.68235800e-01        5.89128300e-09  20.0205  19.5438
0202-03-15_17:15:20.137000      2311.90        1.16521300e+00        2.60963830e-08  19.9990  19.6597
0202-03-15_17:15:20.530000      2312.29        1.75752000e+00        2.51047230e-08  19.9990  19.6597
0202-03-15_17:15:20.934000      2312.69        2.35311600e+00        3.96077630e-08  20.0206  19.6330
0202-03-15_17:15:21.324000      2313.08        2.94657000e+00        4.73551230e-08  20.0206  19.6330
0202-03-15_17:15:21.746000      2313.51        3.53987200e+00        5.55986830e-08  20.0206  19.6330
0202-03-15_17:15:22.156000      2313.91        4.13275600e+00        5.73349930e-08  20.0011  19.5560
0202-03-15_17:15:22.560000      2314.32        4.70418000e+00        6.29750630e-08  20.0011  19.5560
0202-03-15_17:15:22.970000      2314.73        5.29681600e+00        6.38427730e-08  20.0130  19.6949
0202-03-15_17:15:23.370000      2315.13        5.88702200e+00        4.62407730e-08  20.0130  19.6949
0202-03-15_17:15:23.785000      2315.54        6.48430800e+00        6.44005830e-08  20.0102  19.5188
0202-03-15_17:15:24.184000      2315.94        7.07495600e+00        4.00428930e-08  20.0102  19.5188
0202-03-15_17:15:24.590000      2316.35        7.67016600e+00        3.61382230e-08  20.0102  19.5188
0202-03-15_17:15:24.990000      2316.75        8.26187100e+00        4.68605630e-08  19.9967  19.6590
0202-03-15_17:15:25.390000      2317.15        8.85749000e+00        6.04339330e-08  19.9967  19.6590
0202-03-15_17:15:25.800000      2317.56        9.45070700e+00        5.11990830e-08  20.0184  19.6158
0202-03-15_17:15:26.203000      2317.96        1.00427800e+01        3.63241630e-08  20.0184  19.6158
0202-03-15_17:15:26.598000      2318.35        1.06367400e+01        3.27913630e-08  20.0184  19.6158
0202-03-15_17:15:26.992000      2318.75        1.12094900e+01        4.50631730e-08  20.0053  19.5395
0202-03-15_17:15:27.383000      2319.14        1.18026000e+01        2.10153830e-08  20.0053  19.5395
0202-03-15_17:15:27.790000      2319.55        1.23968400e+01        2.72129330e-08  19.9990  19.6930
0202-03-15_17:15:28.195000      2319.95        1.29878000e+01        3.14273630e-08  19.9990  19.6930
0202-03-15_17:15:28.598000      2320.36        1.35818900e+01        3.31627630e-08  19.9990  19.6930
0202-03-15_17:15:29.004000      2320.76        1.41776700e+01        2.37419830e-08  20.0184  19.5424
0202-03-15_17:15:29.406000      2321.16        1.47683600e+01        3.13653830e-08  20.0184  19.5424
0202-03-15_17:15:29.805000      2321.56        1.53648300e+01        2.43617730e-08  19.9996  19.6555
0202-03-15_17:15:30.203000      2321.96        1.61411700e+01        3.83070130e-08  19.9996  19.6555
0202-03-15_17:15:30.594000      2322.35        1.67328800e+01        4.59304130e-08  19.9996  19.6555
0202-03-15_17:15:31.004000      2322.76        1.73280300e+01        3.33487030e-08  20.0126  19.6236
0202-03-15_17:15:31.402000      2323.16        1.79191900e+01        3.29148530e-08  20.0126  19.6236
0202-03-15_17:15:31.805000      2323.57        1.85149100e+01        2.00852330e-08  20.0184  19.5562
0202-03-15_17:15:32.215000      2323.97        1.91076700e+01        1.19040230e-08  20.0184  19.5562
0202-03-15_17:15:32.617000      2324.37        1.97009300e+01        1.58706730e-08  20.0184  19.5562
0202-03-15_17:15:33.020000      2324.78        2.02968700e+01        2.56633230e-08  20.0123  19.7003
0202-03-15_17:15:33.426000      2325.19        2.08926600e+01        1.88456930e-08  20.0123  19.7003
0202-03-15_17:15:33.832000      2325.59        2.14910500e+01        3.07457630e-08  20.0328  19.5384
0202-03-15_17:15:34.227000      2325.98        2.20621600e+01        4.85337130e-08  20.0328  19.5384
0202-03-15_17:15:34.617000      2326.38        2.26570100e+01        5.60951330e-08  20.0328  19.5384
0202-03-15_17:15:35.010000      2326.77        2.32494100e+01        6.14872930e-08  20.0063  19.6578
0202-03-15_17:15:35.418000      2327.18        2.38425700e+01        8.40475930e-08  20.0063  19.6578
0202-03-15_17:15:35.830000      2327.59        2.44353500e+01        1.09087053e-07  20.0428  19.6416
0202-03-15_17:15:36.227000      2327.98        2.50215800e+01        1.82717923e-07  20.0428  19.6416
0202-03-15_17:15:36.630000      2328.39        2.56169500e+01        3.46404063e-07  20.0428  19.6416
0202-03-15_17:15:37.030000      2328.79        2.62098700e+01        7.51931673e-07  20.0250  19.5692
0202-03-15_17:15:37.426000      2329.18        2.68033400e+01        2.08125403e-06  20.0250  19.5692
0202-03-15_17:15:37.820000      2329.58        2.73985700e+01        3.94526790e-06  20.0270  19.6919
0202-03-15_17:15:38.220000      2329.98        2.79702700e+01        9.02734749e-06  20.0270  19.6919
0202-03-15_17:15:38.625000      2330.38        2.85662000e+01        2.02245076e-05  20.0270  19.6919

File: data/Ic/f37/Ic_2024-03-15_17-16-19384434_f37-6p3e19pm2-1200keV-52nA-20k.txt
# Ic =  nan A, n =  nan , Tavg = 20.04 K, f37-6p3e19pm2-1200keV-52nA-20k
#datetime                        t_s     iHTS_A                vHTS_V                tHTS_K  tTAR_K
0202-03-15_17:16:04.520000      2356.28        3.76830400e-01       -7.56710350e-09  20.0408  19.5591
0202-03-15_17:16:04.938000      2356.70        1.17400000e+00        6.76096500e-10  20.0231  19.6787
0202-03-15_17:16:05.336000      2357.10        1.76496700e+00       -9.05459350e-09  20.0231  19.6787
0202-03-15_17:16:05.746000      2357.50        2.36196800e+00       -2.54681350e-09  20.0231  19.6787
0202-03-15_17:16:06.145000      2357.91        2.95253600e+00       -1.05931350e-09  20.0403  19.6536
0202-03-15_17:16:06.550000      2358.31        3.54220300e+00        7.80366650e-09  20.0403  19.6536
0202-03-15_17:16:06.960000      2358.72        4.14379300e+00        1.35057265e-08  20.0263  19.5661
0202-03-15_17:16:07.355000      2359.11        4.70925300e+00        1.93317365e-08  20.0263  19.5661
0202-03-15_17:16:07.766000      2359.52        5.30182600e+00        2.63973365e-08  20.0294  19.7175
0202-03-15_17:16:08.184000      2359.94        5.89559500e+00        2.49098365e-08  20.0294  19.7175
0202-03-15_17:16:08.586000      2360.34        6.49649200e+00        2.98042765e-08  20.0294  19.7175
0202-03-15_17:16:08.990000      2360.75        7.09175000e+00        3.06087465e-08  20.0379  19.5530
0202-03-15_17:16:09.383000      2361.14        7.68120600e+00        3.22821765e-08  20.0379  19.5530
0202-03-15_17:16:09.785000      2361.55        8.27933800e+00        1.64775765e-08  20.0229  19.6791
0202-03-15_17:16:10.180000      2361.94        8.86625800e+00        1.00317665e-08  20.0229  19.6791
0202-03-15_17:16:10.590000      2362.35        9.45843700e+00        2.65628650e-09  20.0229  19.6791
0202-03-15_17:16:10.990000      2362.75        1.00529900e+01       -2.12675535e-08  20.0374  19.6509
0202-03-15_17:16:11.387000      2363.15        1.06446900e+01       -1.87264135e-08  20.0374  19.6509
0202-03-15_17:16:11.797000      2363.56        1.12184300e+01       -3.85149350e-09  20.0185  19.5638
0202-03-15_17:16:12.207000      2363.97        1.18111500e+01       -1.11030235e-08  20.0185  19.5638
0202-03-15_17:16:12.605000      2364.37        1.24046000e+01       -2.36227435e-08  20.0185  19.5638
0202-03-15_17:16:13.016000      2364.77        1.29971100e+01       -2.89529335e-08  20.0222  19.7020
0202-03-15_17:16:13.418000      2365.18        1.35936100e+01       -7.07439350e-09  20.0222  19.7020
0202-03-15_17:16:13.816000      2365.58        1.41861800e+01        9.82856500e-10  20.0360  19.5481
0202-03-15_17:16:14.215000      2365.97        1.47812000e+01        1.65383465e-08  20.0360  19.5481
0202-03-15_17:16:14.605000      2366.36        1.53786000e+01        1.52325565e-08  20.0360  19.5481
0202-03-15_17:16:15.008000      2366.77        1.61500000e+01        1.98183765e-08  20.0130  19.6684
0202-03-15_17:16:15.414000      2367.17        1.67443800e+01        1.96849650e-09  20.0130  19.6684
0202-03-15_17:16:15.820000      2367.58        1.73362500e+01        3.42594365e-08  20.0381  19.6342
0202-03-15_17:16:16.220000      2367.98        1.79299200e+01        7.16946165e-08  20.0381  19.6342
0202-03-15_17:16:16.610000      2368.37        1.85233500e+01        1.76004896e-07  20.0381  19.6342
0202-03-15_17:16:17.004000      2368.76        1.91193100e+01        3.70370346e-07  20.0203  19.5481
0202-03-15_17:16:17.410000      2369.17        1.97131700e+01        8.60250596e-07  20.0203  19.5481
0202-03-15_17:16:17.816000      2369.57        2.03056600e+01        2.26078501e-06  20.0352  19.7370
0202-03-15_17:16:18.207000      2369.97        2.08994400e+01        4.54129408e-06  20.0352  19.7370
0202-03-15_17:16:18.605000      2370.36        2.14914300e+01        8.98368480e-06  20.0352  19.7370
0202-03-15_17:16:19.004000      2370.76        2.20670300e+01        2.08037805e-05  20.0412  19.5504

File: data/Ic/f37/Ic_2024-03-15_17-18-23596236_f37-6p3e19pm2-1200keV-0nA-20k.txt
# Ic =  nan A, n =  nan , Tavg = 20.04 K, f37-6p3e19pm2-1200keV-0nA-20k
#datetime                        t_s     iHTS_A                vHTS_V                tHTS_K  tTAR_K
0202-03-15_17:18:04.137000      2475.89        3.70637300e-01       -9.48865660e-08  20.0123  19.5339
0202-03-15_17:18:04.540000      2476.30        1.16660000e+00       -9.00523760e-08  20.0123  19.5339
0202-03-15_17:18:04.950000      2476.71        1.76007500e+00       -8.68301360e-08  19.9797  19.6796
0202-03-15_17:18:05.350000      2477.11        2.35209600e+00       -9.38957260e-08  19.9797  19.6796
0202-03-15_17:18:05.760000      2477.52        2.94180900e+00       -7.59218560e-08  20.0123  19.5657
0202-03-15_17:18:06.168000      2477.93        3.53651300e+00       -8.99290760e-08  20.0123  19.5657
0202-03-15_17:18:06.574000      2478.33        4.13616300e+00       -6.66870060e-08  20.0123  19.5657
0202-03-15_17:18:06.977000      2478.74        4.70552200e+00       -6.06130760e-08  19.9993  19.5927
0202-03-15_17:18:07.383000      2479.14        5.30083400e+00       -7.85249660e-08  19.9993  19.5927
0202-03-15_17:18:07.800000      2479.56        5.89205200e+00       -6.22245260e-08  20.0061  19.6849
0202-03-15_17:18:08.195000      2479.96        6.48997500e+00       -4.89610460e-08  20.0061  19.6849
0202-03-15_17:18:08.598000      2480.36        7.08372600e+00       -4.63579360e-08  20.0061  19.6849
0202-03-15_17:18:09             2480.76        7.67576400e+00       -4.03459860e-08  20.0173  19.5403
0202-03-15_17:18:09.395000      2481.15        8.26869000e+00       -5.65224660e-08  20.0173  19.5403
0202-03-15_17:18:09.797000      2481.55        8.86297900e+00       -5.93115160e-08  19.9951  19.6813
0202-03-15_17:18:10.200000      2481.96        9.45023700e+00       -5.18740560e-08  19.9951  19.6813
0202-03-15_17:18:10.605000      2482.36        1.00442300e+01       -4.26387660e-08  19.9951  19.6813
0202-03-15_17:18:11.004000      2482.76        1.06362700e+01       -7.90200760e-08  20.0221  19.5842
0202-03-15_17:18:11.402000      2483.16        1.12105400e+01       -7.25122960e-08  20.0221  19.5842
0202-03-15_17:18:11.810000      2483.57        1.18057500e+01       -8.49080660e-08  20.0020  19.5950
0202-03-15_17:18:12.220000      2483.98        1.24013700e+01       -8.63335860e-08  20.0020  19.5950
0202-03-15_17:18:12.625000      2484.38        1.29930500e+01       -8.64575360e-08  20.0020  19.5950
0202-03-15_17:18:13.027000      2484.79        1.35833300e+01       -8.39164060e-08  20.0105  19.6916
0202-03-15_17:18:13.426000      2485.19        1.41768400e+01       -8.63335860e-08  20.0105  19.6916
0202-03-15_17:18:13.840000      2485.60        1.47711100e+01       -7.84622660e-08  20.0227  19.5408
0202-03-15_17:18:14.254000      2486.01        1.53645200e+01       -6.01165160e-08  20.0227  19.5408
0202-03-15_17:18:14.707000      2486.47        1.61461600e+01       -6.37732760e-08  20.0227  19.5408
0202-03-15_17:18:15.133000      2486.89        1.67338500e+01       -5.29269660e-08  20.0090  19.6941
0202-03-15_17:18:15.530000      2487.29        1.73259500e+01       -5.72654860e-08  20.0090  19.6941
0202-03-15_17:18:15.938000      2487.70        1.79190500e+01       -6.10461960e-08  20.0337  19.5813
0202-03-15_17:18:16.340000      2488.10        1.85129300e+01       -5.71424760e-08  20.0337  19.5813
0202-03-15_17:18:16.746000      2488.51        1.91068000e+01       -4.70421460e-08  20.0337  19.5813
0202-03-15_17:18:17.156000      2488.91        1.96995300e+01       -3.99145860e-08  20.0068  19.5977
0202-03-15_17:18:17.560000      2489.32        2.02942700e+01       -4.81577660e-08  20.0068  19.5977
0202-03-15_17:18:17.953000      2489.71        2.08895600e+01       -5.75165760e-08  20.0210  19.6822
0202-03-15_17:18:18.348000      2490.11        2.14836900e+01       -5.83222960e-08  20.0210  19.6822
0202-03-15_17:18:18.760000      2490.52        2.20556500e+01       -6.72472460e-08  20.0210  19.6822
0202-03-15_17:18:19.164000      2490.92        2.26502400e+01       -5.26822260e-08  20.0319  19.5404
0202-03-15_17:18:19.560000      2491.32        2.32405600e+01       -4.20838460e-08  20.0319  19.5404
0202-03-15_17:18:19.957000      2491.72        2.38352900e+01       -3.68156360e-08  20.0190  19.6987
0202-03-15_17:18:20.360000      2492.12        2.44293100e+01       -7.93350600e-09  20.0190  19.6987
0202-03-15_17:18:20.780000      2492.54        2.50200700e+01        8.62743240e-08  20.0472  19.6048
0202-03-15_17:18:21.184000      2492.94        2.56155100e+01        2.96878414e-07  20.0472  19.6048
0202-03-15_17:18:21.582000      2493.34        2.62120700e+01        7.38167714e-07  20.0472  19.6048
0202-03-15_17:18:21.984000      2493.74        2.68042800e+01        2.00978748e-06  20.0157  19.5961
0202-03-15_17:18:22.387000      2494.15        2.73967100e+01        4.53883567e-06  20.0157  19.5961
0202-03-15_17:18:22.790000      2494.55        2.79732400e+01        1.00600352e-05  20.0353  19.6988
0202-03-15_17:18:23.200000      2494.96        2.85643300e+01        2.24539444e-05  20.0353  19.6988

File: data/Ic/f37/Ic_2024-03-15_17-18-59019859_f37-6p3e19pm2-1200keV-52nA-20k.txt
# Ic = 18.66 A, n = 28.80 , Tavg = 20.04 K, f37-6p3e19pm2-1200keV-52nA-20k
#datetime                        t_s     iHTS_A                vHTS_V                tHTS_K  tTAR_K
0202-03-15_17:18:44.203000      2515.96        3.70314500e-01        2.67082980e-08  20.0458  19.5692
0202-03-15_17:18:44.598000      2516.36        1.16764400e+00        2.70181880e-08  20.0458  19.5692
0202-03-15_17:18:45.004000      2516.76        1.76135300e+00        1.74734580e-08  20.0307  19.7176
0202-03-15_17:18:45.406000      2517.16        2.35150800e+00        4.53642380e-08  20.0307  19.7176
0202-03-15_17:18:45.805000      2517.56        2.94530500e+00        4.22660280e-08  20.0533  19.5942
0202-03-15_17:18:46.200000      2517.96        3.53762600e+00        3.78655380e-08  20.0533  19.5942
0202-03-15_17:18:46.594000      2518.35        4.12938800e+00        4.35675880e-08  20.0533  19.5942
0202-03-15_17:18:47             2518.76        4.70198200e+00        4.97654680e-08  20.0348  19.6354
0202-03-15_17:18:47.402000      2519.16        5.29607300e+00        4.67285080e-08  20.0348  19.6354
0202-03-15_17:18:47.810000      2519.57        5.89038900e+00        6.45164280e-08  20.0356  19.7115
0202-03-15_17:18:48.200000      2519.96        6.48428800e+00        3.60061680e-08  20.0356  19.7115
0202-03-15_17:18:48.590000      2520.35        7.07862100e+00        6.87309880e-08  20.0356  19.7115
0202-03-15_17:18:48.984000      2520.74        7.67051400e+00        6.42065380e-08  20.0360  19.5569
0202-03-15_17:18:49.390000      2521.15        8.26456100e+00        5.02612980e-08  20.0360  19.5569
0202-03-15_17:18:49.797000      2521.56        8.85671200e+00        6.60658980e-08  20.0213  19.7056
0202-03-15_17:18:50.195000      2521.95        9.45165400e+00        4.80300680e-08  20.0213  19.7056
0202-03-15_17:18:50.598000      2522.36        1.00437500e+01        4.88357880e-08  20.0213  19.7056
0202-03-15_17:18:51.004000      2522.76        1.06384100e+01        5.54675180e-08  20.0424  19.5921
0202-03-15_17:18:51.395000      2523.16        1.12096600e+01        4.39393880e-08  20.0424  19.5921
0202-03-15_17:18:51.805000      2523.56        1.18036200e+01        4.69143080e-08  20.0322  19.6419
0202-03-15_17:18:52.200000      2523.96        1.23996200e+01        4.67283680e-08  20.0322  19.6419
0202-03-15_17:18:52.605000      2524.37        1.29931600e+01        4.13362080e-08  20.0322  19.6419
0202-03-15_17:18:53.008000      2524.76        1.35924100e+01        4.82158580e-08  20.0384  19.6874
0202-03-15_17:18:53.406000      2525.16        1.41811300e+01        5.80704980e-08  20.0384  19.6874
0202-03-15_17:18:53.812000      2525.57        1.47718600e+01        4.85257580e-08  20.0350  19.5416
0202-03-15_17:18:54.210000      2525.97        1.53650700e+01        5.41038480e-08  20.0350  19.5416
0202-03-15_17:18:54.613000      2526.37        1.61427600e+01        7.26355180e-08  20.0350  19.5416
0202-03-15_17:18:55.016000      2526.78        1.67375500e+01        7.70360180e-08  20.0244  19.7147
0202-03-15_17:18:55.418000      2527.18        1.73290900e+01        9.26546780e-08  20.0244  19.7147
0202-03-15_17:18:55.816000      2527.58        1.79230700e+01        1.29841968e-07  20.0433  19.6023
0202-03-15_17:18:56.210000      2527.97        1.85167200e+01        2.52064208e-07  20.0433  19.6023
0202-03-15_17:18:56.605000      2528.37        1.91072600e+01        4.80518138e-07  20.0433  19.6023
0202-03-15_17:18:57.016000      2528.78        1.97073300e+01        8.90941898e-07  20.0313  19.6210
0202-03-15_17:18:57.418000      2529.18        2.02994900e+01        2.51577973e-06  20.0313  19.6210
0202-03-15_17:18:57.832000      2529.59        2.08938700e+01        6.00022949e-06  20.0368  19.6834
0202-03-15_17:18:58.242000      2530.00        2.14894300e+01        1.27218334e-05  20.0368  19.6834
0202-03-15_17:18:58.637000      2530.40        2.20585200e+01        2.18097886e-05  20.0368  19.6834

File: data/Ic/f37/Ic_2024-03-15_17-19-43575662_f37-6p3e19pm2-1200keV-0nA-20k.txt
# Ic = 25.20 A, n = 38.55 , Tavg = 20.04 K, f37-6p3e19pm2-1200keV-0nA-20k
#datetime                        t_s     iHTS_A                vHTS_V                tHTS_K  tTAR_K
0202-03-15_17:19:24.220000      2555.98        3.66114500e-01       -2.19951900e-09  20.0081  19.5396
0202-03-15_17:19:24.620000      2556.38        1.16564600e+00       -2.01357900e-09  20.0081  19.5396
0202-03-15_17:19:25.027000      2556.79        1.76501800e+00        1.28613310e-08  20.0031  19.6844
0202-03-15_17:19:25.418000      2557.18        2.35533600e+00        7.28324100e-09  20.0031  19.6844
0202-03-15_17:19:25.820000      2557.58        2.95142200e+00        1.27993510e-08  20.0256  19.5798
0202-03-15_17:19:26.223000      2557.98        3.54007000e+00        1.23035910e-08  20.0256  19.5798
0202-03-15_17:19:26.630000      2558.39        4.12827300e+00        1.50927310e-08  20.0256  19.5798
0202-03-15_17:19:27.030000      2558.79        4.70968300e+00        1.38531610e-08  20.0075  19.6112
0202-03-15_17:19:27.434000      2559.19        5.29682200e+00        8.33704100e-09  20.0075  19.6112
0202-03-15_17:19:27.830000      2559.59        5.89021500e+00        7.46934100e-09  20.0239  19.6991
0202-03-15_17:19:28.223000      2559.98        6.48419200e+00        1.39151410e-08  20.0239  19.6991
0202-03-15_17:19:28.625000      2560.38        7.08013000e+00        2.42036210e-08  20.0239  19.6991
0202-03-15_17:19:29.030000      2560.79        7.67391600e+00        1.54646110e-08  20.0208  19.5311
0202-03-15_17:19:29.430000      2561.19        8.26695900e+00        8.21309100e-09  20.0208  19.5311
0202-03-15_17:19:29.832000      2561.59        8.85924300e+00        9.38610000e-11  19.9994  19.6840
0202-03-15_17:19:30.242000      2562.00        9.45015100e+00       -5.54620900e-09  19.9994  19.6840
0202-03-15_17:19:30.645000      2562.41        1.00462300e+01        1.29854510e-08  19.9994  19.6840
0202-03-15_17:19:31.043000      2562.80        1.06442100e+01        2.30260210e-08  20.0174  19.5653
0202-03-15_17:19:31.434000      2563.19        1.12116700e+01        2.60010010e-08  20.0174  19.5653
0202-03-15_17:19:31.840000      2563.60        1.18065200e+01        2.35838310e-08  19.9964  19.6058
0202-03-15_17:19:32.246000      2564.01        1.23981900e+01        2.24656810e-08  19.9964  19.6058
0202-03-15_17:19:32.668000      2564.43        1.29931800e+01        3.14509410e-08  19.9964  19.6058
0202-03-15_17:19:33.070000      2564.83        1.35843500e+01        3.58514310e-08  20.0225  19.7056
0202-03-15_17:19:33.465000      2565.22        1.41803000e+01        4.44044910e-08  20.0225  19.7056
0202-03-15_17:19:33.863000      2565.62        1.47738600e+01        4.16154510e-08  20.0142  19.5463
0202-03-15_17:19:34.270000      2566.03        1.53650400e+01        4.86190510e-08  20.0142  19.5463
0202-03-15_17:19:34.730000      2566.49        1.61452200e+01        5.09742410e-08  20.0142  19.5463
0202-03-15_17:19:35.140000      2566.90        1.67424000e+01        4.50862610e-08  20.0073  19.7025
0202-03-15_17:19:35.540000      2567.30        1.73353800e+01        4.22972210e-08  20.0073  19.7025
0202-03-15_17:19:35.940000      2567.70        1.79267800e+01        3.54795510e-08  20.0236  19.5867
0202-03-15_17:19:36.344000      2568.10        1.85246000e+01        3.34962310e-08  20.0236  19.5867
0202-03-15_17:19:36.766000      2568.52        1.91181800e+01        4.04378510e-08  20.0141  19.6140
0202-03-15_17:19:37.164000      2568.92        1.97112800e+01        5.27096410e-08  20.0141  19.6140
0202-03-15_17:19:37.566000      2569.33        2.03019600e+01        4.35367910e-08  20.0141  19.6140
0202-03-15_17:19:37.973000      2569.73        2.08934700e+01        5.96514710e-08  20.0329  19.6921
0202-03-15_17:19:38.367000      2570.13        2.14884200e+01        6.24409910e-08  20.0329  19.6921
0202-03-15_17:19:38.770000      2570.53        2.20640100e+01        5.20905410e-08  20.0274  19.5287
0202-03-15_17:19:39.164000      2570.92        2.26577300e+01        6.84529310e-08  20.0274  19.5287
0202-03-15_17:19:39.574000      2571.33        2.32518900e+01        8.04148310e-08  20.0274  19.5287
0202-03-15_17:19:39.980000      2571.74        2.38469400e+01        9.86985610e-08  20.0130  19.6749
0202-03-15_17:19:40.383000      2572.14        2.44362000e+01        1.49149261e-07  20.0130  19.6749
0202-03-15_17:19:40.797000      2572.56        2.50329100e+01        2.23523761e-07  20.0485  19.5936
0202-03-15_17:19:41.195000      2572.95        2.56268300e+01        4.65674751e-07  20.0485  19.5936
0202-03-15_17:19:41.590000      2573.35        2.62204400e+01        9.47001731e-07  20.0485  19.5936
0202-03-15_17:19:41.992000      2573.75        2.68119000e+01        2.41936894e-06  20.0231  19.6204
0202-03-15_17:19:42.402000      2574.16        2.74083200e+01        5.09486764e-06  20.0231  19.6204
0202-03-15_17:19:42.812000      2574.57        2.79821000e+01        1.10982532e-05  20.0432  19.7039
0202-03-15_17:19:43.215000      2574.97        2.85768600e+01        2.57181098e-05  20.0432  19.7039
