Repository: shortlab/2024-Beam-On-Not

# 2024-Beam-On-Not
Data repository for Alexis' paper disproving the beam-on effect as a temperature artifact

File: data/Ic/f37/Ic_2024-03-15_18-45-44322019_f37-1p8e20pm2-1200keV-0nA-20k.txt
# Ic = 24.85 A, n = 37.48 , Tavg = 20.00 K, f37-1p8e20pm2-1200keV-0nA-20k
#datetime                        t_s     iHTS_A                vHTS_V                tHTS_K  tTAR_K
0202-03-15_18:45:07.008000      3849.25        4.85108100e-01       -3.56722735e-08  19.9871  19.4762
0202-03-15_18:45:07.410000      3849.66        8.97153400e-01       -2.24707635e-08  19.9871  19.4762
0202-03-15_18:45:07.816000      3850.06        1.28227600e+00       -1.68926535e-08  19.9332  19.6439
0202-03-15_18:45:08.220000      3850.47        1.48832000e+00       -2.05494135e-08  19.9332  19.6439
0202-03-15_18:45:08.613000      3850.86        1.87795300e+00       -1.16864135e-08  19.9332  19.6439
0202-03-15_18:45:09.010000      3851.26        2.08191400e+00       -6.60413350e-09  19.9809  19.5540
0202-03-15_18:45:09.406000      3851.65        2.47050700e+00       -6.91403350e-09  19.9809  19.5540
0202-03-15_18:45:09.820000      3852.07        2.65319100e+00       -1.50952635e-08  19.9321  19.5109
0202-03-15_18:45:10.223000      3852.47        3.06284000e+00       -8.83538350e-09  19.9321  19.5109
0202-03-15_18:45:10.625000      3852.87        3.24507800e+00       -7.78173350e-09  19.9321  19.5109
0202-03-15_18:45:11.030000      3853.28        3.65158000e+00       -5.42653350e-09  19.9722  19.6632
0202-03-15_18:45:11.434000      3853.68        3.83545700e+00       -9.26923350e-09  19.9722  19.6632
0202-03-15_18:45:11.830000      3854.08        4.24258800e+00       -1.32978735e-08  19.9388  19.4411
0202-03-15_18:45:12.230000      3854.48        4.43260700e+00       -1.43515135e-08  19.9388  19.4411
0202-03-15_18:45:12.625000      3854.87        4.81637600e+00       -6.04797350e-09  19.9388  19.4411
0202-03-15_18:45:13.030000      3855.28        5.02203600e+00       -2.36524935e-08  19.9666  19.6573
0202-03-15_18:45:13.434000      3855.68        5.41152600e+00       -1.88181335e-08  19.9666  19.6573
0202-03-15_18:45:13.836000      3856.08        5.61757300e+00       -2.14832235e-08  19.9446  19.5058
0202-03-15_18:45:14.230000      3856.48        6.00119200e+00       -1.43556435e-08  19.9446  19.5058
0202-03-15_18:45:14.625000      3856.87        6.20942700e+00       -1.11327335e-08  19.9446  19.5058
0202-03-15_18:45:15.027000      3857.27        6.59754200e+00       -9.83118350e-09  19.9638  19.5396
0202-03-15_18:45:15.430000      3857.68        6.79777600e+00       -2.60076935e-08  19.9638  19.5396
0202-03-15_18:45:15.832000      3858.08        7.18596100e+00       -1.97478135e-08  19.9325  19.6228
0202-03-15_18:45:16.230000      3858.48        7.39309900e+00       -2.47061335e-08  19.9325  19.6228
0202-03-15_18:45:16.633000      3858.88        7.78207100e+00       -2.14212435e-08  19.9325  19.6228
0202-03-15_18:45:17.040000      3859.28        7.98341900e+00       -2.55118635e-08  19.9813  19.4772
0202-03-15_18:45:17.430000      3859.68        8.37589500e+00       -8.52962350e-09  19.9813  19.4772
0202-03-15_18:45:17.824000      3860.07        8.76590400e+00       -1.36738735e-08  19.9341  19.6245
0202-03-15_18:45:18.223000      3860.47        8.96463100e+00       -2.01816635e-08  19.9341  19.6245
0202-03-15_18:45:18.617000      3860.86        9.35424000e+00       -9.64626350e-09  19.9341  19.6245
0202-03-15_18:45:19.008000      3861.26        9.56436100e+00       -5.43270350e-09  19.9970  19.5740
0202-03-15_18:45:19.402000      3861.65        9.95012500e+00       -7.66394350e-09  19.9970  19.5740
0202-03-15_18:45:19.805000      3862.05        1.01550900e+01       -3.44938350e-09  19.9295  19.5054
0202-03-15_18:45:20.203000      3862.45        1.05397900e+01       -2.89157350e-09  19.9295  19.5054
0202-03-15_18:45:20.598000      3862.85        1.07481700e+01       -1.87581835e-08  19.9295  19.5054
0202-03-15_18:45:21.004000      3863.25        1.11351700e+01       -2.33376350e-09  19.9647  19.6644
0202-03-15_18:45:21.402000      3863.65        1.13206200e+01       -1.41097635e-08  19.9647  19.6644
0202-03-15_18:45:21.805000      3864.05        1.17316500e+01       -1.65889135e-08  19.9391  19.4603
0202-03-15_18:45:22.195000      3864.44        1.19143400e+01       -1.46675735e-08  19.9391  19.4603
0202-03-15_18:45:22.586000      3864.83        1.23219800e+01       -4.99885350e-09  19.9391  19.4603
0202-03-15_18:45:22.990000      3865.23        1.25055700e+01       -1.11347735e-08  19.9761  19.6690
0202-03-15_18:45:23.380000      3865.63        1.29158400e+01       -1.34279935e-08  19.9761  19.6690
0202-03-15_18:45:23.780000      3866.03        1.30992600e+01       -3.01003235e-08  19.9585  19.5327
0202-03-15_18:45:24.200000      3866.45        1.34855400e+01       -2.20432135e-08  19.9585  19.5327
0202-03-15_18:45:24.600000      3866.85        1.36919300e+01       -6.48754350e-09  19.9585  19.5327
0202-03-15_18:45:25             3867.25        1.40818400e+01       -2.83107350e-09  19.9812  19.5448
0202-03-15_18:45:25.402000      3867.65        1.42844300e+01       -1.99372635e-08  19.9812  19.5448
0202-03-15_18:45:25.816000      3868.06        1.46726000e+01       -1.42971835e-08  19.9544  19.6685
0202-03-15_18:45:26.210000      3868.46        1.48783800e+01       -4.81440350e-09  19.9544  19.6685
0202-03-15_18:45:26.600000      3868.85        1.52657100e+01       -1.31815535e-08  19.9544  19.6685
0202-03-15_18:45:26.996000      3869.24        1.54727300e+01       -1.54747835e-08  19.9932  19.5010
0202-03-15_18:45:27.390000      3869.64        1.58601900e+01       -3.32691350e-09  19.9932  19.5010
0202-03-15_18:45:27.810000      3870.05        1.62552300e+01       -1.32435335e-08  19.9451  19.6406
0202-03-15_18:45:28.210000      3870.46        1.64614500e+01       -2.84903535e-08  19.9451  19.6406
0202-03-15_18:45:28.617000      3870.87        1.68482400e+01       -2.38419335e-08  19.9451  19.6406
0202-03-15_18:45:29.020000      3871.27        1.70551800e+01       -2.91721235e-08  19.9971  19.5603
0202-03-15_18:45:29.418000      3871.66        1.74401500e+01       -3.18991935e-08  19.9971  19.5603
0202-03-15_18:45:29.810000      3872.06        1.76442400e+01       -3.48741835e-08  19.9393  19.5134
0202-03-15_18:45:30.203000      3872.45        1.80366500e+01       -4.21249235e-08  19.9393  19.5134
0202-03-15_18:45:30.594000      3872.84        1.82430900e+01       -3.22064435e-08  19.9393  19.5134
0202-03-15_18:45:31.008000      3873.25        1.86318800e+01       -3.46856035e-08  19.9937  19.6834
0202-03-15_18:45:31.410000      3873.66        1.88350500e+01       -3.67309035e-08  19.9937  19.6834
0202-03-15_18:45:31.816000      3874.06        1.92261700e+01       -3.92720435e-08  19.9561  19.4605
0202-03-15_18:45:32.220000      3874.47        1.94232500e+01       -4.96845135e-08  19.9561  19.4605
0202-03-15_18:45:32.620000      3874.87        1.98170200e+01       -3.49954935e-08  19.9561  19.4605
0202-03-15_18:45:33.027000      3875.27        2.00009200e+01       -3.07809235e-08  19.9825  19.6725
0202-03-15_18:45:33.430000      3875.68        2.04105900e+01       -3.92720435e-08  19.9825  19.6725
0202-03-15_18:45:33.844000      3876.09        2.05927200e+01       -4.12553735e-08  19.9664  19.5373
0202-03-15_18:45:34.246000      3876.49        2.10071900e+01       -4.64616035e-08  19.9664  19.5373
0202-03-15_18:45:34.650000      3876.90        2.11914300e+01       -4.20610935e-08  19.9664  19.5373
0202-03-15_18:45:35.043000      3877.29        2.15942400e+01       -3.77225735e-08  19.9960  19.5620
0202-03-15_18:45:35.438000      3877.68        2.17832700e+01       -4.68954535e-08  19.9960  19.5620
0202-03-15_18:45:35.840000      3878.08        2.21718900e+01       -4.19371435e-08  19.9615  19.6611
0202-03-15_18:45:36.246000      3878.49        2.23761900e+01       -4.58411935e-08  19.9615  19.6611
0202-03-15_18:45:36.656000      3878.90        2.27609100e+01       -2.57593935e-08  19.9615  19.6611
0202-03-15_18:45:37.080000      3879.33        2.29668400e+01       -2.99739635e-08  20.0193  19.5232
0202-03-15_18:45:37.484000      3879.73        2.33637900e+01       -4.84436935e-08  20.0193  19.5232
0202-03-15_18:45:37.883000      3880.13        2.35595000e+01       -3.67916535e-08  19.9647  19.6477
0202-03-15_18:45:38.290000      3880.54        2.39479500e+01       -2.76519350e-09  19.9647  19.6477
0202-03-15_18:45:38.700000      3880.94        2.43388600e+01        3.20669965e-08  19.9647  19.6477
0202-03-15_18:45:39.094000      3881.34        2.45423400e+01        8.07824665e-08  20.0305  19.6001
0202-03-15_18:45:39.500000      3881.75        2.49341100e+01        1.80630607e-07  20.0305  19.6001
0202-03-15_18:45:39.910000      3882.16        2.51382300e+01        3.10290627e-07  19.9669  19.5339
0202-03-15_18:45:40.312000      3882.56        2.55277500e+01        5.03850977e-07  19.9669  19.5339
0202-03-15_18:45:40.727000      3882.97        2.57305600e+01        7.25363837e-07  19.9669  19.5339
0202-03-15_18:45:41.133000      3883.38        2.61198800e+01        1.20185822e-06  20.0104  19.6933
0202-03-15_18:45:41.535000      3883.78        2.63247600e+01        1.66732034e-06  20.0104  19.6933
0202-03-15_18:45:41.940000      3884.19        2.67123500e+01        3.08831100e-06  19.9932  19.4938
0202-03-15_18:45:42.348000      3884.59        2.69183000e+01        3.71007897e-06  19.9932  19.4938
0202-03-15_18:45:42.750000      3885.00        2.73076500e+01        6.90385233e-06  20.0155  19.6999
0202-03-15_18:45:43.145000      3885.39        2.75153100e+01        9.10131503e-06  20.0155  19.6999
0202-03-15_18:45:43.543000      3885.79        2.79038700e+01        1.51730183e-05  20.0155  19.6999
0202-03-15_18:45:43.940000      3886.19        2.80853300e+01        2.02520669e-05  20.0046  19.5606

File: data/Ic/f37/Ic_2024-03-15_18-46-35839245_f37-1p8e20pm2-1200keV-30nA-20k.txt
# Ic =  nan A, n =  nan , Tavg = 20.02 K, f37-1p8e20pm2-1200keV-30nA-20k
#datetime                        t_s     iHTS_A                vHTS_V                tHTS_K  tTAR_K
0202-03-15_18:46:03.746000      3905.99        5.08025200e-01       -1.86215540e-08  20.0137  19.6916
0202-03-15_18:46:04.150000      3906.39        9.13169800e-01       -2.16585240e-08  19.9927  19.5403
0202-03-15_18:46:04.550000      3906.80        1.30343000e+00       -2.81663040e-08  19.9927  19.5403
0202-03-15_18:46:04.965000      3907.21        1.50449200e+00       -8.02316400e-09  20.0120  19.5947
0202-03-15_18:46:05.355000      3907.60        1.89412600e+00       -6.34868400e-09  20.0120  19.5947
0202-03-15_18:46:05.770000      3908.02        2.10003200e+00       -2.78543240e-08  20.0120  19.5947
0202-03-15_18:46:06.184000      3908.43        2.48967300e+00       -1.31653140e-08  19.9788  19.6870
0202-03-15_18:46:06.586000      3908.83        2.67635100e+00       -1.35371940e-08  19.9788  19.6870
0202-03-15_18:46:07             3909.25        3.08673300e+00       -7.27732400e-09  20.0177  19.5164
0202-03-15_18:46:07.402000      3909.65        3.26453300e+00       -2.57840000e-11  20.0177  19.5164
0202-03-15_18:46:07.810000      3910.06        3.67880400e+00        5.55231600e-09  19.9599  19.6648
0202-03-15_18:46:08.207000      3910.46        3.85997400e+00        1.44152960e-08  19.9599  19.6648
0202-03-15_18:46:08.613000      3910.86        4.26583100e+00        6.97782600e-09  19.9599  19.6648
0202-03-15_18:46:09.016000      3911.26        4.44983900e+00       -1.50866640e-08  20.0264  19.5741
0202-03-15_18:46:09.420000      3911.67        4.84045800e+00        1.08983600e-09  20.0264  19.5741
0202-03-15_18:46:09.820000      3912.07        5.04283900e+00        5.98616600e-09  19.9644  19.5623
0202-03-15_18:46:10.220000      3912.46        5.43286100e+00        1.22460360e-08  19.9644  19.5623
0202-03-15_18:46:10.613000      3912.86        5.63922600e+00        1.36095760e-08  19.9644  19.5623
0202-03-15_18:46:11.004000      3913.25        6.02478600e+00        3.94053600e-09  20.0075  19.6817
0202-03-15_18:46:11.400000      3913.64        6.23298200e+00       -7.72154000e-10  20.0075  19.6817
0202-03-15_18:46:11.800000      3914.05        6.62212200e+00       -2.07436400e-09  19.9766  19.4939
0202-03-15_18:46:12.203000      3914.45        6.82551400e+00        3.29160000e-11  19.9766  19.4939
0202-03-15_18:46:12.600000      3914.85        7.21602700e+00        1.11271360e-08  19.9766  19.4939
0202-03-15_18:46:13.004000      3915.25        7.42046700e+00        1.02457600e-09  19.9982  19.6967
0202-03-15_18:46:13.406000      3915.65        7.80846200e+00        1.34203560e-08  19.9982  19.6967
0202-03-15_18:46:13.812000      3916.06        8.01327400e+00        5.23914600e-09  19.9809  19.5481
0202-03-15_18:46:14.215000      3916.46        8.40833600e+00        7.96621600e-09  19.9809  19.5481
0202-03-15_18:46:14.617000      3916.86        8.79023600e+00        1.55896160e-08  19.9809  19.5481
0202-03-15_18:46:15.020000      3917.27        8.99530200e+00        1.26146260e-08  19.9824  19.5609
0202-03-15_18:46:15.414000      3917.66        9.38392500e+00        2.38328060e-08  19.9824  19.5609
0202-03-15_18:46:15.810000      3918.05        9.58501800e+00        6.97454600e-09  19.9672  19.6526
0202-03-15_18:46:16.207000      3918.45        9.97593000e+00        9.01985600e-09  19.9672  19.6526
0202-03-15_18:46:16.610000      3918.86        1.01827500e+01        1.75109560e-08  19.9672  19.6526
0202-03-15_18:46:17.016000      3919.26        1.05690800e+01        1.81935760e-08  20.0043  19.5119
0202-03-15_18:46:17.410000      3919.66        1.07723300e+01        1.99929560e-08  20.0043  19.5119
0202-03-15_18:46:17.812000      3920.06        1.11622900e+01        1.09440360e-08  19.9562  19.6648
0202-03-15_18:46:18.203000      3920.45        1.13479900e+01        9.39456600e-09  19.9562  19.6648
0202-03-15_18:46:18.610000      3920.86        1.17551500e+01        1.09440360e-08  19.9562  19.6648
0202-03-15_18:46:19.016000      3921.26        1.19419200e+01        2.57688600e-09  20.0103  19.5445
0202-03-15_18:46:19.418000      3921.67        1.23487600e+01        1.14398660e-08  20.0103  19.5445
0202-03-15_18:46:19.824000      3922.07        1.25333500e+01        1.41669460e-08  19.9542  19.5599
0202-03-15_18:46:20.227000      3922.47        1.29433700e+01        2.57569960e-08  19.9542  19.5599
0202-03-15_18:46:20.630000      3922.88        1.31263300e+01        2.29059660e-08  19.9542  19.5599
0202-03-15_18:46:21.027000      3923.27        1.35187200e+01        2.18523260e-08  20.0001  19.6770
0202-03-15_18:46:21.418000      3923.67        1.37203200e+01        2.53851260e-08  20.0001  19.6770
0202-03-15_18:46:21.816000      3924.06        1.41108500e+01        1.19976760e-08  19.9680  19.4971
0202-03-15_18:46:22.223000      3924.47        1.43152000e+01        2.09846260e-08  19.9680  19.4971
0202-03-15_18:46:22.625000      3924.87        1.47020300e+01        3.92064160e-08  19.9680  19.4971
0202-03-15_18:46:23.020000      3925.27        1.49056200e+01        3.30097760e-08  19.9988  19.7047
0202-03-15_18:46:23.414000      3925.66        1.52980400e+01        4.00146360e-08  19.9988  19.7047
0202-03-15_18:46:23.820000      3926.07        1.55030700e+01        3.04698760e-08  19.9825  19.5411
0202-03-15_18:46:24.223000      3926.47        1.58985900e+01        2.58834360e-08  19.9825  19.5411
0202-03-15_18:46:24.630000      3926.87        1.62771800e+01        4.55927360e-08  19.9825  19.5411
0202-03-15_18:46:25.030000      3927.28        1.64774100e+01        2.81766560e-08  19.9989  19.6002
0202-03-15_18:46:25.420000      3927.67        1.68737900e+01        4.11922360e-08  19.9989  19.6002
0202-03-15_18:46:25.820000      3928.07        1.70770100e+01        4.64604460e-08  19.9740  19.6608
0202-03-15_18:46:26.215000      3928.46        1.74643900e+01        4.19979560e-08  19.9740  19.6608
0202-03-15_18:46:26.610000      3928.86        1.76706800e+01        2.97881060e-08  19.9740  19.6608
0202-03-15_18:46:27.010000      3929.26        1.80606000e+01        4.42291960e-08  20.0183  19.5205
0202-03-15_18:46:27.414000      3929.66        1.82662200e+01        4.29276460e-08  20.0183  19.5205
0202-03-15_18:46:27.820000      3930.07        1.86515900e+01        4.18739960e-08  19.9674  19.6766
0202-03-15_18:46:28.230000      3930.48        1.88582200e+01        3.62958960e-08  19.9674  19.6766
0202-03-15_18:46:28.625000      3930.87        1.92456000e+01        4.68323160e-08  19.9674  19.6766
0202-03-15_18:46:29.016000      3931.26        1.94502200e+01        6.57396160e-08  20.0183  19.5511
0202-03-15_18:46:29.410000      3931.66        1.98406900e+01        9.74744560e-08  20.0183  19.5511
0202-03-15_18:46:29.820000      3932.07        2.00325000e+01        1.12287436e-07  19.9634  19.5635
0202-03-15_18:46:30.220000      3932.47        2.04338700e+01        1.50218596e-07  19.9634  19.5635
0202-03-15_18:46:30.617000      3932.87        2.06195200e+01        2.13871036e-07  19.9634  19.5635
0202-03-15_18:46:31.023000      3933.27        2.10261600e+01        3.17747846e-07  20.0188  19.6867
0202-03-15_18:46:31.426000      3933.67        2.12176000e+01        4.37739206e-07  20.0188  19.6867
0202-03-15_18:46:31.824000      3934.07        2.16263100e+01        6.44811076e-07  19.9724  19.4774
0202-03-15_18:46:32.230000      3934.48        2.18080700e+01        8.78967766e-07  19.9724  19.4774
0202-03-15_18:46:32.633000      3934.88        2.22022800e+01        1.26708031e-06  19.9724  19.4774
0202-03-15_18:46:33.027000      3935.27        2.24083600e+01        1.81441693e-06  20.0095  19.7070
0202-03-15_18:46:33.418000      3935.67        2.27923800e+01        3.34814944e-06  20.0095  19.7070
0202-03-15_18:46:33.824000      3936.07        2.29970700e+01        4.35537028e-06  19.9917  19.5447
0202-03-15_18:46:34.227000      3936.47        2.33845600e+01        6.81469726e-06  19.9917  19.5447
0202-03-15_18:46:34.620000      3936.87        2.35923900e+01        8.27375746e-06  19.9917  19.5447
0202-03-15_18:46:35.016000      3937.26        2.39841100e+01        1.57447138e-05  20.0193  19.6123
0202-03-15_18:46:35.410000      3937.66        2.43756500e+01        2.75380895e-05  20.0193  19.6123

File: data/Ic/f37/Ic_2024-03-15_18-47-33311253_f37-1p8e20pm2-1200keV-0nA-20k.txt
# Ic = 24.80 A, n = 37.97 , Tavg = 20.01 K, f37-1p8e20pm2-1200keV-0nA-20k
#datetime                        t_s     iHTS_A                vHTS_V                tHTS_K  tTAR_K
0202-03-15_18:46:55.900000      3958.14        5.25291500e-01        2.82761250e-09  19.9665  19.6407
0202-03-15_18:46:56.300000      3958.55        9.34847200e-01        1.00791425e-08  19.9665  19.6407
0202-03-15_18:46:56.720000      3958.97        1.32261800e+00        8.03384250e-09  19.9665  19.6407
0202-03-15_18:46:57.133000      3959.38        1.52492700e+00        7.72394250e-09  19.9990  19.5655
0202-03-15_18:46:57.530000      3959.78        1.91835200e+00        2.24749325e-08  19.9990  19.5655
0202-03-15_18:46:57.934000      3960.18        2.11962100e+00        1.46630325e-08  19.9471  19.6591
0202-03-15_18:46:58.340000      3960.59        2.51367800e+00        2.22838825e-08  19.9471  19.6591
0202-03-15_18:46:58.766000      3961.01        2.69825300e+00        1.68917125e-08  19.9471  19.6591
0202-03-15_18:46:59.180000      3961.42        3.10814300e+00        1.51563025e-08  19.9993  19.5257
0202-03-15_18:46:59.574000      3961.82        3.28392200e+00        2.01146125e-08  19.9993  19.5257
0202-03-15_18:46:59.977000      3962.23        3.69526700e+00        2.61265725e-08  19.9822  19.4831
0202-03-15_18:47:00.383000      3962.63        3.87892000e+00        1.62099425e-08  19.9822  19.4831
0202-03-15_18:47:00.797000      3963.05        4.28777900e+00        1.82552525e-08  19.9813  19.6559
0202-03-15_18:47:01.195000      3963.44        4.47302700e+00        1.95568025e-08  19.9813  19.6559
0202-03-15_18:47:01.598000      3963.84        4.85881700e+00        1.65818225e-08  19.9813  19.6559
0202-03-15_18:47:02             3964.25        5.06497100e+00        1.95568025e-08  19.9867  19.5586
0202-03-15_18:47:02.395000      3964.64        5.45550900e+00        2.11062825e-08  19.9867  19.5586
0202-03-15_18:47:02.793000      3965.04        5.65954100e+00        1.78213925e-08  19.9625  19.5390
0202-03-15_18:47:03.184000      3965.43        6.04925700e+00        1.93708725e-08  19.9625  19.5390
0202-03-15_18:47:03.590000      3965.84        6.25434300e+00        1.52182825e-08  19.9625  19.5390
0202-03-15_18:47:03.996000      3966.24        6.64123200e+00        2.07372125e-08  19.9801  19.6707
0202-03-15_18:47:04.400000      3966.65        6.84771100e+00        1.90649725e-08  19.9801  19.6707
0202-03-15_18:47:04.800000      3967.05        7.23638200e+00        2.82378625e-08  19.9905  19.5852
0202-03-15_18:47:05.200000      3967.45        7.44155400e+00        1.06358425e-08  19.9905  19.5852
0202-03-15_18:47:05.594000      3967.84        7.82877900e+00        2.58826625e-08  19.9905  19.5852
0202-03-15_18:47:05.996000      3968.24        8.03477800e+00        2.35274625e-08  19.9691  19.6693
0202-03-15_18:47:06.400000      3968.65        8.42290400e+00        3.49935625e-08  19.9691  19.6693
0202-03-15_18:47:06.800000      3969.05        8.81064700e+00        3.69149125e-08  19.9845  19.5557
0202-03-15_18:47:07.203000      3969.45        9.01563000e+00        3.54893925e-08  19.9845  19.5557
0202-03-15_18:47:07.605000      3969.85        9.40590500e+00        3.35060725e-08  19.9845  19.5557
0202-03-15_18:47:08.004000      3970.25        9.60910500e+00        2.12342425e-08  19.9467  19.6401
0202-03-15_18:47:08.395000      3970.64        9.99507100e+00        4.65216425e-08  19.9467  19.6401
0202-03-15_18:47:08.810000      3971.06        1.02025000e+01        4.06336425e-08  19.9992  19.5437
0202-03-15_18:47:09.215000      3971.46        1.05866700e+01        4.47242525e-08  19.9992  19.5437
0202-03-15_18:47:09.620000      3971.87        1.07935600e+01        3.00973425e-08  19.9992  19.5437
0202-03-15_18:47:10.020000      3972.27        1.11844100e+01        3.41262625e-08  19.9426  19.5442
0202-03-15_18:47:10.420000      3972.67        1.13683800e+01        2.69986825e-08  19.9426  19.5442
0202-03-15_18:47:10.830000      3973.07        1.17760800e+01        4.93111025e-08  19.9628  19.6435
0202-03-15_18:47:11.220000      3973.47        1.19626000e+01        5.17902625e-08  19.9628  19.6435
0202-03-15_18:47:11.617000      3973.86        1.23697300e+01        4.68319425e-08  19.9628  19.6435
0202-03-15_18:47:12.016000      3974.26        1.25563800e+01        3.74731225e-08  19.9478  19.4717
0202-03-15_18:47:12.410000      3974.66        1.29631900e+01        3.37543825e-08  19.9478  19.4717
0202-03-15_18:47:12.824000      3975.07        1.31555200e+01        4.13777925e-08  19.9646  19.5489
0202-03-15_18:47:13.227000      3975.47        1.35387500e+01        4.17496725e-08  19.9646  19.5489
0202-03-15_18:47:13.630000      3975.87        1.37422700e+01        4.34850825e-08  19.9646  19.5489
0202-03-15_18:47:14.030000      3976.28        1.41337200e+01        4.57783025e-08  19.9657  19.5148
0202-03-15_18:47:14.434000      3976.68        1.43386500e+01        4.53444425e-08  19.9657  19.5148
0202-03-15_18:47:14.832000      3977.08        1.47285400e+01        4.33611225e-08  19.9821  19.4727
0202-03-15_18:47:15.227000      3977.47        1.49325300e+01        4.94970325e-08  19.9821  19.4727
0202-03-15_18:47:15.625000      3977.87        1.53177400e+01        3.80930025e-08  19.9821  19.4727
0202-03-15_18:47:16.030000      3978.28        1.55251100e+01        2.74946925e-08  19.9600  19.6431
0202-03-15_18:47:16.434000      3978.68        1.59139300e+01        3.84649625e-08  19.9600  19.6431
0202-03-15_18:47:16.832000      3979.08        1.63065900e+01        5.34638625e-08  19.9848  19.5534
0202-03-15_18:47:17.223000      3979.47        1.65110000e+01        3.86509025e-08  19.9848  19.5534
0202-03-15_18:47:17.617000      3979.86        1.69037800e+01        5.07987725e-08  19.9848  19.5534
0202-03-15_18:47:18.016000      3980.26        1.71044300e+01        4.90633625e-08  19.9484  19.6405
0202-03-15_18:47:18.420000      3980.67        1.74916500e+01        5.33399125e-08  19.9484  19.6405
0202-03-15_18:47:18.820000      3981.07        1.76960500e+01        4.93732525e-08  19.9722  19.6546
0202-03-15_18:47:19.223000      3981.47        1.80865100e+01        4.80097225e-08  19.9722  19.6546
0202-03-15_18:47:19.625000      3981.87        1.82880900e+01        4.03243325e-08  19.9722  19.6546
0202-03-15_18:47:20.035000      3982.28        1.86765900e+01        3.48082025e-08  19.9529  19.5321
0202-03-15_18:47:20.440000      3982.69        1.88802200e+01        1.78879525e-08  19.9529  19.5321
0202-03-15_18:47:20.850000      3983.10        1.92776600e+01        3.80311125e-08  19.9666  19.6673
0202-03-15_18:47:21.258000      3983.50        1.94811000e+01        4.14399525e-08  19.9666  19.6673
0202-03-15_18:47:21.680000      3983.93        1.98695400e+01        4.16899625e-08  19.9666  19.6673
0202-03-15_18:47:22.090000      3984.34        2.00514500e+01        3.71044225e-08  19.9994  19.5716
0202-03-15_18:47:22.500000      3984.75        2.04605400e+01        3.74143125e-08  19.9994  19.5716
0202-03-15_18:47:22.900000      3985.15        2.06428400e+01        3.24560025e-08  19.9988  19.6839
0202-03-15_18:47:23.300000      3985.55        2.10537900e+01        3.66085925e-08  19.9988  19.6839
0202-03-15_18:47:23.734000      3985.98        2.12391000e+01        3.45632825e-08  19.9988  19.6839
0202-03-15_18:47:24.150000      3986.39        2.16423200e+01        4.01413925e-08  19.9872  19.6626
0202-03-15_18:47:24.547000      3986.79        2.18282100e+01        2.74976825e-08  19.9872  19.6626
0202-03-15_18:47:24.950000      3987.19        2.22194800e+01        3.90877525e-08  19.9957  19.4799
0202-03-15_18:47:25.348000      3987.59        2.24259300e+01        4.20627425e-08  19.9957  19.4799
0202-03-15_18:47:25.760000      3988.01        2.28112900e+01        3.76622325e-08  19.9957  19.4799
0202-03-15_18:47:26.160000      3988.41        2.30184100e+01        4.47898125e-08  19.9866  19.6697
0202-03-15_18:47:26.562000      3988.81        2.34079900e+01        6.13382025e-08  19.9866  19.6697
0202-03-15_18:47:26.965000      3989.21        2.36099100e+01        7.19985925e-08  20.0085  19.5725
0202-03-15_18:47:27.370000      3989.62        2.39989000e+01        1.11788413e-07  20.0085  19.5725
0202-03-15_18:47:27.766000      3990.01        2.43876500e+01        1.68374173e-07  20.0065  19.5622
0202-03-15_18:47:28.160000      3990.41        2.45954400e+01        2.28927623e-07  20.0065  19.5622
0202-03-15_18:47:28.550000      3990.80        2.49856100e+01        3.31068953e-07  20.0065  19.5622
0202-03-15_18:47:28.945000      3991.19        2.51893300e+01        4.38664443e-07  20.0057  19.6848
0202-03-15_18:47:29.336000      3991.58        2.55776200e+01        6.73874613e-07  20.0057  19.6848
0202-03-15_18:47:29.740000      3991.98        2.57858200e+01        9.69886143e-07  20.0093  19.4989
0202-03-15_18:47:30.145000      3992.39        2.61715600e+01        1.44582261e-06  20.0093  19.4989
0202-03-15_18:47:30.547000      3992.79        2.63834000e+01        2.12021572e-06  20.0093  19.4989
0202-03-15_18:47:30.940000      3993.19        2.67686200e+01        3.84316894e-06  19.9979  19.6861
0202-03-15_18:47:31.348000      3993.59        2.69681800e+01        4.97899543e-06  19.9979  19.6861
0202-03-15_18:47:31.754000      3994.00        2.73598400e+01        8.42217473e-06  20.0272  19.5737
0202-03-15_18:47:32.156000      3994.40        2.75653800e+01        1.09581679e-05  20.0272  19.5737
0202-03-15_18:47:32.547000      3994.79        2.79547700e+01        1.85744525e-05  20.0272  19.5737
0202-03-15_18:47:32.945000      3995.19        2.81399200e+01        2.48219315e-05  20.0101  19.5431

File: data/Ic/f37/Ic_2024-03-15_18-48-53338886_f37-1p8e20pm2-1200keV-30nA-20k.txt
# Ic = 20.80 A, n = 31.65 , Tavg = 19.99 K, f37-1p8e20pm2-1200keV-30nA-20k
#datetime                        t_s     iHTS_A                vHTS_V                tHTS_K  tTAR_K
0202-03-15_18:48:21.164000      4043.41        5.65224100e-01       -3.41006140e-08  19.9496  19.6250
0202-03-15_18:48:21.566000      4043.81        9.79428600e-01       -2.94521940e-08  19.9496  19.6250
0202-03-15_18:48:21.970000      4044.21        1.36192900e+00       -2.85225140e-08  19.9735  19.5605
0202-03-15_18:48:22.370000      4044.62        1.56433300e+00       -2.91423040e-08  19.9735  19.5605
0202-03-15_18:48:22.777000      4045.02        1.95024300e+00       -1.70564040e-08  19.9630  19.5063
0202-03-15_18:48:23.170000      4045.42        2.15920500e+00       -1.65605740e-08  19.9630  19.5063
0202-03-15_18:48:23.580000      4045.82        2.54180900e+00       -2.43079440e-08  19.9630  19.5063
0202-03-15_18:48:23.980000      4046.23        2.72754300e+00       -2.87704240e-08  19.9632  19.6620
0202-03-15_18:48:24.375000      4046.62        3.13682300e+00       -1.40814140e-08  19.9632  19.6620
0202-03-15_18:48:24.773000      4047.02        3.31774200e+00       -1.01767340e-08  19.9758  19.4885
0202-03-15_18:48:25.170000      4047.42        3.72937600e+00       -1.63126540e-08  19.9758  19.4885
0202-03-15_18:48:25.574000      4047.82        3.91738300e+00       -2.53605840e-08  19.9758  19.4885
0202-03-15_18:48:25.990000      4048.23        4.31989600e+00       -8.93515400e-09  19.9591  19.6493
0202-03-15_18:48:26.390000      4048.64        4.50548400e+00       -2.52356340e-08  19.9591  19.6493
0202-03-15_18:48:26.800000      4049.05        4.89291700e+00       -2.24465740e-08  19.9766  19.5702
0202-03-15_18:48:27.210000      4049.46        5.09641500e+00       -1.53809740e-08  19.9766  19.5702
0202-03-15_18:48:27.617000      4049.86        5.48491900e+00       -7.44765400e-09  19.9766  19.5702
0202-03-15_18:48:28.020000      4050.27        5.69000900e+00       -6.51797400e-09  19.9365  19.6469
0202-03-15_18:48:28.418000      4050.66        6.07833300e+00       -1.18481640e-08  19.9365  19.6469
0202-03-15_18:48:28.824000      4051.07        6.28439200e+00       -1.77361740e-08  19.9620  19.6698
0202-03-15_18:48:29.227000      4051.47        6.67194800e+00       -1.23440040e-08  19.9620  19.6698
0202-03-15_18:48:29.630000      4051.88        6.87590900e+00       -6.51797400e-09  19.9620  19.6698
0202-03-15_18:48:30.027000      4052.27        7.26388500e+00       -1.32736840e-08  19.9429  19.5127
0202-03-15_18:48:30.420000      4052.67        7.47018300e+00       -3.23308400e-09  19.9429  19.5127
0202-03-15_18:48:30.824000      4053.07        7.85725600e+00       -1.43569400e-09  19.9526  19.6400
0202-03-15_18:48:31.215000      4053.46        8.06562500e+00       -6.51821400e-09  19.9526  19.6400
0202-03-15_18:48:31.610000      4053.86        8.45441300e+00       -3.42097400e-09  19.9526  19.6400
0202-03-15_18:48:32.004000      4054.25        8.84031600e+00       -1.38959140e-08  19.9798  19.5701
0202-03-15_18:48:32.410000      4054.66        9.05231900e+00       -9.99123400e-09  19.9798  19.5701
0202-03-15_18:48:32.812000      4055.06        9.43751400e+00       -8.19384400e-09  19.9628  19.5294
0202-03-15_18:48:33.215000      4055.46        9.64387000e+00       -1.06626400e-09  19.9628  19.5294
0202-03-15_18:48:33.617000      4055.87        1.00340500e+01       -7.82197400e-09  19.9628  19.5294
0202-03-15_18:48:34.023000      4056.27        1.02306500e+01       -2.80167400e-09  19.9737  19.6743
0202-03-15_18:48:34.426000      4056.67        1.06204600e+01       -2.36782400e-09  19.9737  19.6743
0202-03-15_18:48:34.836000      4057.08        1.08230700e+01        6.68110600e-09  19.9838  19.4866
0202-03-15_18:48:35.240000      4057.48        1.12170600e+01        6.43318600e-09  19.9838  19.4866
0202-03-15_18:48:35.633000      4057.88        1.13959700e+01        5.25558600e-09  19.9838  19.4866
0202-03-15_18:48:36.027000      4058.27        1.18047600e+01        1.07097360e-08  19.9487  19.6447
0202-03-15_18:48:36.426000      4058.67        1.19912900e+01        1.01519260e-08  19.9487  19.6447
0202-03-15_18:48:36.832000      4059.08        1.23979700e+01        1.56680560e-08  19.9714  19.5748
0202-03-15_18:48:37.240000      4059.48        1.25799600e+01        1.32498060e-08  19.9714  19.5748
0202-03-15_18:48:37.630000      4059.88        1.29906600e+01        1.85775160e-08  19.9714  19.5748
0202-03-15_18:48:38.023000      4060.27        1.31760700e+01       -7.81340000e-11  19.9442  19.6440
0202-03-15_18:48:38.420000      4060.67        1.35645000e+01        1.78122600e-09  19.9442  19.6440
0202-03-15_18:48:38.832000      4061.08        1.37668500e+01        1.46108660e-08  19.9713  19.6816
0202-03-15_18:48:39.240000      4061.49        1.41552700e+01        2.55811360e-08  19.9713  19.6816
0202-03-15_18:48:39.650000      4061.89        1.43610000e+01        1.30613960e-08  19.9713  19.6816
0202-03-15_18:48:40.050000      4062.30        1.47490100e+01        9.59057600e-09  19.9776  19.4882
0202-03-15_18:48:40.457000      4062.70        1.49562500e+01       -2.12344400e-09  19.9776  19.4882
0202-03-15_18:48:40.860000      4063.11        1.53425200e+01       -2.61927400e-09  19.9581  19.6374
0202-03-15_18:48:41.254000      4063.50        1.55484600e+01        4.13642600e-09  19.9581  19.6374
0202-03-15_18:48:41.650000      4063.90        1.59364000e+01        4.81819600e-09  19.9581  19.6374
0202-03-15_18:48:42.047000      4064.29        1.63236300e+01        1.19457760e-08  19.9921  19.5729
0202-03-15_18:48:42.450000      4064.70        1.65319200e+01       -3.48697400e-09  19.9921  19.5729
0202-03-15_18:48:42.855000      4065.10        1.69200500e+01        7.79318600e-09  19.9711  19.5344
0202-03-15_18:48:43.250000      4065.50        1.71239900e+01        1.38041160e-08  19.9711  19.5344
0202-03-15_18:48:43.645000      4065.89        1.75073400e+01        1.65921460e-08  19.9711  19.5344
0202-03-15_18:48:44.047000      4066.29        1.77160500e+01        7.35729600e-09  19.9733  19.6648
0202-03-15_18:48:44.450000      4066.70        1.81039200e+01        4.50626600e-09  19.9733  19.6648
0202-03-15_18:48:44.855000      4067.10        1.83171800e+01        3.14272600e-09  19.9861  19.4879
0202-03-15_18:48:45.258000      4067.50        1.86972000e+01        1.43609060e-08  19.9861  19.4879
0202-03-15_18:48:45.652000      4067.90        1.89036800e+01        6.17969600e-09  19.9861  19.4879
0202-03-15_18:48:46.080000      4068.32        1.92907600e+01        1.93192160e-08  19.9715  19.6553
0202-03-15_18:48:46.477000      4068.72        1.94940300e+01        2.79342860e-08  19.9715  19.6553
0202-03-15_18:48:46.883000      4069.13        1.98831000e+01        5.13623060e-08  19.9941  19.5825
0202-03-15_18:48:47.285000      4069.53        2.00689700e+01        8.24757160e-08  19.9941  19.5825
0202-03-15_18:48:47.680000      4069.93        2.04754500e+01        1.35963496e-07  19.9941  19.5825
0202-03-15_18:48:48.082000      4070.33        2.06630600e+01        2.10648066e-07  19.9816  19.5339
0202-03-15_18:48:48.473000      4070.72        2.10774900e+01        3.24069446e-07  19.9816  19.5339
0202-03-15_18:48:48.883000      4071.13        2.12566500e+01        4.54535016e-07  19.9849  19.6805
0202-03-15_18:48:49.285000      4071.53        2.16652500e+01        7.13174606e-07  19.9849  19.6805
0202-03-15_18:48:49.723000      4071.97        2.18506000e+01        1.05399737e-06  19.9849  19.6805
0202-03-15_18:48:50.120000      4072.37        2.22373700e+01        1.58280151e-06  19.9968  19.5036
0202-03-15_18:48:50.516000      4072.76        2.24422400e+01        2.19310793e-06  19.9968  19.5036
0202-03-15_18:48:50.920000      4073.17        2.28320200e+01        4.07299053e-06  19.9836  19.6669
0202-03-15_18:48:51.330000      4073.57        2.30393700e+01        5.32886937e-06  19.9836  19.6669
0202-03-15_18:48:51.754000      4074.00        2.34346400e+01        9.35464797e-06  19.9836  19.6669
0202-03-15_18:48:52.168000      4074.42        2.36400000e+01        1.09691368e-05  20.0071  19.5859
0202-03-15_18:48:52.570000      4074.82        2.40206100e+01        1.63059553e-05  20.0071  19.5859
0202-03-15_18:48:52.973000      4075.22        2.44106400e+01        3.41781946e-05  19.9939  19.5494
