Repository: shortlab/2024-Beam-On-Not

# 2024-Beam-On-Not
Data repository for Alexis' paper disproving the beam-on effect as a temperature artifact

File: data/Ic/f37/Ic_2024-03-15_21-43-12728978_f37-5e20pm2-1200keV-0nA-20k.txt
# Ic = 9.69 A, n = 29.04 , Tavg = 20.08 K, f37-5e20pm2-1200keV-0nA-20k
#datetime                        t_s     iHTS_A                vHTS_V                tHTS_K  tTAR_K
0202-03-15_21:42:58.870000      5027.77        1.53837000e+00        3.92368350e-09  20.0210  19.6782
0202-03-15_21:42:59.277000      5028.18        1.94586300e+00        1.79309135e-08  20.0210  19.6782
0202-03-15_21:42:59.690000      5028.59        2.33100400e+00        1.04934435e-08  20.0793  19.6969
0202-03-15_21:43:00.094000      5028.99        2.53539700e+00       -1.30580765e-08  20.0793  19.6969
0202-03-15_21:43:00.504000      5029.40        2.92138100e+00       -8.22325650e-09  20.0321  19.5609
0202-03-15_21:43:00.906000      5029.81        3.12845000e+00       -9.02897650e-09  20.0321  19.5609
0202-03-15_21:43:01.336000      5030.23        3.51697900e+00        1.00605335e-08  20.0321  19.5609
0202-03-15_21:43:01.750000      5030.65        3.70394200e+00        5.77753500e-10  20.0828  19.7906
0202-03-15_21:43:02.145000      5031.04        4.10996500e+00       -2.52119650e-09  20.0828  19.7906
0202-03-15_21:43:02.550000      5031.45        4.29621900e+00       -1.84497765e-08  20.0451  19.5652
0202-03-15_21:43:02.950000      5031.85        4.70243800e+00       -3.62377365e-08  20.0451  19.5652
0202-03-15_21:43:03.367000      5032.26        4.88779800e+00       -2.80565165e-08  20.0451  19.5652
0202-03-15_21:43:03.777000      5032.68        5.30016800e+00       -1.89456065e-08  20.0631  19.7214
0202-03-15_21:43:04.170000      5033.07        5.48054600e+00       -2.73127665e-08  20.0631  19.7214
0202-03-15_21:43:04.580000      5033.48        5.86832700e+00       -1.64044765e-08  20.0496  19.6697
0202-03-15_21:43:04.990000      5033.89        6.07251700e+00       -1.22518865e-08  20.0496  19.6697
0202-03-15_21:43:05.410000      5034.31        6.46172000e+00       -1.18800165e-08  20.0716  19.5941
0202-03-15_21:43:05.816000      5034.72        6.66738200e+00       -3.28283965e-08  20.0716  19.5941
0202-03-15_21:43:06.220000      5035.12        7.05637600e+00       -4.09458765e-08  20.0716  19.5941
0202-03-15_21:43:06.625000      5035.52        7.26764900e+00       -4.88789365e-08  20.0378  19.7280
0202-03-15_21:43:07.040000      5035.94        7.65470400e+00       -2.03686065e-08  20.0378  19.7280
0202-03-15_21:43:07.450000      5036.35        7.86166200e+00       -2.19180865e-08  20.0885  19.5962
0202-03-15_21:43:07.863000      5036.76        8.24885100e+00       -1.28691565e-08  20.0885  19.5962
0202-03-15_21:43:08.254000      5037.16        8.44966500e+00       -1.26832165e-08  20.0885  19.5962
0202-03-15_21:43:08.656000      5037.55        8.83650200e+00       -1.27908650e-09  20.0322  19.6858
0202-03-15_21:43:09.062000      5037.96        9.04704900e+00       -8.15875650e-09  20.0322  19.6858
0202-03-15_21:43:09.465000      5038.37        9.43616200e+00        5.59894835e-08  20.0806  19.6867
0202-03-15_21:43:09.870000      5038.77        9.82389000e+00        2.29220703e-07  20.0806  19.6867
0202-03-15_21:43:10.277000      5039.18        1.00287600e+01        5.35644743e-07  20.0806  19.6867
0202-03-15_21:43:10.700000      5039.60        1.04138000e+01        1.79759857e-06  20.0381  19.5783
0202-03-15_21:43:11.100000      5040.00        1.06245400e+01        3.14601306e-06  20.0381  19.5783
0202-03-15_21:43:11.496000      5040.39        1.10139500e+01        8.39606570e-06  20.0810  19.7752
0202-03-15_21:43:11.900000      5040.80        1.12187400e+01        1.38800448e-05  20.0810  19.7752
0202-03-15_21:43:12.300000      5041.20        1.16011000e+01        3.45888484e-05  20.0810  19.7752

File: data/Ic/f37/Ic_2024-03-15_21-43-59662284_f37-5e20pm2-1200keV-88nA-20k.txt
# Ic =  nan A, n =  nan , Tavg = 20.04 K, f37-5e20pm2-1200keV-88nA-20k
#datetime                        t_s     iHTS_A                vHTS_V                tHTS_K  tTAR_K
0202-03-15_21:43:48.195000      5077.10        1.83586600e-02        2.11379310e-08  20.1030  19.5876
0202-03-15_21:43:48.418000      5077.32        9.64925500e-02        1.20270210e-08  20.0464  19.7331
0202-03-15_21:43:48.625000      5077.52        1.92526600e-01        8.74214100e-09  20.0464  19.7331
0202-03-15_21:43:48.830000      5077.73        2.95484200e-01        3.28799100e-09  20.0464  19.7331
0202-03-15_21:43:49.027000      5077.93        3.90904300e-01        7.44058100e-09  20.0464  19.7331
0202-03-15_21:43:49.227000      5078.13        4.89612800e-01        1.41343110e-08  20.0464  19.7331
0202-03-15_21:43:49.440000      5078.34        5.91307400e-01        2.05801210e-08  20.0913  19.6585
0202-03-15_21:43:49.640000      5078.54        6.87421600e-01        9.29995100e-09  20.0913  19.6585
0202-03-15_21:43:49.840000      5078.74        7.86134500e-01        3.34997100e-09  20.0913  19.6585
0202-03-15_21:43:50.043000      5078.94        8.86395400e-01        2.23435100e-09  20.0913  19.6585
0202-03-15_21:43:50.234000      5079.14        9.85847500e-01        9.54786100e-09  20.0913  19.6585
0202-03-15_21:43:50.440000      5079.34        1.07675500e+00        9.17599100e-09  20.0311  19.6073
0202-03-15_21:43:50.656000      5079.56        1.18548200e+00       -1.20859000e-10  20.0311  19.6073
0202-03-15_21:43:50.850000      5079.75        1.27959900e+00       -5.88489900e-09  20.0311  19.6073
0202-03-15_21:43:51.060000      5079.96        1.37693000e+00       -1.91824900e-09  20.0311  19.6073
0202-03-15_21:43:51.250000      5080.15        1.48042200e+00        1.03535910e-08  20.0311  19.6073
0202-03-15_21:43:51.445000      5080.35        1.58026900e+00        1.37004510e-08  20.0912  19.7755
0202-03-15_21:43:51.652000      5080.55        1.67541600e+00        1.56218010e-08  20.0912  19.7755
0202-03-15_21:43:51.848000      5080.75        1.77498900e+00        9.48588100e-09  20.0912  19.7755
0202-03-15_21:43:52.040000      5080.94        1.87738300e+00        1.44442010e-08  20.0912  19.7755
0202-03-15_21:43:52.242000      5081.14        1.97641400e+00        9.79578100e-09  20.0912  19.7755
0202-03-15_21:43:52.460000      5081.36        2.07259100e+00        1.23369710e-08  20.0524  19.5507
0202-03-15_21:43:52.656000      5081.55        2.17537200e+00        1.41964210e-08  20.0524  19.5507
0202-03-15_21:43:52.850000      5081.75        2.27491000e+00        1.64897610e-08  20.0524  19.5507
0202-03-15_21:43:53.043000      5081.94        2.36465100e+00        2.86376610e-08  20.0524  19.5507
0202-03-15_21:43:53.240000      5082.14        2.47213400e+00        2.56626710e-08  20.0524  19.5507
0202-03-15_21:43:53.445000      5082.34        2.57228800e+00        1.99606110e-08  20.0852  19.7659
0202-03-15_21:43:53.650000      5082.55        2.66904900e+00        1.40726010e-08  20.0852  19.7659
0202-03-15_21:43:53.860000      5082.76        2.77114200e+00        5.27159100e-09  20.0852  19.7659
0202-03-15_21:43:54.055000      5082.95        2.86657500e+00        1.56220810e-08  20.0852  19.7659
0202-03-15_21:43:54.258000      5083.16        2.96359500e+00        9.11429100e-09  20.0852  19.7659
0202-03-15_21:43:54.480000      5083.38        3.06740200e+00        1.08497010e-08  20.0558  19.6205
0202-03-15_21:43:54.684000      5083.58        3.16624100e+00        1.30189610e-08  20.0558  19.6205
0202-03-15_21:43:54.880000      5083.78        3.26329600e+00        1.62418710e-08  20.0558  19.6205
0202-03-15_21:43:55.086000      5083.99        3.36559300e+00        2.17580010e-08  20.0558  19.6205
0202-03-15_21:43:55.290000      5084.19        3.46199000e+00        2.09522710e-08  20.0558  19.6205
0202-03-15_21:43:55.500000      5084.40        3.56145600e+00        1.67377010e-08  20.0729  19.6361
0202-03-15_21:43:55.707000      5084.61        3.66464400e+00        2.06423710e-08  20.0729  19.6361
0202-03-15_21:43:55.914000      5084.81        3.75981900e+00        3.35340010e-08  20.0729  19.6361
0202-03-15_21:43:56.113000      5085.01        3.86226300e+00        4.45662610e-08  20.0729  19.6361
0202-03-15_21:43:56.350000      5085.25        3.95809800e+00        4.98964510e-08  20.0729  19.6361
0202-03-15_21:43:56.555000      5085.45        4.06216300e+00        6.73745210e-08  20.0523  19.7490
0202-03-15_21:43:56.750000      5085.65        4.16026700e+00        1.28051931e-07  20.0523  19.7490
0202-03-15_21:43:56.945000      5085.84        4.25115700e+00        2.17611551e-07  20.0523  19.7490
0202-03-15_21:43:57.137000      5086.04        4.35804400e+00        3.30475261e-07  20.0523  19.7490
0202-03-15_21:43:57.380000      5086.28        4.45796900e+00        6.34792011e-07  20.0523  19.7490
0202-03-15_21:43:57.586000      5086.48        4.55854700e+00        1.02408193e-06  20.0946  19.5784
0202-03-15_21:43:57.777000      5086.68        4.65693500e+00        2.40466353e-06  20.0946  19.5784
0202-03-15_21:43:57.990000      5086.89        4.74593000e+00        3.71105629e-06  20.0946  19.5784
0202-03-15_21:43:58.188000      5087.09        4.85546700e+00        5.60383204e-06  20.0946  19.5784
0202-03-15_21:43:58.418000      5087.32        4.95578700e+00        7.27236634e-06  20.0373  19.7173
0202-03-15_21:43:58.633000      5087.53        5.05495400e+00        8.47227904e-06  20.0373  19.7173
0202-03-15_21:43:58.840000      5087.74        5.15323800e+00        1.30308315e-05  20.0373  19.7173
0202-03-15_21:43:59.047000      5087.95        5.25050900e+00        1.68574125e-05  20.0373  19.7173
0202-03-15_21:43:59.246000      5088.15        5.35166800e+00        2.40364352e-05  20.0373  19.7173

File: data/Ic/f37/Ic_2024-03-15_21-46-35209103_f37-5e20pm2-1200keV-0nA-20k.txt
# Ic =  nan A, n =  nan , Tavg = 20.07 K, f37-5e20pm2-1200keV-0nA-20k
#datetime                        t_s     iHTS_A                vHTS_V                tHTS_K  tTAR_K
0202-03-15_21:46:21.420000      5230.32        1.52858800e+00       -4.95118715e-08  20.0553  19.7588
0202-03-15_21:46:21.830000      5230.73        1.93329000e+00       -3.30874515e-08  20.0553  19.7588
0202-03-15_21:46:22.227000      5231.13        2.32112400e+00       -3.07942315e-08  20.0553  19.7588
0202-03-15_21:46:22.625000      5231.53        2.52793600e+00       -4.42436615e-08  20.0294  19.5477
0202-03-15_21:46:23.027000      5231.93        2.91472500e+00       -5.47800815e-08  20.0294  19.5477
0202-03-15_21:46:23.445000      5232.34        3.11660300e+00       -5.43462215e-08  20.0483  19.6623
0202-03-15_21:46:23.850000      5232.75        3.50741200e+00       -8.33523615e-08  20.0483  19.6623
0202-03-15_21:46:24.258000      5233.16        3.69409100e+00       -8.82497815e-08  20.0483  19.6623
0202-03-15_21:46:24.660000      5233.56        4.10311700e+00       -8.92425315e-08  20.0505  19.5768
0202-03-15_21:46:25.066000      5233.96        4.28459800e+00       -8.87467015e-08  20.0505  19.5768
0202-03-15_21:46:25.460000      5234.36        4.69891300e+00       -6.44509715e-08  20.0660  19.5567
0202-03-15_21:46:25.855000      5234.75        4.87882200e+00       -8.02555915e-08  20.0660  19.5567
0202-03-15_21:46:26.250000      5235.15        5.29186100e+00       -7.85201815e-08  20.0660  19.5567
0202-03-15_21:46:26.656000      5235.56        5.47528800e+00       -8.37883815e-08  20.0473  19.6824
0202-03-15_21:46:27.060000      5235.96        5.86273300e+00       -8.27347415e-08  20.0473  19.6824
0202-03-15_21:46:27.465000      5236.36        6.06935900e+00       -9.38289715e-08  20.0633  19.5881
0202-03-15_21:46:27.870000      5236.77        6.45863500e+00       -8.49040015e-08  20.0633  19.5881
0202-03-15_21:46:28.270000      5237.17        6.66297100e+00       -8.52758815e-08  20.0633  19.5881
0202-03-15_21:46:28.680000      5237.58        7.04719400e+00       -9.07300215e-08  20.0613  19.6734
0202-03-15_21:46:29.082000      5237.98        7.25300700e+00       -1.02134141e-07  20.0613  19.6734
0202-03-15_21:46:29.490000      5238.39        7.64427400e+00       -1.13476281e-07  20.0647  19.7150
0202-03-15_21:46:29.883000      5238.78        7.85049400e+00       -1.06348601e-07  20.0647  19.7150
0202-03-15_21:46:30.277000      5239.18        8.23620700e+00       -8.63906415e-08  20.0647  19.7150
0202-03-15_21:46:30.676000      5239.58        8.43983100e+00       -1.00459641e-07  20.0672  19.5843
0202-03-15_21:46:31.080000      5239.98        8.82877200e+00       -7.74034815e-08  20.0672  19.5843
0202-03-15_21:46:31.484000      5240.38        9.03507700e+00       -5.03806715e-08  20.0517  19.7693
0202-03-15_21:46:31.875000      5240.78        9.42221100e+00        1.56888485e-08  20.0517  19.7693
0202-03-15_21:46:32.290000      5241.19        9.81307300e+00        3.00977799e-07  20.0517  19.7693
0202-03-15_21:46:32.703000      5241.60        1.00167400e+01        6.54009709e-07  20.0736  19.6104
0202-03-15_21:46:33.120000      5242.02        1.04079300e+01        2.44055195e-06  20.0736  19.6104
0202-03-15_21:46:33.530000      5242.43        1.06085900e+01        4.48430668e-06  20.0570  19.6840
0202-03-15_21:46:33.934000      5242.83        1.10037400e+01        1.17455083e-05  20.0570  19.6840
0202-03-15_21:46:34.380000      5243.28        1.12006700e+01        1.92040505e-05  20.0570  19.6840
0202-03-15_21:46:34.780000      5243.68        1.15918100e+01        4.94857666e-05  20.0693  19.7350

File: data/Ic/f37/Ic_2024-03-15_21-46-57881380_f37-5e20pm2-1200keV-44nA-20k.txt
# Ic = 6.41 A, n = 20.93 , Tavg = 20.07 K, f37-5e20pm2-1200keV-44nA-20k
#datetime                        t_s     iHTS_A                vHTS_V                tHTS_K  tTAR_K
0202-03-15_21:46:48.520000      5257.42        1.52305400e+00        6.37457700e-09  20.0602  19.6818
0202-03-15_21:46:48.938000      5257.84        1.93146600e+00        2.84390570e-08  20.0602  19.6818
0202-03-15_21:46:49.383000      5258.28        2.32075200e+00        1.76547270e-08  20.0602  19.6818
0202-03-15_21:46:49.797000      5258.70        2.52372400e+00        3.46989170e-08  20.0797  19.7199
0202-03-15_21:46:50.210000      5259.11        2.91749800e+00        5.03175970e-08  20.0797  19.7199
0202-03-15_21:46:50.617000      5259.52        3.11511000e+00        4.72806370e-08  20.0787  19.5863
0202-03-15_21:46:51.020000      5259.92        3.50393100e+00        3.94712970e-08  20.0787  19.5863
0202-03-15_21:46:51.438000      5260.34        3.68844100e+00        4.22603470e-08  20.0633  19.7668
0202-03-15_21:46:51.844000      5260.74        4.10307000e+00        7.31878070e-08  20.0633  19.7668
0202-03-15_21:46:52.242000      5261.14        4.28423000e+00        5.57717370e-08  20.0633  19.7668
0202-03-15_21:46:52.650000      5261.55        4.69272100e+00        5.11853070e-08  20.0513  19.5839
0202-03-15_21:46:53.062000      5261.96        4.87619300e+00        5.70732970e-08  20.0513  19.5839
0202-03-15_21:46:53.473000      5262.37        5.28686400e+00        5.19293170e-08  20.0613  19.6884
0202-03-15_21:46:53.887000      5262.78        5.46938300e+00        2.22416870e-08  20.0613  19.6884
0202-03-15_21:46:54.293000      5263.19        5.85751900e+00        5.62680970e-08  20.0613  19.6884
0202-03-15_21:46:54.700000      5263.60        6.06052200e+00        7.38700970e-08  20.0778  19.7049
0202-03-15_21:46:55.100000      5264.00        6.45072000e+00        2.11649167e-07  20.0778  19.7049
0202-03-15_21:46:55.496000      5264.39        6.65373400e+00        4.46487167e-07  20.0694  19.5752
0202-03-15_21:46:55.895000      5264.80        7.04360600e+00        1.61441730e-06  20.0694  19.5752
0202-03-15_21:46:56.293000      5265.19        7.24980500e+00        3.13060678e-06  20.0694  19.5752
0202-03-15_21:46:56.700000      5265.60        7.63755500e+00        8.34575806e-06  20.0570  19.7516
0202-03-15_21:46:57.100000      5266.00        7.84333500e+00        1.30494595e-05  20.0570  19.7516
0202-03-15_21:46:57.504000      5266.40        8.22970500e+00        3.49179014e-05  20.0745  19.5841

File: data/Ic/f37/Ic_2024-03-15_21-49-03875310_f37-5e20pm2-1200keV-0nA-20k.txt
# Ic = 9.53 A, n = 29.76 , Tavg = 20.05 K, f37-5e20pm2-1200keV-0nA-20k
#datetime                        t_s     iHTS_A                vHTS_V                tHTS_K  tTAR_K
0202-03-15_21:48:50.560000      5379.46        1.55433500e+00       -1.11083200e-08  20.0627  19.5772
0202-03-15_21:48:50.960000      5379.86        1.96076300e+00       -2.08390200e-08  20.0627  19.5772
0202-03-15_21:48:51.387000      5380.29        2.35004500e+00       -1.21619600e-08  20.0627  19.5772
0202-03-15_21:48:51.785000      5380.68        2.55236800e+00       -1.24718500e-08  20.0516  19.7583
0202-03-15_21:48:52.200000      5381.10        2.94237700e+00       -7.69947000e-09  20.0516  19.7583
0202-03-15_21:48:52.598000      5381.50        3.14463600e+00       -1.03025900e-08  20.0619  19.5634
0202-03-15_21:48:52.990000      5381.89        3.53389100e+00       -9.49686000e-09  20.0619  19.5634
0202-03-15_21:48:53.410000      5382.31        3.71858300e+00        8.84892000e-09  20.0619  19.5634
0202-03-15_21:48:53.820000      5382.72        4.12734800e+00       -1.99713100e-08  20.0499  19.6984
0202-03-15_21:48:54.220000      5383.12        4.30698100e+00       -1.48890300e-08  20.0499  19.6984
0202-03-15_21:48:54.620000      5383.52        4.71959900e+00       -8.50520000e-09  20.0708  19.7012
0202-03-15_21:48:55.023000      5383.92        4.90298600e+00       -8.19530000e-09  20.0708  19.7012
0202-03-15_21:48:55.440000      5384.34        5.31231900e+00       -1.64388500e-08  20.0526  19.5797
0202-03-15_21:48:55.860000      5384.76        5.50108100e+00       -2.46205900e-08  20.0526  19.5797
0202-03-15_21:48:56.258000      5385.16        5.88203300e+00       -2.92070400e-08  20.0526  19.5797
0202-03-15_21:48:56.660000      5385.56        6.09188500e+00       -3.03226600e-08  20.0454  19.6443
0202-03-15_21:48:57.066000      5385.97        6.47842400e+00       -2.46205900e-08  20.0454  19.6443
0202-03-15_21:48:57.477000      5386.38        6.68630700e+00       -1.63154100e-08  20.0719  19.5828
0202-03-15_21:48:57.867000      5386.77        7.06593200e+00       -7.57637000e-09  20.0719  19.5828
0202-03-15_21:48:58.260000      5387.16        7.26791100e+00       -6.83263000e-09  20.0719  19.5828
0202-03-15_21:48:58.660000      5387.56        7.65714500e+00       -5.09721000e-09  20.0423  19.7551
0202-03-15_21:48:59.055000      5387.95        7.86195800e+00       -1.02414700e-08  20.0423  19.7551
0202-03-15_21:48:59.473000      5388.37        8.25266800e+00        3.57984000e-09  20.0756  19.6990
0202-03-15_21:48:59.867000      5388.77        8.46067800e+00        1.07694100e-08  20.0756  19.6990
0202-03-15_21:49:00.270000      5389.17        8.85142300e+00        4.94338000e-09  20.0756  19.6990
0202-03-15_21:49:00.680000      5389.58        9.04974100e+00        3.61807900e-08  20.0576  19.5754
0202-03-15_21:49:01.090000      5389.99        9.44556000e+00        1.40367460e-07  20.0576  19.5754
0202-03-15_21:49:01.492000      5390.39        9.82856200e+00        4.60427940e-07  20.0528  19.7653
0202-03-15_21:49:01.900000      5390.80        1.00331400e+01        9.69833980e-07  20.0528  19.7653
0202-03-15_21:49:02.293000      5391.19        1.04217400e+01        3.26987469e-06  20.0528  19.7653
0202-03-15_21:49:02.690000      5391.59        1.06254000e+01        5.33018061e-06  20.0647  19.5721
0202-03-15_21:49:03.094000      5391.99        1.10133000e+01        1.47821638e-05  20.0647  19.5721
0202-03-15_21:49:03.496000      5392.40        1.12162500e+01        2.43413083e-05  20.0498  19.7012

File: data/Ic/f37/Ic_2024-03-15_21-49-29055517_f37-5e20pm2-1200keV-30nA-20k.txt
# Ic = 7.26 A, n = 24.03 , Tavg = 20.07 K, f37-5e20pm2-1200keV-30nA-20k
#datetime                        t_s     iHTS_A                vHTS_V                tHTS_K  tTAR_K
0202-03-15_21:49:19.027000      5407.93        1.57093300e+00       -2.53520705e-08  20.0618  19.7350
0202-03-15_21:49:19.434000      5408.33        1.97841800e+00       -1.51253205e-08  20.0710  19.6791
0202-03-15_21:49:19.844000      5408.74        2.36620000e+00       -2.25008205e-08  20.0710  19.6791
0202-03-15_21:49:20.242000      5409.14        2.57963100e+00       -2.03935405e-08  20.0710  19.6791
0202-03-15_21:49:20.650000      5409.55        2.96118200e+00       -2.02695805e-08  20.0440  19.7073
0202-03-15_21:49:21.055000      5409.95        3.16937900e+00       -1.76664605e-08  20.0440  19.7073
0202-03-15_21:49:21.457000      5410.36        3.55112700e+00        2.60067950e-09  20.0591  19.7522
0202-03-15_21:49:21.863000      5410.76        3.73587500e+00        4.39806950e-09  20.0591  19.7522
0202-03-15_21:49:22.266000      5411.16        4.14417900e+00        4.83192950e-09  20.0591  19.7522
0202-03-15_21:49:22.660000      5411.56        4.32944800e+00        1.95829295e-08  20.0400  19.5932
0202-03-15_21:49:23.062000      5411.96        4.73536600e+00        1.49964795e-08  20.0400  19.5932
0202-03-15_21:49:23.460000      5412.36        4.91986200e+00        2.09464695e-08  20.0625  19.7257
0202-03-15_21:49:23.867000      5412.77        5.32860400e+00        9.91420950e-09  20.0625  19.7257
0202-03-15_21:49:24.266000      5413.16        5.51269100e+00       -5.45659050e-09  20.0625  19.7257
0202-03-15_21:49:24.668000      5413.57        5.90259100e+00        1.84034395e-08  20.0576  19.5666
0202-03-15_21:49:25.074000      5413.97        6.10540200e+00        9.16667950e-09  20.0576  19.5666
0202-03-15_21:49:25.484000      5414.38        6.49590600e+00        3.29666095e-08  20.0664  19.5911
0202-03-15_21:49:25.887000      5414.79        6.69926200e+00        6.72409795e-08  20.0664  19.5911
0202-03-15_21:49:26.290000      5415.19        7.08942800e+00        1.40190230e-07  20.0664  19.5911
0202-03-15_21:49:26.688000      5415.59        7.29432100e+00        2.68300760e-07  20.0655  19.7716
0202-03-15_21:49:27.090000      5415.99        7.68392300e+00        6.40794380e-07  20.0655  19.7716
0202-03-15_21:49:27.492000      5416.39        7.88878200e+00        2.01765722e-06  20.0902  19.5877
0202-03-15_21:49:27.895000      5416.80        8.27765900e+00        5.10557349e-06  20.0902  19.5877
0202-03-15_21:49:28.293000      5417.19        8.47965500e+00        8.18592824e-06  20.0902  19.5877
0202-03-15_21:49:28.690000      5417.59        8.86984600e+00        2.29858238e-05  20.0702  19.7335

File: data/Ic/f37/Ic_2024-03-15_21-49-58952105_f37-5e20pm2-1200keV-0nA-20k.txt
# Ic = 9.49 A, n = 29.59 , Tavg = 20.06 K, f37-5e20pm2-1200keV-0nA-20k
#datetime                        t_s     iHTS_A                vHTS_V                tHTS_K  tTAR_K
0202-03-15_21:49:45.560000      5434.46        1.56636300e+00        6.86920150e-09  20.0642  19.6000
0202-03-15_21:49:45.960000      5434.86        1.97092700e+00        1.74676015e-08  20.0642  19.6000
0202-03-15_21:49:46.395000      5435.29        2.36368000e+00        3.25284815e-08  20.0642  19.6000
0202-03-15_21:49:46.812000      5435.71        2.57480100e+00        2.73222515e-08  20.0620  19.7591
0202-03-15_21:49:47.215000      5436.11        2.95996700e+00        1.25092815e-08  20.0620  19.7591
0202-03-15_21:49:47.610000      5436.51        3.16270800e+00        1.04639815e-08  20.0761  19.5806
0202-03-15_21:49:48.016000      5436.92        3.54927000e+00        5.87784150e-09  20.0761  19.5806
0202-03-15_21:49:48.450000      5437.35        3.73330200e+00       -5.34013850e-09  20.0544  19.7099
0202-03-15_21:49:48.860000      5437.76        4.14345600e+00       -1.15380385e-08  20.0544  19.7099
0202-03-15_21:49:49.250000      5438.15        4.33114400e+00       -1.16000185e-08  20.0544  19.7099
0202-03-15_21:49:49.652000      5438.55        4.74023300e+00        7.11763150e-09  20.0796  19.5661
0202-03-15_21:49:50.055000      5438.96        4.91755300e+00        1.59806215e-08  20.0796  19.5661
0202-03-15_21:49:50.465000      5439.36        5.32627100e+00        1.37493715e-08  20.0545  19.5863
0202-03-15_21:49:50.860000      5439.76        5.51012100e+00        1.90795615e-08  20.0545  19.5863
0202-03-15_21:49:51.260000      5440.16        5.89911100e+00        2.72607915e-08  20.0545  19.5863
0202-03-15_21:49:51.676000      5440.57        6.10265000e+00        3.49461815e-08  20.0842  19.6607
0202-03-15_21:49:52.070000      5440.97        6.48919000e+00        2.47816315e-08  20.0842  19.6607
0202-03-15_21:49:52.470000      5441.37        6.69729000e+00        1.10842815e-08  20.0702  19.5719
0202-03-15_21:49:52.860000      5441.76        7.08351900e+00        8.23325150e-09  20.0702  19.5719
0202-03-15_21:49:53.258000      5442.16        7.29041300e+00       -9.92658850e-09  20.0702  19.5719
0202-03-15_21:49:53.660000      5442.56        7.67875600e+00        9.71939150e-09  20.0877  19.7709
0202-03-15_21:49:54.062000      5442.96        7.88368500e+00        1.74016415e-08  20.0877  19.7709
0202-03-15_21:49:54.477000      5443.37        8.27401300e+00        4.88190150e-09  20.0746  19.6738
0202-03-15_21:49:54.887000      5443.79        8.47993700e+00        2.46472150e-09  20.0746  19.6738
0202-03-15_21:49:55.293000      5444.19        8.86930400e+00        2.66364915e-08  20.0746  19.6738
0202-03-15_21:49:55.700000      5444.60        9.07481000e+00        4.57879715e-08  20.0548  19.5986
0202-03-15_21:49:56.094000      5444.99        9.46150400e+00        1.89393082e-07  20.0548  19.5986
0202-03-15_21:49:56.504000      5445.40        9.84913800e+00        5.41743122e-07  20.0637  19.7726
0202-03-15_21:49:56.900000      5445.80        1.00532700e+01        1.18477418e-06  20.0637  19.7726
0202-03-15_21:49:57.320000      5446.22        1.04452700e+01        3.56172689e-06  20.0637  19.7726
0202-03-15_21:49:57.770000      5446.67        1.06533500e+01        6.78896800e-06  20.0669  19.5690
0202-03-15_21:49:58.164000      5447.06        1.10428900e+01        1.69585271e-05  20.0669  19.5690
0202-03-15_21:49:58.574000      5447.47        1.12440600e+01        2.79797376e-05  20.0605  19.7389

File: data/Ic/f37/Ic_2024-03-15_21-50-26507746_f37-5e20pm2-1200keV-30nA-20k.txt
# Ic = 7.27 A, n = 22.98 , Tavg = 20.07 K, f37-5e20pm2-1200keV-30nA-20k
#datetime                        t_s     iHTS_A                vHTS_V                tHTS_K  tTAR_K
0202-03-15_21:50:15.860000      5464.76        1.56092400e+00       -1.43157635e-08  20.0630  19.6185
0202-03-15_21:50:16.277000      5465.18        1.97198600e+00        1.55083650e-09  20.0630  19.6185
0202-03-15_21:50:16.676000      5465.58        2.36123900e+00        1.71075365e-08  20.0633  19.7498
0202-03-15_21:50:17.098000      5466.00        2.56550400e+00        1.41343065e-08  20.0633  19.7498
0202-03-15_21:50:17.496000      5466.40        2.95349000e+00        3.89890265e-08  20.0782  19.5645
0202-03-15_21:50:17.895000      5466.79        3.16171300e+00        2.05192965e-08  20.0782  19.5645
0202-03-15_21:50:18.300000      5467.20        3.55407500e+00        6.63602650e-09  20.0782  19.5645
0202-03-15_21:50:18.710000      5467.61        3.73396100e+00       -1.77216935e-08  20.0522  19.7204
0202-03-15_21:50:19.120000      5468.02        4.14167600e+00       -3.83841350e-09  20.0522  19.7204
0202-03-15_21:50:19.523000      5468.42        4.32340400e+00       -9.85037350e-09  20.0671  19.6530
0202-03-15_21:50:19.926000      5468.83        4.73456000e+00        1.33917265e-08  20.0671  19.6530
0202-03-15_21:50:20.390000      5469.29        4.91802100e+00        2.85530650e-09  20.0671  19.6530
0202-03-15_21:50:20.812000      5469.71        5.32820600e+00        1.16563165e-08  20.0645  19.6107
0202-03-15_21:50:21.223000      5470.12        5.51021100e+00        1.29578765e-08  20.0645  19.6107
0202-03-15_21:50:21.620000      5470.52        5.89682200e+00        2.38661665e-08  20.0629  19.7725
0202-03-15_21:50:22.027000      5470.93        6.10822200e+00        9.48705650e-09  20.0629  19.7725
0202-03-15_21:50:22.453000      5471.35        6.49848400e+00        1.42979650e-09  20.0831  19.5906
0202-03-15_21:50:22.848000      5471.75        6.70203600e+00        2.45466365e-08  20.0831  19.5906
0202-03-15_21:50:23.250000      5472.15        7.08867500e+00        9.14199165e-08  20.0831  19.5906
0202-03-15_21:50:23.656000      5472.56        7.29559200e+00        2.36636447e-07  20.0925  19.7803
0202-03-15_21:50:24.070000      5472.97        7.68090500e+00        6.40676807e-07  20.0925  19.7803
0202-03-15_21:50:24.480000      5473.38        7.88511000e+00        1.33924084e-06  20.0765  19.6521
0202-03-15_21:50:24.883000      5473.78        8.27351700e+00        4.57540638e-06  20.0765  19.6521
0202-03-15_21:50:25.293000      5474.19        8.47540300e+00        7.39780081e-06  20.0765  19.6521
0202-03-15_21:50:25.688000      5474.59        8.86895300e+00        1.95487608e-05  20.0688  19.6112
0202-03-15_21:50:26.082000      5474.98        9.06772400e+00        2.93562987e-05  20.0688  19.6112

File: data/Ic/f37/Ic_2024-03-15_21-51-37868224_f37-5e20pm2-1200keV-0nA-20k.txt
# Ic = 9.48 A, n = 29.64 , Tavg = 20.08 K, f37-5e20pm2-1200keV-0nA-20k
#datetime                        t_s     iHTS_A                vHTS_V                tHTS_K  tTAR_K
0202-03-15_21:51:24.617000      5533.52        1.56328800e+00       -4.39430340e-08  20.0747  19.6918
0202-03-15_21:51:25.023000      5533.92        1.97130600e+00       -3.37784940e-08  20.0747  19.6918
0202-03-15_21:51:25.445000      5534.34        2.36168800e+00       -2.65889440e-08  20.0478  19.5908
0202-03-15_21:51:25.850000      5534.75        2.56216200e+00       -1.70441940e-08  20.0478  19.5908
0202-03-15_21:51:26.254000      5535.15        2.95404600e+00        3.53279600e-09  20.0478  19.5908
0202-03-15_21:51:26.652000      5535.55        3.15859200e+00       -7.25153400e-09  20.0503  19.6505
0202-03-15_21:51:27.055000      5535.95        3.54682600e+00       -5.14595400e-09  20.0503  19.6505
0202-03-15_21:51:27.470000      5536.37        3.73043900e+00       -1.87824340e-08  20.0787  19.5913
0202-03-15_21:51:27.863000      5536.76        4.14061000e+00       -1.07251840e-08  20.0787  19.5913
0202-03-15_21:51:28.254000      5537.15        4.32199900e+00       -2.31209540e-08  20.0787  19.5913
0202-03-15_21:51:28.650000      5537.55        4.72939800e+00       -2.77073840e-08  20.0390  19.7361
0202-03-15_21:51:29.055000      5537.95        4.92034100e+00       -2.90709240e-08  20.0390  19.7361
0202-03-15_21:51:29.465000      5538.36        5.32531700e+00       -1.69230640e-08  20.0698  19.6690
0202-03-15_21:51:29.860000      5538.76        5.50519000e+00       -5.02057140e-08  20.0698  19.6690
0202-03-15_21:51:30.260000      5539.16        5.89318600e+00       -3.24177840e-08  20.0698  19.6690
0202-03-15_21:51:30.668000      5539.57        6.10250500e+00       -2.93808140e-08  20.0252  19.6956
0202-03-15_21:51:31.080000      5539.98        6.48893600e+00       -3.52688040e-08  20.0252  19.6956
0202-03-15_21:51:31.473000      5540.37        6.69369300e+00       -5.38004840e-08  20.0550  19.7751
0202-03-15_21:51:31.863000      5540.76        7.08300600e+00       -5.03916540e-08  20.0550  19.7751
0202-03-15_21:51:32.260000      5541.16        7.28672100e+00       -5.02676940e-08  20.0550  19.7751
0202-03-15_21:51:32.670000      5541.57        7.67308000e+00       -4.92758740e-08  20.0303  19.5831
0202-03-15_21:51:33.074000      5541.97        7.88003600e+00       -3.32222340e-08  20.0303  19.5831
0202-03-15_21:51:33.470000      5542.37        8.27053100e+00       -3.99156340e-08  20.0537  19.7273
0202-03-15_21:51:33.863000      5542.76        8.47517000e+00       -2.47927940e-08  20.0537  19.7273
0202-03-15_21:51:34.260000      5543.16        8.86301700e+00        9.54350600e-09  20.0537  19.7273
0202-03-15_21:51:34.668000      5543.57        9.06869300e+00        4.20204460e-08  20.0515  19.5660
0202-03-15_21:51:35.080000      5543.98        9.45750500e+00        1.55193886e-07  20.0515  19.5660
0202-03-15_21:51:35.477000      5544.38        9.84500400e+00        5.25889576e-07  20.0614  19.5989
0202-03-15_21:51:35.890000      5544.79        1.00507800e+01        1.13693938e-06  20.0614  19.5989
0202-03-15_21:51:36.297000      5545.20        1.04423200e+01        3.70980671e-06  20.0614  19.5989
0202-03-15_21:51:36.695000      5545.60        1.06442200e+01        6.51075629e-06  20.0604  19.7801
0202-03-15_21:51:37.100000      5546.00        1.10341600e+01        1.74332321e-05  20.0604  19.7801
0202-03-15_21:51:37.500000      5546.40        1.12376800e+01        2.88193094e-05  20.0797  19.5908
