Repository: shortlab/2024-Beam-On-Not

# 2024-Beam-On-Not
Data repository for Alexis' paper disproving the beam-on effect as a temperature artifact

File: data/IcT/IcT 2/f37/6e20pm2/Ic_2024-03-17_17-48-16562225_f37-6e20pm2-1200keV-0nA-31k.txt
# Ic = 4.38 A, n = 22.65 , Tavg = 30.99 K, f37-6e20pm2-1200keV-0nA-31k
#datetime                        t_s     iHTS_A                vHTS_V                tHTS_K  tTAR_K
0202-03-17_17:47:54.150000      153276.40        2.26154100e-02        1.02796521e-08  31.0050  30.3488
0202-03-17_17:47:54.363000      153276.61        5.16020200e-02        1.33786021e-08  31.0050  30.3488
0202-03-17_17:47:54.566000      153276.81        1.00131700e-01        1.38124521e-08  30.9871  30.5154
0202-03-17_17:47:54.773000      153277.02        1.47394000e-01        1.38124521e-08  30.9871  30.5154
0202-03-17_17:47:54.965000      153277.21        1.99711100e-01        1.48665421e-08  30.9871  30.5154
0202-03-17_17:47:55.156000      153277.40        2.47328100e-01        1.09622021e-08  30.9871  30.5154
0202-03-17_17:47:55.383000      153277.63        2.97487600e-01        1.31318121e-08  30.9871  30.5154
0202-03-17_17:47:55.586000      153277.83        3.48357800e-01        1.59208621e-08  30.9945  30.5450
0202-03-17_17:47:55.790000      153278.04        3.95741700e-01        2.72630121e-08  30.9945  30.5450
0202-03-17_17:47:55.980000      153278.23        4.44922900e-01        2.56515621e-08  30.9945  30.5450
0202-03-17_17:47:56.184000      153278.43        4.96288800e-01        2.56515621e-08  30.9945  30.5450
0202-03-17_17:47:56.410000      153278.66        5.46500000e-01        2.26145921e-08  30.9945  30.5450
0202-03-17_17:47:56.617000      153278.86        5.96018100e-01        1.39375321e-08  30.9814  30.5055
0202-03-17_17:47:56.810000      153279.06        6.45111800e-01        9.66099214e-09  30.9814  30.5055
0202-03-17_17:47:57.004000      153279.25        6.89899500e-01        6.31412214e-09  30.9814  30.5055
0202-03-17_17:47:57.195000      153279.44        7.43870000e-01        1.12104621e-08  30.9814  30.5055
0202-03-17_17:47:57.426000      153279.67        7.93790300e-01        1.26979521e-08  30.9814  30.5055
0202-03-17_17:47:57.630000      153279.88        8.44236000e-01        7.61568214e-09  30.9762  30.5602
0202-03-17_17:47:57.820000      153280.07        8.92758300e-01        1.22021221e-08  30.9762  30.5602
0202-03-17_17:47:58.023000      153280.27        9.40934800e-01        6.37610214e-09  30.9762  30.5602
0202-03-17_17:47:58.227000      153280.47        9.89739000e-01        1.54250321e-08  30.9762  30.5602
0202-03-17_17:47:58.438000      153280.68        1.04175500e+00        1.41234721e-08  30.9831  30.5136
0202-03-17_17:47:58.633000      153280.88        1.08769000e+00        2.19948021e-08  30.9831  30.5136
0202-03-17_17:47:58.824000      153281.07        1.14081600e+00        1.16443121e-08  30.9831  30.5136
0202-03-17_17:47:59.020000      153281.27        1.19038500e+00        7.67766214e-09  30.9831  30.5136
0202-03-17_17:47:59.223000      153281.47        1.23800500e+00        4.26122143e-10  30.9831  30.5136
0202-03-17_17:47:59.434000      153281.68        1.28828300e+00        4.14486214e-09  30.9948  30.5148
0202-03-17_17:47:59.637000      153281.88        1.33926300e+00       -1.18532786e-09  30.9948  30.5148
0202-03-17_17:47:59.832000      153282.08        1.38588500e+00        2.53340214e-09  30.9948  30.5148
0202-03-17_17:48:00.023000      153282.27        1.43835300e+00        3.89694214e-09  30.9948  30.5148
0202-03-17_17:48:00.220000      153282.46        1.48778000e+00        5.13652214e-09  30.9948  30.5148
0202-03-17_17:48:00.438000      153282.68        1.53314100e+00        4.76465214e-09  30.9812  30.4965
0202-03-17_17:48:00.633000      153282.88        1.58736800e+00        8.91724214e-09  30.9812  30.4965
0202-03-17_17:48:00.836000      153283.08        1.63668700e+00        1.18304821e-08  30.9812  30.4965
0202-03-17_17:48:01.027000      153283.27        1.68384300e+00        1.35048121e-08  30.9812  30.4965
0202-03-17_17:48:01.223000      153283.47        1.73580500e+00        6.06801214e-09  30.9812  30.4965
0202-03-17_17:48:01.426000      153283.67        1.78577600e+00        1.20804221e-08  30.9838  30.5127
0202-03-17_17:48:01.620000      153283.87        1.83044900e+00        1.74726021e-08  30.9838  30.5127
0202-03-17_17:48:01.812000      153284.06        1.88449600e+00        2.57158021e-08  30.9838  30.5127
0202-03-17_17:48:02.004000      153284.25        1.93405400e+00        2.22449821e-08  30.9838  30.5127
0202-03-17_17:48:02.200000      153284.45        1.98194500e+00        1.61710421e-08  30.9838  30.5127
0202-03-17_17:48:02.414000      153284.66        2.03195900e+00        6.56429214e-09  30.9838  30.5127
0202-03-17_17:48:02.630000      153284.87        2.08342500e+00        1.28861521e-08  30.9922  30.5452
0202-03-17_17:48:02.820000      153285.07        2.13090900e+00        1.41877121e-08  30.9922  30.5452
0202-03-17_17:48:03.027000      153285.27        2.18003400e+00        1.80923921e-08  30.9922  30.5452
0202-03-17_17:48:03.220000      153285.47        2.23183600e+00        1.72246821e-08  30.9922  30.5452
0202-03-17_17:48:03.426000      153285.67        2.28171700e+00        1.44976021e-08  30.9758  30.4952
0202-03-17_17:48:03.637000      153285.88        2.32987600e+00        1.22663621e-08  30.9758  30.4952
0202-03-17_17:48:03.840000      153286.09        2.38107700e+00        1.18944921e-08  30.9758  30.4952
0202-03-17_17:48:04.030000      153286.28        2.43049600e+00        8.85751214e-09  30.9758  30.4952
0202-03-17_17:48:04.240000      153286.49        2.47844200e+00        1.02830321e-08  30.9758  30.4952
0202-03-17_17:48:04.453000      153286.70        2.52951400e+00        5.94450214e-09  30.9816  30.5234
0202-03-17_17:48:04.645000      153286.89        2.57958300e+00        8.36168214e-09  30.9816  30.5234
0202-03-17_17:48:04.840000      153287.08        2.62721500e+00        7.86585214e-09  30.9816  30.5234
0202-03-17_17:48:05.030000      153287.28        2.67594000e+00        1.03450121e-08  30.9816  30.5234
0202-03-17_17:48:05.223000      153287.47        2.72825500e+00        7.86585214e-09  30.9816  30.5234
0202-03-17_17:48:05.440000      153287.69        2.77855800e+00        1.12127221e-08  30.9822  30.4800
0202-03-17_17:48:05.637000      153287.88        2.82730400e+00        9.47730214e-09  30.9822  30.4800
0202-03-17_17:48:05.840000      153288.09        2.87730500e+00        1.43736521e-08  30.9822  30.4800
0202-03-17_17:48:06.035000      153288.28        2.92515900e+00        4.08513214e-09  30.9822  30.4800
0202-03-17_17:48:06.227000      153288.47        2.97458200e+00        1.37538621e-08  30.9822  30.4800
0202-03-17_17:48:06.420000      153288.67        3.02609400e+00        1.34439621e-08  30.9866  30.4950
0202-03-17_17:48:06.620000      153288.87        3.07654500e+00        1.72246821e-08  30.9866  30.4950
0202-03-17_17:48:06.816000      153289.06        3.12163300e+00        8.42438214e-09  30.9866  30.4950
0202-03-17_17:48:07.008000      153289.25        3.17499000e+00        1.22061821e-08  30.9866  30.4950
0202-03-17_17:48:07.215000      153289.46        3.22465500e+00        1.02239221e-08  30.9866  30.4950
0202-03-17_17:48:07.418000      153289.66        3.27069800e+00        1.11543221e-08  30.9929  30.5004
0202-03-17_17:48:07.617000      153289.86        3.32430500e+00        6.69183214e-09  30.9929  30.5004
0202-03-17_17:48:07.812000      153290.06        3.37362100e+00        8.48922214e-09  30.9929  30.5004
0202-03-17_17:48:08.004000      153290.25        3.41929800e+00        6.50589214e-09  30.9929  30.5004
0202-03-17_17:48:08.195000      153290.44        3.47272300e+00        2.53923214e-09  30.9929  30.5004
0202-03-17_17:48:08.406000      153290.65        3.52328100e+00        5.55902143e-10  30.9929  30.5004
0202-03-17_17:48:08.600000      153290.85        3.56851200e+00       -5.33209786e-09  30.9747  30.5062
0202-03-17_17:48:08.793000      153291.04        3.62175400e+00       -2.66700786e-09  30.9747  30.5062
0202-03-17_17:48:09.004000      153291.25        3.67145600e+00       -4.52637786e-09  30.9747  30.5062
0202-03-17_17:48:09.200000      153291.44        3.71910100e+00        6.79862143e-10  30.9747  30.5062
0202-03-17_17:48:09.400000      153291.64        3.77141100e+00        2.91111214e-09  30.9747  30.5062
0202-03-17_17:48:09.594000      153291.84        3.81913200e+00        1.84032143e-10  30.9743  30.5273
0202-03-17_17:48:09.790000      153292.03        3.86832600e+00       -3.11797857e-10  30.9743  30.5273
0202-03-17_17:48:09.996000      153292.24        3.91955600e+00        9.79078214e-09  30.9743  30.5273
0202-03-17_17:48:10.190000      153292.44        3.96953400e+00        9.54287214e-09  30.9743  30.5273
0202-03-17_17:48:10.390000      153292.64        4.01510300e+00        2.13188921e-08  30.9743  30.5273
0202-03-17_17:48:10.598000      153292.84        4.06930800e+00        3.01199121e-08  30.9907  30.5319
0202-03-17_17:48:10.790000      153293.04        4.11845200e+00        4.48089521e-08  30.9907  30.5319
0202-03-17_17:48:10.984000      153293.23        4.16417200e+00        6.02417321e-08  30.9907  30.5319
0202-03-17_17:48:11.188000      153293.43        4.21751900e+00        8.54672021e-08  30.9907  30.5319
0202-03-17_17:48:11.400000      153293.64        4.26925200e+00        1.05920292e-07  30.9907  30.5319
0202-03-17_17:48:11.610000      153293.85        4.31653200e+00        1.42611892e-07  30.9762  30.4960
0202-03-17_17:48:11.800000      153294.05        4.36666900e+00        1.78745672e-07  30.9762  30.4960
0202-03-17_17:48:12.004000      153294.25        4.41440500e+00        2.24796102e-07  30.9762  30.4960
0202-03-17_17:48:12.203000      153294.45        4.46391600e+00        2.98613152e-07  30.9762  30.4960
0202-03-17_17:48:12.406000      153294.65        4.51563900e+00        3.78752062e-07  30.9762  30.4960
0202-03-17_17:48:12.610000      153294.86        4.56351100e+00        5.22853352e-07  30.9873  30.5178
0202-03-17_17:48:12.805000      153295.05        4.61286000e+00        6.52636572e-07  30.9873  30.5178
0202-03-17_17:48:12.996000      153295.24        4.66405800e+00        8.04855712e-07  30.9873  30.5178
0202-03-17_17:48:13.200000      153295.45        4.71233200e+00        1.06925634e-06  30.9873  30.5178
0202-03-17_17:48:13.400000      153295.64        4.76168100e+00        1.30291671e-06  30.9873  30.5178
0202-03-17_17:48:13.598000      153295.84        4.81364400e+00        1.60270910e-06  30.9892  30.4989
0202-03-17_17:48:13.790000      153296.04        4.86161000e+00        2.07591873e-06  30.9892  30.4989
0202-03-17_17:48:13.980000      153296.23        4.91003900e+00        3.35516518e-06  30.9892  30.4989
0202-03-17_17:48:14.176000      153296.42        4.96203800e+00        3.46220290e-06  30.9892  30.4989
0202-03-17_17:48:14.383000      153296.63        5.01320600e+00        4.94219930e-06  30.9892  30.4989
0202-03-17_17:48:14.582000      153296.83        5.06088100e+00        6.05435037e-06  30.9863  30.5050
0202-03-17_17:48:14.785000      153297.03        5.11126800e+00        6.20279007e-06  30.9863  30.5050
0202-03-17_17:48:14.977000      153297.22        5.16107800e+00        8.86013937e-06  30.9863  30.5050
0202-03-17_17:48:15.180000      153297.43        5.20576400e+00        1.00290632e-05  30.9863  30.5050
0202-03-17_17:48:15.410000      153297.66        5.26208400e+00        1.18022822e-05  30.9863  30.5050
0202-03-17_17:48:15.617000      153297.86        5.30907300e+00        1.48256174e-05  30.9880  30.5246
0202-03-17_17:48:15.816000      153298.06        5.35879200e+00        1.71574530e-05  30.9880  30.5246
0202-03-17_17:48:16.008000      153298.25        5.40904800e+00        2.07446109e-05  30.9880  30.5246

File: data/IcT/IcT 2/f37/6e20pm2/Ic_2024-03-17_17-48-40243122_f37-6e20pm2-1200keV-0nA-31k.txt
# Ic = 4.38 A, n = 22.88 , Tavg = 30.98 K, f37-6e20pm2-1200keV-0nA-31k
#datetime                        t_s     iHTS_A                vHTS_V                tHTS_K  tTAR_K
0202-03-17_17:48:18.090000      153300.33        2.10663100e-02       -1.18255960e-08  30.9956  30.5246
0202-03-17_17:48:18.280000      153300.53        5.12017000e-02       -8.23081600e-09  30.9956  30.5246
0202-03-17_17:48:18.490000      153300.73        9.85738600e-02       -1.20735060e-08  30.9824  30.5079
0202-03-17_17:48:18.680000      153300.93        1.48427500e-01       -1.61636560e-08  30.9824  30.5079
0202-03-17_17:48:18.875000      153301.12        1.99630200e-01       -2.12452360e-08  30.9824  30.5079
0202-03-17_17:48:19.082000      153301.33        2.47233800e-01       -1.53565260e-08  30.9824  30.5079
0202-03-17_17:48:19.277000      153301.52        2.97137900e-01       -1.16373060e-08  30.9824  30.5079
0202-03-17_17:48:19.480000      153301.73        3.48422300e-01       -1.10794960e-08  30.9889  30.5241
0202-03-17_17:48:19.684000      153301.93        3.95405600e-01       -1.04597060e-08  30.9889  30.5241
0202-03-17_17:48:19.875000      153302.12        4.44586900e-01       -9.90189600e-09  30.9889  30.5241
0202-03-17_17:48:20.066000      153302.31        4.96249700e-01       -4.38576600e-09  30.9889  30.5241
0202-03-17_17:48:20.277000      153302.52        5.45894100e-01       -1.22483600e-09  30.9889  30.5241
0202-03-17_17:48:20.473000      153302.72        5.93762000e-01        5.28296400e-09  30.9858  30.5111
0202-03-17_17:48:20.664000      153302.91        6.44858800e-01        2.98974400e-09  30.9858  30.5111
0202-03-17_17:48:20.870000      153303.12        6.94173600e-01       -3.70399600e-09  30.9858  30.5111
0202-03-17_17:48:21.062000      153303.31        7.42035500e-01       -6.12117600e-09  30.9858  30.5111
0202-03-17_17:48:21.254000      153303.50        7.90486700e-01       -7.48471600e-09  30.9858  30.5111
0202-03-17_17:48:21.457000      153303.70        8.42906300e-01       -6.30711600e-09  30.9858  30.5111
0202-03-17_17:48:21.656000      153303.90        8.93058300e-01       -6.80294600e-09  30.9764  30.4973
0202-03-17_17:48:21.860000      153304.11        9.37675900e-01       -5.19149600e-09  30.9764  30.4973
0202-03-17_17:48:22.050000      153304.30        9.91509900e-01       -9.77793600e-09  30.9764  30.4973
0202-03-17_17:48:22.246000      153304.49        1.04119800e+00       -3.76597600e-09  30.9764  30.4973
0202-03-17_17:48:22.457000      153304.70        1.08737100e+00       -6.05919600e-09  30.9809  30.5611
0202-03-17_17:48:22.650000      153304.90        1.14029200e+00       -3.02222600e-09  30.9809  30.5611
0202-03-17_17:48:22.844000      153305.09        1.18991600e+00       -5.68732600e-09  30.9809  30.5611
0202-03-17_17:48:23.047000      153305.29        1.23749400e+00       -7.91856600e-09  30.9809  30.5611
0202-03-17_17:48:23.240000      153305.49        1.28718000e+00       -9.03419600e-09  30.9809  30.5611
0202-03-17_17:48:23.445000      153305.69        1.33902600e+00       -8.10450600e-09  30.9674  30.4831
0202-03-17_17:48:23.645000      153305.89        1.38468400e+00       -5.43066000e-10  30.9674  30.4831
0202-03-17_17:48:23.836000      153306.08        1.43767700e+00        5.77879400e-09  30.9674  30.4831
0202-03-17_17:48:24.027000      153306.27        1.48751600e+00        8.25795400e-09  30.9674  30.4831
0202-03-17_17:48:24.234000      153306.48        1.53258300e+00        7.14233400e-09  30.9674  30.4831
0202-03-17_17:48:24.434000      153306.68        1.58694400e+00       -6.49305600e-09  30.9850  30.4972
0202-03-17_17:48:24.633000      153306.88        1.63666200e+00       -5.43940600e-09  30.9850  30.4972
0202-03-17_17:48:24.824000      153307.07        1.68067700e+00       -3.33211600e-09  30.9850  30.4972
0202-03-17_17:48:25.020000      153307.26        1.73551900e+00        6.70849400e-09  30.9850  30.4972
0202-03-17_17:48:25.210000      153307.46        1.78517700e+00        2.43194400e-09  30.9850  30.4972
0202-03-17_17:48:25.420000      153307.67        1.83293600e+00       -4.72160000e-11  30.9650  30.4972
0202-03-17_17:48:25.625000      153307.87        1.88464000e+00       -1.26289660e-08  30.9650  30.4972
0202-03-17_17:48:25.816000      153308.06        1.93408600e+00       -9.03417600e-09  30.9650  30.4972
0202-03-17_17:48:26.020000      153308.27        1.98207800e+00       -3.39408600e-09  30.9650  30.4972
0202-03-17_17:48:26.215000      153308.46        2.03154600e+00        3.36162400e-09  30.9650  30.4972
0202-03-17_17:48:26.420000      153308.67        2.08334500e+00        1.19236400e-09  30.9859  30.5318
0202-03-17_17:48:26.625000      153308.87        2.13227400e+00        4.04339400e-09  30.9859  30.5318
0202-03-17_17:48:26.820000      153309.07        2.18044800e+00        7.67440000e-11  30.9859  30.5318
0202-03-17_17:48:27.010000      153309.26        2.23161500e+00       -6.12116600e-09  30.9859  30.5318
0202-03-17_17:48:27.215000      153309.46        2.27975600e+00       -1.47273600e-09  30.9859  30.5318
0202-03-17_17:48:27.414000      153309.66        2.32934500e+00        1.13038400e-09  30.9779  30.5177
0202-03-17_17:48:27.620000      153309.87        2.38076300e+00        1.23485840e-08  30.9779  30.5177
0202-03-17_17:48:27.824000      153310.07        2.42861100e+00        8.07203400e-09  30.9779  30.5177
0202-03-17_17:48:28.027000      153310.27        2.47048500e+00        2.06006400e-09  30.9779  30.5177
0202-03-17_17:48:28.220000      153310.46        2.52942700e+00       -6.12116600e-09  30.9779  30.5177
0202-03-17_17:48:28.430000      153310.68        2.57772400e+00       -1.90658600e-09  30.9804  30.5025
0202-03-17_17:48:28.630000      153310.88        2.62951100e+00       -3.08418600e-09  30.9804  30.5025
0202-03-17_17:48:28.820000      153311.07        2.67871700e+00       -4.38574600e-09  30.9804  30.5025
0202-03-17_17:48:29.020000      153311.26        2.72626300e+00       -1.38685460e-08  30.9804  30.5025
0202-03-17_17:48:29.210000      153311.46        2.77599900e+00       -2.46528960e-08  30.9804  30.5025
0202-03-17_17:48:29.426000      153311.67        2.82782500e+00       -2.29174760e-08  30.9844  30.5121
0202-03-17_17:48:29.620000      153311.87        2.87575900e+00       -1.49841660e-08  30.9844  30.5121
0202-03-17_17:48:29.812000      153312.06        2.92438800e+00       -9.09615600e-09  30.9844  30.5121
0202-03-17_17:48:30.008000      153312.25        2.97631500e+00       -8.53834600e-09  30.9844  30.5121
0202-03-17_17:48:30.215000      153312.46        3.02590200e+00       -1.21331260e-08  30.9844  30.5121
0202-03-17_17:48:30.418000      153312.67        3.07420000e+00       -5.25345600e-09  30.9726  30.5004
0202-03-17_17:48:30.633000      153312.88        3.12605700e+00       -1.24432560e-08  30.9726  30.5004
0202-03-17_17:48:30.824000      153313.07        3.17325900e+00       -9.03532600e-09  30.9726  30.5004
0202-03-17_17:48:31.020000      153313.26        3.22212800e+00       -1.27547560e-08  30.9726  30.5004
0202-03-17_17:48:31.210000      153313.46        3.27389000e+00       -4.51199600e-09  30.9726  30.5004
0202-03-17_17:48:31.420000      153313.67        3.32418900e+00       -1.32510360e-08  30.9912  30.5224
0202-03-17_17:48:31.633000      153313.88        3.37153600e+00       -1.26932260e-08  30.9912  30.5224
0202-03-17_17:48:31.836000      153314.08        3.42321400e+00       -8.60260600e-09  30.9912  30.5224
0202-03-17_17:48:32.027000      153314.27        3.47270900e+00       -6.55730600e-09  30.9912  30.5224
0202-03-17_17:48:32.234000      153314.48        3.51784700e+00       -3.70626600e-09  30.9912  30.5224
0202-03-17_17:48:32.440000      153314.69        3.57198400e+00       -1.49244660e-08  30.9816  30.5245
0202-03-17_17:48:32.640000      153314.89        3.62000900e+00       -1.37468660e-08  30.9816  30.5245
0202-03-17_17:48:32.832000      153315.08        3.66892300e+00       -1.77135260e-08  30.9816  30.5245
0202-03-17_17:48:33.027000      153315.27        3.72101500e+00       -6.37136600e-09  30.9816  30.5245
0202-03-17_17:48:33.220000      153315.46        3.77044300e+00       -5.13178600e-09  30.9816  30.5245
0202-03-17_17:48:33.438000      153315.68        3.81558600e+00       -1.04000060e-08  30.9957  30.5146
0202-03-17_17:48:33.640000      153315.89        3.87011800e+00       -1.36848860e-08  30.9957  30.5146
0202-03-17_17:48:33.836000      153316.08        3.91922600e+00       -1.38708260e-08  30.9957  30.5146
0202-03-17_17:48:34.027000      153316.27        3.96731800e+00       -8.97448600e-09  30.9957  30.5146
0202-03-17_17:48:34.220000      153316.47        4.01619200e+00        7.44540000e-11  30.9957  30.5146
0202-03-17_17:48:34.438000      153316.68        4.06860700e+00        1.02390040e-08  30.9708  30.5124
0202-03-17_17:48:34.630000      153316.88        4.11662100e+00        1.92879340e-08  30.9708  30.5124
0202-03-17_17:48:34.832000      153317.08        4.16547800e+00        3.03821740e-08  30.9708  30.5124
0202-03-17_17:48:35.027000      153317.27        4.21710600e+00        5.11451440e-08  30.9708  30.5124
0202-03-17_17:48:35.220000      153317.46        4.26688400e+00        7.81679840e-08  30.9708  30.5124
0202-03-17_17:48:35.430000      153317.67        4.31266200e+00        1.06182494e-07  30.9780  30.5344
0202-03-17_17:48:35.630000      153317.88        4.36697700e+00        1.61405774e-07  30.9780  30.5344
0202-03-17_17:48:35.820000      153318.07        4.41609600e+00        2.13592094e-07  30.9780  30.5344
0202-03-17_17:48:36.016000      153318.26        4.46100700e+00        2.72596094e-07  30.9780  30.5344
0202-03-17_17:48:36.220000      153318.47        4.51503800e+00        3.88620774e-07  30.9780  30.5344
0202-03-17_17:48:36.426000      153318.67        4.56509800e+00        4.88902794e-07  30.9858  30.4822
0202-03-17_17:48:36.620000      153318.87        4.61294200e+00        6.11559524e-07  30.9858  30.4822
0202-03-17_17:48:36.816000      153319.06        4.66397900e+00        8.09335714e-07  30.9858  30.4822
0202-03-17_17:48:37.008000      153319.25        4.71379500e+00        1.01169810e-06  30.9858  30.4822
0202-03-17_17:48:37.200000      153319.45        4.75040700e+00        1.21226283e-06  30.9858  30.4822
0202-03-17_17:48:37.426000      153319.67        4.81300500e+00        1.61252341e-06  30.9858  30.4822
0202-03-17_17:48:37.637000      153319.88        4.86167200e+00        1.96251900e-06  30.9841  30.5229
0202-03-17_17:48:37.840000      153320.09        4.91118700e+00        3.41208457e-06  30.9841  30.5229
0202-03-17_17:48:38.035000      153320.28        4.96225900e+00        3.51180883e-06  30.9841  30.5229
0202-03-17_17:48:38.240000      153320.48        5.00995600e+00        4.85346889e-06  30.9841  30.5229
0202-03-17_17:48:38.453000      153320.70        5.06026400e+00        6.08647972e-06  30.9759  30.5059
0202-03-17_17:48:38.656000      153320.90        5.11167900e+00        7.38494042e-06  30.9759  30.5059
0202-03-17_17:48:38.863000      153321.11        5.15742400e+00        8.90900472e-06  30.9759  30.5059
0202-03-17_17:48:39.055000      153321.30        5.21028900e+00        1.05886364e-05  30.9759  30.5059
0202-03-17_17:48:39.258000      153321.50        5.26016800e+00        1.21164194e-05  30.9759  30.5059
0202-03-17_17:48:39.473000      153321.72        5.30821800e+00        1.52128916e-05  30.9764  30.5163
0202-03-17_17:48:39.668000      153321.91        5.35231200e+00        1.69885908e-05  30.9764  30.5163
0202-03-17_17:48:39.860000      153322.10        5.40863600e+00        2.03088072e-05  30.9764  30.5163

File: data/IcT/IcT 2/f37/6e20pm2/Ic_2024-03-17_17-49-04533958_f37-6e20pm2-1200keV-0nA-31k.txt
# Ic = 4.37 A, n = 22.54 , Tavg = 30.99 K, f37-6e20pm2-1200keV-0nA-31k
#datetime                        t_s     iHTS_A                vHTS_V                tHTS_K  tTAR_K
0202-03-17_17:48:41.926000      153324.17        1.87943800e-02        1.35073013e-08  30.9623  30.4655
0202-03-17_17:48:42.117000      153324.36        5.08487500e-02        1.98911413e-08  30.9623  30.4655
0202-03-17_17:48:42.332000      153324.58        9.56933900e-02        1.82796813e-08  30.9623  30.4655
0202-03-17_17:48:42.535000      153324.78        1.50327400e-01        1.48080313e-08  30.9799  30.5263
0202-03-17_17:48:42.740000      153324.98        1.99012400e-01        1.51786813e-08  30.9799  30.5263
0202-03-17_17:48:42.930000      153325.18        2.45954100e-01        5.44633133e-09  30.9799  30.5263
0202-03-17_17:48:43.125000      153325.37        2.97894400e-01        6.11571333e-10  30.9799  30.5263
0202-03-17_17:48:43.350000      153325.60        3.47526900e-01        3.27666133e-09  30.9799  30.5263
0202-03-17_17:48:43.560000      153325.80        3.95338400e-01        1.02802913e-08  30.9894  30.5036
0202-03-17_17:48:43.760000      153326.01        4.46584100e-01        1.12099713e-08  30.9894  30.5036
0202-03-17_17:48:43.953000      153326.20        4.94069000e-01        3.15270133e-09  30.9894  30.5036
0202-03-17_17:48:44.156000      153326.40        5.42961100e-01        9.10269133e-09  30.9894  30.5036
0202-03-17_17:48:44.360000      153326.60        5.95319900e-01        6.62353133e-09  30.9894  30.5036
0202-03-17_17:48:44.562000      153326.81        6.45730100e-01        7.30530133e-09  30.9688  30.4991
0202-03-17_17:48:44.758000      153327.00        6.90692000e-01        1.47927133e-09  30.9688  30.4991
0202-03-17_17:48:44.950000      153327.20        7.43340200e-01        5.63186133e-09  30.9688  30.4991
0202-03-17_17:48:45.152000      153327.40        7.93223500e-01        7.55321133e-09  30.9688  30.4991
0202-03-17_17:48:45.363000      153327.61        8.40425000e-01        1.10860113e-08  30.9688  30.4991
0202-03-17_17:48:45.580000      153327.83        8.93753000e-01        1.33792413e-08  30.9805  30.5070
0202-03-17_17:48:45.773000      153328.02        9.40096900e-01        1.12719513e-08  30.9805  30.5070
0202-03-17_17:48:45.973000      153328.22        9.89031800e-01       -5.58632867e-09  30.9805  30.5070
0202-03-17_17:48:46.176000      153328.42        1.04100200e+00       -6.57798867e-09  30.9805  30.5070
0202-03-17_17:48:46.418000      153328.66        1.09242300e+00       -9.86287867e-09  30.9805  30.5070
0202-03-17_17:48:46.620000      153328.87        1.14135500e+00       -7.19777867e-09  30.9856  30.4997
0202-03-17_17:48:46.830000      153329.07        1.18974200e+00       -1.46972387e-08  30.9856  30.4997
0202-03-17_17:48:47.020000      153329.27        1.23676800e+00       -1.61227587e-08  30.9856  30.4997
0202-03-17_17:48:47.210000      153329.46        1.28862200e+00       -1.50691087e-08  30.9856  30.4997
0202-03-17_17:48:47.430000      153329.68        1.33881700e+00       -2.04612787e-08  30.9816  30.5243
0202-03-17_17:48:47.645000      153329.89        1.38836800e+00       -1.84159787e-08  30.9816  30.5243
0202-03-17_17:48:47.848000      153330.09        1.43807700e+00       -2.55435587e-08  30.9816  30.5243
0202-03-17_17:48:48.050000      153330.30        1.48475800e+00       -2.18248187e-08  30.9816  30.5243
0202-03-17_17:48:48.250000      153330.50        1.53686500e+00       -2.82706287e-08  30.9816  30.5243
0202-03-17_17:48:48.450000      153330.70        1.58672300e+00       -3.18657687e-08  30.9762  30.5103
0202-03-17_17:48:48.656000      153330.90        1.63325900e+00       -4.04202887e-08  30.9762  30.5103
0202-03-17_17:48:48.848000      153331.09        1.68588600e+00       -3.49672187e-08  30.9762  30.5103
0202-03-17_17:48:49.043000      153331.29        1.73535000e+00       -3.27366887e-08  30.9762  30.5103
0202-03-17_17:48:49.246000      153331.49        1.78317100e+00       -2.05888187e-08  30.9762  30.5103
0202-03-17_17:48:49.453000      153331.70        1.83383000e+00       -1.66841487e-08  30.9870  30.5281
0202-03-17_17:48:49.656000      153331.90        1.88502400e+00       -9.55656867e-09  30.9870  30.5281
0202-03-17_17:48:49.850000      153332.10        1.93234700e+00       -1.02383387e-08  30.9870  30.5281
0202-03-17_17:48:50.043000      153332.29        1.98150900e+00       -8.44094867e-09  30.9870  30.5281
0202-03-17_17:48:50.234000      153332.48        2.03327500e+00       -1.64362287e-08  30.9870  30.5281
0202-03-17_17:48:50.440000      153332.69        2.08346800e+00       -1.57544587e-08  30.9905  30.5086
0202-03-17_17:48:50.633000      153332.88        2.12807500e+00       -1.25315587e-08  30.9905  30.5086
0202-03-17_17:48:50.830000      153333.07        2.18174200e+00       -9.24667867e-09  30.9905  30.5086
0202-03-17_17:48:51.030000      153333.28        2.23156100e+00       -1.08581287e-08  30.9905  30.5086
0202-03-17_17:48:51.223000      153333.47        2.27675200e+00       -4.97012867e-09  30.9905  30.5086
0202-03-17_17:48:51.426000      153333.67        2.33090800e+00       -2.24305867e-09  30.9949  30.5300
0202-03-17_17:48:51.620000      153333.87        2.38047400e+00        1.97594613e-08  30.9949  30.5300
0202-03-17_17:48:51.812000      153334.06        2.42587200e+00        1.13923113e-08  30.9949  30.5300
0202-03-17_17:48:52.008000      153334.25        2.47957700e+00        6.61993133e-09  30.9949  30.5300
0202-03-17_17:48:52.203000      153334.45        2.52957200e+00        1.22776133e-09  30.9949  30.5300
0202-03-17_17:48:52.402000      153334.65        2.57716900e+00        2.98081333e-10  30.9949  30.5300
0202-03-17_17:48:52.630000      153334.88        2.62865900e+00        1.21360513e-08  30.9766  30.4961
0202-03-17_17:48:52.820000      153335.07        2.67850300e+00        1.02766913e-08  30.9766  30.4961
0202-03-17_17:48:53.023000      153335.27        2.72371300e+00        1.02766913e-08  30.9766  30.4961
0202-03-17_17:48:53.227000      153335.47        2.77761600e+00        1.04183133e-09  30.9766  30.4961
0202-03-17_17:48:53.440000      153335.69        2.82780900e+00       -2.80086867e-09  31.0010  30.5205
0202-03-17_17:48:53.637000      153335.88        2.87482600e+00       -3.66856867e-09  31.0010  30.5205
0202-03-17_17:48:53.830000      153336.08        2.92661500e+00       -7.69719867e-09  31.0010  30.5205
0202-03-17_17:48:54.040000      153336.28        2.97615000e+00       -1.40190487e-08  31.0010  30.5205
0202-03-17_17:48:54.234000      153336.48        3.02418700e+00       -1.42669687e-08  31.0010  30.5205
0202-03-17_17:48:54.438000      153336.68        3.07576100e+00       -2.06508487e-08  30.9844  30.5340
0202-03-17_17:48:54.645000      153336.89        3.12563200e+00       -1.07344187e-08  30.9844  30.5340
0202-03-17_17:48:54.836000      153337.08        3.17282900e+00       -1.37095587e-08  30.9844  30.5340
0202-03-17_17:48:55.027000      153337.27        3.22466600e+00       -5.09458867e-09  30.9844  30.5340
0202-03-17_17:48:55.234000      153337.48        3.27423600e+00       -9.68102867e-09  30.9844  30.5340
0202-03-17_17:48:55.440000      153337.69        3.32270900e+00       -3.97896867e-09  30.9962  30.5343
0202-03-17_17:48:55.645000      153337.89        3.37213700e+00       -5.70128667e-10  30.9962  30.5343
0202-03-17_17:48:55.840000      153338.09        3.42295500e+00       -1.93366867e-09  30.9962  30.5343
0202-03-17_17:48:56.030000      153338.28        3.46872300e+00       -3.73105867e-09  30.9962  30.5343
0202-03-17_17:48:56.223000      153338.47        3.52205400e+00       -8.18048667e-10  30.9962  30.5343
0202-03-17_17:48:56.434000      153338.68        3.57250000e+00        8.91264133e-09  31.0010  30.5363
0202-03-17_17:48:56.637000      153338.88        3.61974400e+00        1.07100313e-08  31.0010  30.5363
0202-03-17_17:48:56.840000      153339.08        3.67111300e+00        5.06995133e-09  31.0010  30.5363
0202-03-17_17:48:57.030000      153339.28        3.72118800e+00        1.04132133e-09  31.0010  30.5363
0202-03-17_17:48:57.234000      153339.48        3.76613300e+00        3.59551333e-10  31.0010  30.5363
0202-03-17_17:48:57.440000      153339.69        3.82015900e+00        2.09496133e-09  30.9783  30.5201
0202-03-17_17:48:57.652000      153339.90        3.86864000e+00        1.20115913e-08  30.9783  30.5201
0202-03-17_17:48:57.844000      153340.09        3.91849100e+00        1.96349913e-08  30.9783  30.5201
0202-03-17_17:48:58.035000      153340.28        3.96918700e+00        2.01308213e-08  30.9783  30.5201
0202-03-17_17:48:58.246000      153340.49        4.01885700e+00        2.48412213e-08  30.9783  30.5201
0202-03-17_17:48:58.457000      153340.70        4.06691200e+00        2.92417213e-08  30.9717  30.5040
0202-03-17_17:48:58.656000      153340.90        4.11831700e+00        4.72775913e-08  30.9717  30.5040
0202-03-17_17:48:58.850000      153341.10        4.16791000e+00        6.90941713e-08  30.9717  30.5040
0202-03-17_17:48:59.043000      153341.29        4.21259800e+00        7.85149613e-08  30.9717  30.5040
0202-03-17_17:48:59.246000      153341.49        4.26697000e+00        1.08760671e-07  30.9717  30.5040
0202-03-17_17:48:59.450000      153341.70        4.31692900e+00        1.45576151e-07  30.9760  30.4897
0202-03-17_17:48:59.656000      153341.90        4.35211500e+00        1.87783791e-07  30.9760  30.4897
0202-03-17_17:48:59.860000      153342.11        4.41577100e+00        2.40651811e-07  30.9760  30.4897
0202-03-17_17:49:00.050000      153342.30        4.45654000e+00        2.88499531e-07  30.9760  30.4897
0202-03-17_17:49:00.258000      153342.50        4.51059100e+00        3.94359511e-07  30.9760  30.4897
0202-03-17_17:49:00.473000      153342.72        4.56521000e+00        4.94827571e-07  30.9878  30.5218
0202-03-17_17:49:00.684000      153342.93        4.61342800e+00        6.71220031e-07  30.9878  30.5218
0202-03-17_17:49:00.887000      153343.13        4.66318700e+00        8.19597921e-07  30.9878  30.5218
0202-03-17_17:49:01.090000      153343.33        4.71382400e+00        1.06794760e-06  30.9878  30.5218
0202-03-17_17:49:01.344000      153343.59        4.76213600e+00        1.29788943e-06  30.9878  30.5218
0202-03-17_17:49:01.566000      153343.81        4.81396900e+00        1.75219498e-06  30.9775  30.5139
0202-03-17_17:49:01.770000      153344.02        4.85995100e+00        2.05514798e-06  30.9775  30.5139
0202-03-17_17:49:01.973000      153344.22        4.91263900e+00        3.48103521e-06  30.9775  30.5139
0202-03-17_17:49:02.164000      153344.41        4.96213800e+00        3.56607030e-06  30.9775  30.5139
0202-03-17_17:49:02.390000      153344.64        5.00712100e+00        5.08009156e-06  30.9775  30.5139
0202-03-17_17:49:02.598000      153344.84        5.06190900e+00        5.24266229e-06  30.9918  30.5272
0202-03-17_17:49:02.797000      153345.04        5.10974900e+00        7.42041582e-06  30.9918  30.5272
0202-03-17_17:49:02.990000      153345.23        5.15851700e+00        8.50256792e-06  30.9918  30.5272
0202-03-17_17:49:03.180000      153345.43        5.21058600e+00        1.02387216e-05  30.9918  30.5272
0202-03-17_17:49:03.395000      153345.64        5.26069900e+00        1.25640470e-05  30.9918  30.5272
0202-03-17_17:49:03.590000      153345.84        5.30917400e+00        1.49632512e-05  30.9922  30.5416
0202-03-17_17:49:03.793000      153346.04        5.35961900e+00        1.76215273e-05  30.9922  30.5416
0202-03-17_17:49:03.990000      153346.23        5.40448000e+00        2.05934167e-05  30.9922  30.5416

File: data/IcT/IcT 2/f37/6e20pm2/Ic_2024-03-17_18-19-50222789_f37-6e20pm2-1200keV-0nA-35k.txt
# Ic = 3.74 A, n = 22.31 , Tavg = 35.02 K, f37-6e20pm2-1200keV-0nA-35k
#datetime                        t_s     iHTS_A                vHTS_V                tHTS_K  tTAR_K
0202-03-17_18:19:30.945000      155173.19        5.05142900e-02       -1.36324667e-09  35.0127  34.6146
0202-03-17_18:19:31.137000      155173.38        4.64685300e-02        3.40957333e-09  35.0127  34.6146
0202-03-17_18:19:31.370000      155173.62        1.00042900e-01        6.32933333e-11  35.0127  34.6146
0202-03-17_18:19:31.582000      155173.83        1.49075300e-01        6.83223333e-10  35.0170  34.6166
0202-03-17_18:19:31.777000      155174.02        1.98657300e-01       -4.89488667e-09  35.0170  34.6166
0202-03-17_18:19:31.977000      155174.22        2.49141700e-01       -3.28342667e-09  35.0170  34.6166
0202-03-17_18:19:32.180000      155174.43        2.97184800e-01        2.41864333e-09  35.0170  34.6166
0202-03-17_18:19:32.402000      155174.65        3.47600900e-01        9.05039333e-09  35.0170  34.6166
0202-03-17_18:19:32.610000      155174.85        3.97206700e-01        1.05378933e-08  35.0125  34.6152
0202-03-17_18:19:32.812000      155175.06        4.45007800e-01        5.51759333e-09  35.0125  34.6152
0202-03-17_18:19:33.008000      155175.25        4.96457200e-01        1.62399633e-08  35.0125  34.6152
0202-03-17_18:19:33.200000      155175.45        5.44317600e-01        2.48062333e-09  35.0125  34.6152
0202-03-17_18:19:33.434000      155175.68        5.94218800e-01        1.30170533e-08  35.0125  34.6152
0202-03-17_18:19:33.640000      155175.88        6.45617400e-01       -4.32396667e-10  35.0132  34.6203
0202-03-17_18:19:33.832000      155176.08        6.91481700e-01        6.07540333e-09  35.0132  34.6203
0202-03-17_18:19:34.040000      155176.29        7.43747000e-01        9.54623333e-09  35.0132  34.6203
0202-03-17_18:19:34.234000      155176.48        7.93250400e-01        1.35748633e-08  35.0132  34.6203
0202-03-17_18:19:34.445000      155176.69        8.39886700e-01        1.53102833e-08  35.0146  34.6234
0202-03-17_18:19:34.650000      155176.89        8.92465200e-01        1.64878833e-08  35.0146  34.6234
0202-03-17_18:19:34.840000      155177.09        9.42252000e-01        2.09503733e-08  35.0146  34.6234
0202-03-17_18:19:35.030000      155177.28        9.86638100e-01        2.26857833e-08  35.0146  34.6234
0202-03-17_18:19:35.240000      155177.48        1.04083400e+00        3.37180533e-08  35.0146  34.6234
0202-03-17_18:19:35.438000      155177.68        1.09080400e+00        3.16727433e-08  35.0137  34.6101
0202-03-17_18:19:35.650000      155177.90        1.13840300e+00        3.32222233e-08  35.0137  34.6101
0202-03-17_18:19:35.844000      155178.09        1.19003800e+00        2.89456633e-08  35.0137  34.6101
0202-03-17_18:19:36.035000      155178.28        1.23967200e+00        2.77680633e-08  35.0137  34.6101
0202-03-17_18:19:36.227000      155178.47        1.28784200e+00        3.57013833e-08  35.0137  34.6101
0202-03-17_18:19:36.440000      155178.69        1.33728300e+00        3.60732533e-08  35.0163  34.6227
0202-03-17_18:19:36.633000      155178.88        1.38827500e+00        3.83045033e-08  35.0163  34.6227
0202-03-17_18:19:36.830000      155179.07        1.43782000e+00        3.43378433e-08  35.0163  34.6227
0202-03-17_18:19:37.027000      155179.27        1.48296200e+00        2.28104333e-08  35.0163  34.6227
0202-03-17_18:19:37.220000      155179.47        1.53711900e+00        2.09515733e-08  35.0163  34.6227
0202-03-17_18:19:37.426000      155179.67        1.58765300e+00        2.09520933e-08  35.0142  34.6192
0202-03-17_18:19:37.620000      155179.87        1.63484700e+00        3.58890433e-08  35.0142  34.6192
0202-03-17_18:19:37.812000      155180.06        1.68594500e+00        4.38223633e-08  35.0142  34.6192
0202-03-17_18:19:38.004000      155180.25        1.73575300e+00        4.05994533e-08  35.0142  34.6192
0202-03-17_18:19:38.203000      155180.45        1.78343400e+00        3.31619633e-08  35.0142  34.6192
0202-03-17_18:19:38.426000      155180.67        1.83317300e+00        3.08687433e-08  35.0142  34.6192
0202-03-17_18:19:38.630000      155180.88        1.88497400e+00        3.00630133e-08  35.0144  34.6315
0202-03-17_18:19:38.832000      155181.08        1.93242900e+00        3.72525833e-08  35.0144  34.6315
0202-03-17_18:19:39.035000      155181.28        1.98202500e+00        4.66734033e-08  35.0144  34.6315
0202-03-17_18:19:39.227000      155181.47        2.03333000e+00        5.85733833e-08  35.0144  34.6315
0202-03-17_18:19:39.440000      155181.69        2.07976400e+00        5.44827633e-08  35.0110  34.6267
0202-03-17_18:19:39.645000      155181.89        2.12998900e+00        5.09499533e-08  35.0110  34.6267
0202-03-17_18:19:39.844000      155182.09        2.18197800e+00        3.71906033e-08  35.0110  34.6267
0202-03-17_18:19:40.047000      155182.29        2.23000900e+00        4.32645533e-08  35.0110  34.6267
0202-03-17_18:19:40.250000      155182.50        2.27909500e+00        3.97937233e-08  35.0110  34.6267
0202-03-17_18:19:40.450000      155182.69        2.33153000e+00        4.40083033e-08  35.0147  34.6255
0202-03-17_18:19:40.652000      155182.90        2.37889000e+00        5.01442233e-08  35.0147  34.6255
0202-03-17_18:19:40.844000      155183.09        2.42865100e+00        5.03921433e-08  35.0147  34.6255
0202-03-17_18:19:41.040000      155183.28        2.47986000e+00        5.23134933e-08  35.0147  34.6255
0202-03-17_18:19:41.242000      155183.49        2.52957600e+00        4.54957933e-08  35.0147  34.6255
0202-03-17_18:19:41.440000      155183.69        2.57723100e+00        5.21275533e-08  35.0197  34.6385
0202-03-17_18:19:41.637000      155183.88        2.62892200e+00        5.65900533e-08  35.0197  34.6385
0202-03-17_18:19:41.840000      155184.09        2.67852500e+00        5.28713033e-08  35.0197  34.6385
0202-03-17_18:19:42.030000      155184.28        2.72634100e+00        5.03301633e-08  35.0197  34.6385
0202-03-17_18:19:42.223000      155184.47        2.77766400e+00        3.94838333e-08  35.0197  34.6385
0202-03-17_18:19:42.438000      155184.68        2.82758500e+00        3.20463433e-08  35.0134  34.6256
0202-03-17_18:19:42.630000      155184.88        2.87479700e+00        3.58890433e-08  35.0134  34.6256
0202-03-17_18:19:42.820000      155185.07        2.92679600e+00        3.59509733e-08  35.0134  34.6256
0202-03-17_18:19:43.023000      155185.27        2.97650400e+00        3.81200233e-08  35.0134  34.6256
0202-03-17_18:19:43.220000      155185.46        3.02301400e+00        2.91948833e-08  35.0134  34.6256
0202-03-17_18:19:43.426000      155185.67        3.07604400e+00        3.55786233e-08  35.0145  34.6230
0202-03-17_18:19:43.625000      155185.87        3.12417900e+00        4.41937133e-08  35.0145  34.6230
0202-03-17_18:19:43.816000      155186.06        3.17255500e+00        5.68374333e-08  35.0145  34.6230
0202-03-17_18:19:44.008000      155186.25        3.22453400e+00        5.59697333e-08  35.0145  34.6230
0202-03-17_18:19:44.220000      155186.46        3.27428200e+00        6.06181633e-08  35.0145  34.6230
0202-03-17_18:19:44.420000      155186.67        3.32310400e+00        5.93166033e-08  35.0159  34.6359
0202-03-17_18:19:44.633000      155186.88        3.37392300e+00        6.26014933e-08  35.0159  34.6359
0202-03-17_18:19:44.824000      155187.07        3.42164100e+00        7.45634433e-08  35.0159  34.6359
0202-03-17_18:19:45.016000      155187.26        3.47023100e+00        7.82202133e-08  35.0159  34.6359
0202-03-17_18:19:45.207000      155187.45        3.52211600e+00        8.85087333e-08  35.0159  34.6359
0202-03-17_18:19:45.414000      155187.66        3.57218400e+00        1.06730573e-07  35.0168  34.6254
0202-03-17_18:19:45.610000      155187.85        3.61983600e+00        1.29538863e-07  35.0168  34.6254
0202-03-17_18:19:45.812000      155188.06        3.67132800e+00        1.50425803e-07  35.0168  34.6254
0202-03-17_18:19:46.004000      155188.25        3.72065900e+00        2.05277263e-07  35.0168  34.6254
0202-03-17_18:19:46.195000      155188.44        3.76570700e+00        2.58703203e-07  35.0168  34.6254
0202-03-17_18:19:46.390000      155188.64        3.81989300e+00        3.41135343e-07  35.0168  34.6254
0202-03-17_18:19:46.590000      155188.83        3.87018600e+00        4.85794453e-07  35.0156  34.6339
0202-03-17_18:19:46.780000      155189.03        3.91780700e+00        6.22582213e-07  35.0156  34.6339
0202-03-17_18:19:46.973000      155189.22        3.96626700e+00        7.77963693e-07  35.0156  34.6339
0202-03-17_18:19:47.176000      155189.42        4.01874100e+00        9.84229983e-07  35.0156  34.6339
0202-03-17_18:19:47.406000      155189.65        4.06927600e+00        1.34922461e-06  35.0156  34.6339
0202-03-17_18:19:47.613000      155189.86        4.11878500e+00        1.81388155e-06  35.0125  34.6240
0202-03-17_18:19:47.816000      155190.06        4.16813700e+00        2.21364643e-06  35.0125  34.6240
0202-03-17_18:19:48.020000      155190.27        4.21499500e+00        3.56522358e-06  35.0125  34.6240
0202-03-17_18:19:48.215000      155190.46        4.26698100e+00        3.79002160e-06  35.0125  34.6240
0202-03-17_18:19:48.430000      155190.68        4.31669800e+00        6.06973496e-06  35.0164  34.6236
0202-03-17_18:19:48.630000      155190.88        4.36569600e+00        7.22006616e-06  35.0164  34.6236
0202-03-17_18:19:48.832000      155191.08        4.41617800e+00        8.52534386e-06  35.0164  34.6236
0202-03-17_18:19:49.023000      155191.27        4.46416000e+00        1.01108918e-05  35.0164  34.6236
0202-03-17_18:19:49.227000      155191.47        4.51301800e+00        1.30336994e-05  35.0164  34.6236
0202-03-17_18:19:49.440000      155191.69        4.56496900e+00        1.65014268e-05  35.0151  34.6115
0202-03-17_18:19:49.650000      155191.89        4.61338600e+00        1.84004646e-05  35.0151  34.6115
0202-03-17_18:19:49.840000      155192.08        4.66229800e+00        2.28834086e-05  35.0151  34.6115
