Repository: shortlab/2024-Beam-On-Not

# 2024-Beam-On-Not
Data repository for Alexis' paper disproving the beam-on effect as a temperature artifact

File: data/IcT/IcT 2/f37/6e20pm2/Ic_2024-03-17_21-45-57544046_f37-6e20pm2-1200keV-0nA-60k.txt
# Ic = 0.72 A, n = 18.25 , Tavg = 59.87 K, f37-6e20pm2-1200keV-0nA-60k
#datetime                        t_s     iHTS_A                vHTS_V                tHTS_K  tTAR_K
0202-03-17_21:45:38.100000      167540.35        2.24499100e-02        4.50258588e-09  59.8367  58.8146
0202-03-17_21:45:38.367000      167540.61        1.55709300e-02        2.25384359e-08  59.8367  58.8146
0202-03-17_21:45:38.580000      167540.82        2.55250400e-02        3.00998659e-08  59.8582  58.8291
0202-03-17_21:45:38.780000      167541.03        3.50751000e-02        7.78746588e-09  59.8582  58.8291
0202-03-17_21:45:38.973000      167541.22        4.44815600e-02        1.45431659e-08  59.8582  58.8291
0202-03-17_21:45:39.168000      167541.41        5.50144900e-02        6.54788588e-09  59.8582  58.8291
0202-03-17_21:45:39.418000      167541.66        6.47786300e-02        1.47290959e-08  59.8582  58.8291
0202-03-17_21:45:39.637000      167541.88        7.48574100e-02        1.82618959e-08  59.8507  58.8312
0202-03-17_21:45:39.840000      167542.08        8.40501600e-02        2.56993659e-08  59.8507  58.8312
0202-03-17_21:45:40.040000      167542.29        9.40532500e-02        4.00784659e-08  59.8507  58.8312
0202-03-17_21:45:40.234000      167542.48        1.04182100e-01        5.06768559e-08  59.8507  58.8312
0202-03-17_21:45:40.445000      167542.69        1.14029400e-01        5.81143159e-08  59.8638  58.8496
0202-03-17_21:45:40.650000      167542.89        1.24462900e-01        5.75565059e-08  59.8638  58.8496
0202-03-17_21:45:40.848000      167543.09        1.34028100e-01        6.33825259e-08  59.8638  58.8496
0202-03-17_21:45:41.043000      167543.29        1.43433100e-01        7.67699659e-08  59.8638  58.8496
0202-03-17_21:45:41.234000      167543.48        1.53911100e-01        7.12538459e-08  59.8638  58.8496
0202-03-17_21:45:41.440000      167543.69        1.63995900e-01        7.68319459e-08  59.8690  58.8240
0202-03-17_21:45:41.633000      167543.88        1.72954100e-01        8.59428359e-08  59.8690  58.8240
0202-03-17_21:45:41.836000      167544.08        1.83557600e-01        8.54470059e-08  59.8690  58.8240
0202-03-17_21:45:42.040000      167544.29        1.93505800e-01        6.90226059e-08  59.8690  58.8240
0202-03-17_21:45:42.242000      167544.49        2.02754900e-01        4.76398859e-08  59.8690  58.8240
0202-03-17_21:45:42.460000      167544.71        2.13540200e-01        5.45815259e-08  59.8640  58.8429
0202-03-17_21:45:42.668000      167544.91        2.22887300e-01        6.68533459e-08  59.8640  58.8429
0202-03-17_21:45:42.860000      167545.11        2.33157500e-01        6.39403359e-08  59.8640  58.8429
0202-03-17_21:45:43.050000      167545.30        2.43205100e-01        4.52846859e-08  59.8640  58.8429
0202-03-17_21:45:43.242000      167545.49        2.53034600e-01        3.64836859e-08  59.8640  58.8429
0202-03-17_21:45:43.445000      167545.69        2.62214900e-01        2.91701759e-08  59.8527  58.8402
0202-03-17_21:45:43.637000      167545.88        2.73023900e-01        4.02643959e-08  59.8527  58.8402
0202-03-17_21:45:43.832000      167546.08        2.82982400e-01        3.77852459e-08  59.8527  58.8402
0202-03-17_21:45:44.035000      167546.28        2.92439400e-01        3.43764059e-08  59.8527  58.8402
0202-03-17_21:45:44.227000      167546.47        3.02644300e-01        2.81165359e-08  59.8527  58.8402
0202-03-17_21:45:44.430000      167546.67        3.12671100e-01        3.59258759e-08  59.8588  58.8356
0202-03-17_21:45:44.630000      167546.88        3.22576300e-01        3.59878559e-08  59.8588  58.8356
0202-03-17_21:45:44.824000      167547.07        3.31840300e-01        4.55326059e-08  59.8588  58.8356
0202-03-17_21:45:45.016000      167547.26        3.42592500e-01        4.16279959e-08  59.8588  58.8356
0202-03-17_21:45:45.220000      167547.47        3.52398200e-01        4.22479559e-08  59.8588  58.8356
0202-03-17_21:45:45.438000      167547.68        3.62149000e-01        2.96044859e-08  59.8718  58.8519
0202-03-17_21:45:45.650000      167547.89        3.72582400e-01        3.35712559e-08  59.8718  58.8519
0202-03-17_21:45:45.840000      167548.09        3.81905800e-01        4.32399559e-08  59.8718  58.8519
0202-03-17_21:45:46.035000      167548.28        3.91488900e-01        5.09253459e-08  59.8718  58.8519
0202-03-17_21:45:46.227000      167548.47        4.02145000e-01        5.46440759e-08  59.8718  58.8519
0202-03-17_21:45:46.440000      167548.69        4.12051600e-01        6.00362459e-08  59.8400  58.8519
0202-03-17_21:45:46.650000      167548.90        4.21892800e-01        7.27419159e-08  59.8400  58.8519
0202-03-17_21:45:46.850000      167549.10        4.31609500e-01        7.26799359e-08  59.8400  58.8519
0202-03-17_21:45:47.043000      167549.29        4.41124300e-01        7.41054459e-08  59.8400  58.8519
0202-03-17_21:45:47.250000      167549.50        4.51415300e-01        7.46012859e-08  59.8400  58.8519
0202-03-17_21:45:47.457000      167549.70        4.61676600e-01        8.14809359e-08  59.8378  58.8201
0202-03-17_21:45:47.660000      167549.91        4.71155800e-01        9.00340259e-08  59.8378  58.8201
0202-03-17_21:45:47.850000      167550.10        4.81473600e-01        8.74928959e-08  59.8378  58.8201
0202-03-17_21:45:48.055000      167550.30        4.91221400e-01        8.64392559e-08  59.8378  58.8201
0202-03-17_21:45:48.250000      167550.50        5.00781500e-01        6.70398559e-08  59.8378  58.8201
0202-03-17_21:45:48.460000      167550.71        5.10738600e-01        6.47466359e-08  59.8442  58.8179
0202-03-17_21:45:48.668000      167550.92        5.21120100e-01        6.60481959e-08  59.8442  58.8179
0202-03-17_21:45:48.863000      167551.11        5.30672100e-01        7.06966159e-08  59.8442  58.8179
0202-03-17_21:45:49.066000      167551.31        5.40489600e-01        6.70398559e-08  59.8442  58.8179
0202-03-17_21:45:49.260000      167551.51        5.51168000e-01        6.99528659e-08  59.8442  58.8179
0202-03-17_21:45:49.473000      167551.72        5.60908400e-01        7.13783759e-08  59.8572  58.8368
0202-03-17_21:45:49.664000      167551.91        5.70221400e-01        7.78861659e-08  59.8572  58.8368
0202-03-17_21:45:49.860000      167552.10        5.80620000e-01        8.24726059e-08  59.8572  58.8368
0202-03-17_21:45:50.050000      167552.30        5.90513200e-01        9.22652659e-08  59.8572  58.8368
0202-03-17_21:45:50.254000      167552.50        5.99875200e-01        9.79673259e-08  59.8572  58.8368
0202-03-17_21:45:50.470000      167552.71        6.10081600e-01        1.07140206e-07  59.8696  58.8593
0202-03-17_21:45:50.670000      167552.92        6.20185600e-01        1.17800576e-07  59.8696  58.8593
0202-03-17_21:45:50.867000      167553.11        6.29859200e-01        1.04227196e-07  59.8696  58.8593
0202-03-17_21:45:51.060000      167553.30        6.40087900e-01        8.87942059e-08  59.8696  58.8593
0202-03-17_21:45:51.250000      167553.50        6.50123700e-01        7.39808859e-08  59.8696  58.8593
0202-03-17_21:45:51.473000      167553.72        6.59825500e-01        9.22641659e-08  59.8677  58.8332
0202-03-17_21:45:51.664000      167553.91        6.69769200e-01        1.14142596e-07  59.8677  58.8332
0202-03-17_21:45:51.875000      167554.12        6.79816800e-01        1.34843536e-07  59.8677  58.8332
0202-03-17_21:45:52.066000      167554.31        6.88821100e-01        1.57341876e-07  59.8677  58.8332
0202-03-17_21:45:52.270000      167554.52        6.99595900e-01        1.73084506e-07  59.8677  58.8332
0202-03-17_21:45:52.477000      167554.72        7.09508500e-01        2.07420806e-07  59.8718  58.8541
0202-03-17_21:45:52.676000      167554.92        7.19032200e-01        2.57561716e-07  59.8718  58.8541
0202-03-17_21:45:52.880000      167555.13        7.29127300e-01        3.19044766e-07  59.8718  58.8541
0202-03-17_21:45:53.074000      167555.32        7.39438200e-01        3.93233486e-07  59.8718  58.8541
0202-03-17_21:45:53.273000      167555.52        7.48475100e-01        4.80251826e-07  59.8718  58.8541
0202-03-17_21:45:53.480000      167555.72        7.59619500e-01        6.58874956e-07  59.8509  58.8431
0202-03-17_21:45:53.676000      167555.92        7.69172900e-01        7.46761006e-07  59.8509  58.8431
0202-03-17_21:45:53.870000      167556.12        7.78333100e-01        9.86805196e-07  59.8509  58.8431
0202-03-17_21:45:54.062000      167556.31        7.88894200e-01        1.20992916e-06  59.8509  58.8431
0202-03-17_21:45:54.254000      167556.50        7.98907700e-01        1.48641694e-06  59.8509  58.8431
0202-03-17_21:45:54.465000      167556.71        8.07716000e-01        1.92814040e-06  59.8607  58.8307
0202-03-17_21:45:54.668000      167556.91        8.19303700e-01        2.32164429e-06  59.8607  58.8307
0202-03-17_21:45:54.870000      167557.12        8.28420700e-01        2.77514374e-06  59.8607  58.8307
0202-03-17_21:45:55.062000      167557.31        8.38223500e-01        3.92974825e-06  59.8607  58.8307
0202-03-17_21:45:55.258000      167557.50        8.48556000e-01        5.47351811e-06  59.8607  58.8307
0202-03-17_21:45:55.465000      167557.71        8.58352800e-01        5.58731133e-06  59.8575  58.8270
0202-03-17_21:45:55.676000      167557.92        8.68030900e-01        6.81219988e-06  59.8575  58.8270
0202-03-17_21:45:55.875000      167558.12        8.78350100e-01        9.10424068e-06  59.8575  58.8270
0202-03-17_21:45:56.070000      167558.32        8.87642300e-01        9.25528318e-06  59.8575  58.8270
0202-03-17_21:45:56.270000      167558.52        8.98318100e-01        1.19183915e-05  59.8575  58.8270
0202-03-17_21:45:56.484000      167558.73        9.08343400e-01        1.33689451e-05  59.8740  58.8611
0202-03-17_21:45:56.684000      167558.93        9.17669700e-01        1.61754105e-05  59.8740  58.8611
0202-03-17_21:45:56.875000      167559.12        9.28309500e-01        1.81711302e-05  59.8740  58.8611
0202-03-17_21:45:57.080000      167559.33        9.37551300e-01        2.03206268e-05  59.8740  58.8611
