Repository: shortlab/2024-Beam-On-Not

# 2024-Beam-On-Not
Data repository for Alexis' paper disproving the beam-on effect as a temperature artifact

File: data/IcT/IcT 2/f37/after150keVSet/Ic_2024-05-12_19-01-52068229_f37-150keV-0nA-20K.txt
# Ic = 12.69 A, n = 30.20 , Tavg = 20.00 K, f37-150keV-0nA-20K
#datetime                        t_s     iHTS_A                vHTS_V                tHTS_K  tTAR_K
0202-05-12_19:01:30.582000      1900.06        4.15422000e-01       -4.21357417e-09  20.0353  19.9382
0202-05-12_19:01:30.984000      1900.46        5.99096900e-01        6.20715833e-10  20.0175  19.7160
0202-05-12_19:01:31.400000      1900.87        1.00755000e+00       -6.56873417e-09  20.0175  19.7160
0202-05-12_19:01:31.824000      1901.30        1.19361900e+00       -8.05621417e-09  20.0175  19.7160
0202-05-12_19:01:32.227000      1901.70        1.58209800e+00        3.03786583e-09  20.0131  19.9441
0202-05-12_19:01:32.620000      1902.09        1.78464300e+00       -2.29225417e-09  20.0131  19.9441
0202-05-12_19:01:33.030000      1902.50        2.17879200e+00       -4.33752417e-09  20.0235  19.7707
0202-05-12_19:01:33.426000      1902.90        2.38011200e+00       -8.18016417e-09  20.0235  19.7707
0202-05-12_19:01:33.848000      1903.32        2.77060500e+00       -6.94060417e-09  20.0235  19.7707
0202-05-12_19:01:34.277000      1903.75        2.97364000e+00       -9.48170417e-09  20.0160  19.8132
0202-05-12_19:01:34.680000      1904.15        3.36380200e+00       -1.14030242e-08  20.0160  19.8132
0202-05-12_19:01:35.082000      1904.56        3.56832600e+00       -1.36962142e-08  20.0014  19.9041
0202-05-12_19:01:35.480000      1904.95        3.95661200e+00       -6.07291417e-09  20.0014  19.9041
0202-05-12_19:01:35.883000      1905.36        4.34459900e+00       -1.50590442e-08  20.0014  19.9041
0202-05-12_19:01:36.340000      1905.81        4.54886100e+00       -1.30746942e-08  20.0300  19.7407
0202-05-12_19:01:36.810000      1906.28        4.93970800e+00       -4.39775417e-09  20.0300  19.7407
0202-05-12_19:01:37.254000      1906.73        5.14457900e+00       -1.33226042e-08  19.9940  19.9106
0202-05-12_19:01:37.730000      1907.20        5.53396100e+00       -1.49340342e-08  19.9940  19.9106
0202-05-12_19:01:38.137000      1907.61        5.74105500e+00       -8.61227417e-09  20.0392  19.8121
0202-05-12_19:01:38.535000      1908.01        6.13111500e+00       -8.55029417e-09  20.0392  19.8121
0202-05-12_19:01:38.945000      1908.42        6.33525300e+00       -9.91381417e-09  20.0088  19.9335
0202-05-12_19:01:39.355000      1908.83        6.72719900e+00       -5.26545417e-09  20.0088  19.9335
0202-05-12_19:01:39.800000      1909.28        6.93043900e+00       -6.69094417e-09  20.0088  19.9335
0202-05-12_19:01:40.207000      1909.68        7.31944400e+00       -5.55114167e-10  20.0249  19.9192
0202-05-12_19:01:40.610000      1910.08        7.52260600e+00       -1.25168942e-08  20.0249  19.9192
0202-05-12_19:01:41.004000      1910.48        7.91428100e+00       -9.35600417e-09  20.0100  19.7025
0202-05-12_19:01:41.400000      1910.87        8.09847800e+00       -1.04716142e-08  20.0100  19.7025
0202-05-12_19:01:41.824000      1911.30        8.50884600e+00       -7.24935417e-09  20.0100  19.7025
0202-05-12_19:01:42.254000      1911.73        8.69406400e+00       -1.30139142e-08  20.0107  19.9620
0202-05-12_19:01:42.730000      1912.21        9.10695400e+00       -1.07827042e-08  20.0107  19.9620
0202-05-12_19:01:43.184000      1912.66        9.28951800e+00       -1.54930442e-08  20.0195  19.7776
0202-05-12_19:01:43.620000      1913.09        9.67963400e+00       -1.22082042e-08  20.0195  19.7776
0202-05-12_19:01:44.080000      1913.55        9.87970500e+00       -1.01629242e-08  20.0038  19.8001
0202-05-12_19:01:44.543000      1914.02        1.02717800e+01       -1.74763342e-08  20.0038  19.8001
0202-05-12_19:01:44.992000      1914.47        1.04760300e+01       -2.35501942e-08  20.0006  19.8999
0202-05-12_19:01:45.510000      1914.99        1.08724100e+01       -1.98315042e-08  20.0006  19.8999
0202-05-12_19:01:45.926000      1915.40        1.10702300e+01       -2.19387642e-08  20.0006  19.8999
0202-05-12_19:01:46.410000      1915.89        1.14606000e+01       -1.11545742e-08  20.0219  19.7306
0202-05-12_19:01:46.875000      1916.35        1.16656500e+01       -3.03544417e-09  20.0219  19.7306
0202-05-12_19:01:47.310000      1916.78        1.20559000e+01        2.07641458e-08  19.9939  19.8926
0202-05-12_19:01:47.832000      1917.31        1.22608500e+01        5.47904858e-08  19.9939  19.8926
0202-05-12_19:01:48.246000      1917.72        1.26483800e+01        1.58975916e-07  20.0381  19.8083
0202-05-12_19:01:48.680000      1918.15        1.28527400e+01        2.89191906e-07  20.0381  19.8083
0202-05-12_19:01:49.188000      1918.66        1.32426600e+01        6.68993696e-07  19.9872  19.7686
0202-05-12_19:01:49.625000      1919.10        1.34462900e+01        1.15006770e-06  19.9872  19.7686
0202-05-12_19:01:50.080000      1919.55        1.38362900e+01        2.98418558e-06  20.0214  19.9226
0202-05-12_19:01:50.570000      1920.05        1.40221600e+01        4.37206113e-06  20.0214  19.9226
0202-05-12_19:01:51.016000      1920.49        1.44323700e+01        9.71581266e-06  20.0016  19.7028
0202-05-12_19:01:51.438000      1920.91        1.48221300e+01        2.06082770e-05  20.0016  19.7028

File: data/IcT/IcT 2/f37/after150keVSet/Ic_2024-05-12_19-03-00157808_f37-150keV-0nA-20K.txt
# Ic = 12.70 A, n = 30.40 , Tavg = 19.98 K, f37-150keV-0nA-20K
#datetime                        t_s     iHTS_A                vHTS_V                tHTS_K  tTAR_K
0202-05-12_19:02:39.395000      1968.87        4.22240800e-01        4.82587368e-10  19.9957  19.7581
0202-05-12_19:02:39.805000      1969.28        6.07100400e-01        6.61841737e-09  19.9957  19.7581
0202-05-12_19:02:40.227000      1969.70        1.01265600e+00        1.03990874e-08  20.0173  19.9473
0202-05-12_19:02:40.630000      1970.10        1.20143900e+00        4.82105737e-09  20.0173  19.9473
0202-05-12_19:02:41.030000      1970.51        1.58801600e+00        2.89973737e-09  20.0086  19.7003
0202-05-12_19:02:41.434000      1970.91        1.79387300e+00       -4.66159263e-09  20.0086  19.7003
0202-05-12_19:02:41.850000      1971.33        2.18330900e+00        1.35027737e-09  20.0086  19.7003
0202-05-12_19:02:42.270000      1971.74        2.39025000e+00       -3.23122632e-10  20.0044  19.9025
0202-05-12_19:02:42.670000      1972.15        2.77892900e+00        4.88303737e-09  20.0044  19.9025
0202-05-12_19:02:43.070000      1972.54        2.98029100e+00        6.86633737e-09  20.0153  19.8227
0202-05-12_19:02:43.480000      1972.95        3.37088700e+00        8.16787737e-09  20.0153  19.8227
0202-05-12_19:02:43.895000      1973.37        3.57410900e+00        2.71379737e-09  20.0153  19.8227
0202-05-12_19:02:44.310000      1973.78        3.96396800e+00        6.18457737e-09  20.0139  19.7928
0202-05-12_19:02:44.703000      1974.18        4.35246900e+00        1.11428174e-08  20.0139  19.7928
0202-05-12_19:02:45.105000      1974.58        4.55923200e+00        6.12259737e-09  19.9952  19.9135
0202-05-12_19:02:45.508000      1974.98        4.94890100e+00        7.17622737e-09  19.9952  19.9135
0202-05-12_19:02:45.920000      1975.39        5.15330400e+00        4.26325737e-09  19.9952  19.9135
0202-05-12_19:02:46.320000      1975.80        5.54118800e+00        1.34351374e-08  20.0247  19.7370
0202-05-12_19:02:46.715000      1976.19        5.74880000e+00        9.65360737e-09  20.0247  19.7370
0202-05-12_19:02:47.105000      1976.58        6.13646800e+00        9.96349737e-09  19.9849  19.8723
0202-05-12_19:02:47.496000      1976.97        6.33949400e+00        4.81931737e-09  19.9849  19.8723
0202-05-12_19:02:47.926000      1977.40        6.73180200e+00        8.29008737e-09  19.9849  19.8723
0202-05-12_19:02:48.340000      1977.81        6.93826500e+00        8.78591737e-09  20.0270  19.8575
0202-05-12_19:02:48.730000      1978.21        7.32958800e+00        6.43074737e-09  20.0270  19.8575
0202-05-12_19:02:49.130000      1978.60        7.53443300e+00        8.04217737e-09  19.9909  19.7339
0202-05-12_19:02:49.523000      1979.00        7.92150700e+00        1.57274574e-08  19.9909  19.7339
0202-05-12_19:02:49.938000      1979.41        8.10691700e+00        3.08392737e-09  20.0085  19.9260
0202-05-12_19:02:50.330000      1979.80        8.51834500e+00        1.22566874e-08  20.0085  19.9260
0202-05-12_19:02:50.723000      1980.20        8.70164500e+00        8.41404737e-09  20.0085  19.9260
0202-05-12_19:02:51.164000      1980.64        9.11639100e+00        4.38546737e-09  19.9999  19.7031
0202-05-12_19:02:51.637000      1981.11        9.30106300e+00        4.75733737e-09  19.9999  19.7031
0202-05-12_19:02:52.117000      1981.59        9.68684800e+00        1.13888074e-08  20.0051  19.9201
0202-05-12_19:02:52.613000      1982.09        9.89273700e+00        1.34793737e-09  20.0051  19.9201
0202-05-12_19:02:53.113000      1982.59        1.02811900e+01        6.98793737e-09  20.0042  19.8065
0202-05-12_19:02:53.535000      1983.01        1.04858600e+01        2.58749737e-09  20.0042  19.8065
0202-05-12_19:02:53.953000      1983.43        1.08770300e+01        6.86398737e-09  20.0020  19.7477
0202-05-12_19:02:54.410000      1983.89        1.10824500e+01        7.90137368e-10  20.0020  19.7477
0202-05-12_19:02:54.836000      1984.31        1.14682800e+01        2.40156737e-09  20.0020  19.7477
0202-05-12_19:02:55.270000      1984.74        1.16761100e+01        7.79365737e-09  19.9829  19.8958
0202-05-12_19:02:55.730000      1985.20        1.20649300e+01        4.04560974e-08  19.9829  19.8958
0202-05-12_19:02:56.200000      1985.68        1.22733100e+01        7.22508474e-08  20.0183  19.7421
0202-05-12_19:02:56.630000      1986.11        1.26604200e+01        1.76373997e-07  20.0183  19.7421
0202-05-12_19:02:57.090000      1986.57        1.28639800e+01        3.17622007e-07  19.9792  19.8526
0202-05-12_19:02:57.516000      1986.99        1.32556600e+01        6.78582267e-07  19.9792  19.8526
0202-05-12_19:02:57.940000      1987.41        1.34617400e+01        1.19826903e-06  19.9792  19.8526
0202-05-12_19:02:58.410000      1987.89        1.38510300e+01        3.07912125e-06  20.0222  19.8316
0202-05-12_19:02:58.836000      1988.31        1.40362600e+01        4.51410036e-06  20.0222  19.8316
0202-05-12_19:02:59.250000      1988.72        1.44475300e+01        1.01053932e-05  19.9804  19.7312
0202-05-12_19:02:59.742000      1989.22        1.48385000e+01        2.12996304e-05  19.9804  19.7312

File: data/IcT/IcT 2/f37/after150keVSet/Ic_2024-05-12_19-07-05795579_f37-150keV-0nA-20o7K.txt
# Ic =  nan A, n =  nan , Tavg = 20.68 K, f37-150keV-0nA-20o7K
#datetime                        t_s     iHTS_A                vHTS_V                tHTS_K  tTAR_K
0202-05-12_19:06:45.125000      2214.60        4.15203600e-01        2.25040056e-09  20.6856  20.5870
0202-05-12_19:06:45.543000      2215.02        5.99019600e-01       -2.52190944e-09  20.6856  20.5870
0202-05-12_19:06:45.945000      2215.42        1.00871300e+00       -2.02607944e-09  20.6972  20.5860
0202-05-12_19:06:46.344000      2215.82        1.19237700e+00       -1.11988394e-08  20.6972  20.5860
0202-05-12_19:06:46.734000      2216.21        1.58400100e+00       -8.65773944e-09  20.6972  20.5860
0202-05-12_19:06:47.140000      2216.61        1.78871000e+00       -8.71971944e-09  20.6802  20.4742
0202-05-12_19:06:47.543000      2217.02        2.17751700e+00       -1.16946694e-08  20.6802  20.4742
0202-05-12_19:06:47.940000      2217.42        2.38386000e+00       -8.84367944e-09  20.6785  20.5727
0202-05-12_19:06:48.336000      2217.81        2.77197200e+00       -2.52190944e-09  20.6785  20.5727
0202-05-12_19:06:48.730000      2218.21        2.97613600e+00       -5.43487944e-09  20.6785  20.5727
0202-05-12_19:06:49.137000      2218.61        3.36695200e+00       -5.62081944e-09  20.6936  20.4199
0202-05-12_19:06:49.540000      2219.01        3.57202400e+00       -3.63751944e-09  20.6936  20.4199
0202-05-12_19:06:49.938000      2219.41        3.96252000e+00       -4.07135944e-09  20.6923  20.5101
0202-05-12_19:06:50.330000      2219.80        4.35070800e+00        2.37450056e-09  20.6923  20.5101
0202-05-12_19:06:50.758000      2220.23        4.55546600e+00       -4.62852944e-09  20.6923  20.5101
0202-05-12_19:06:51.152000      2220.63        4.94423500e+00       -2.21130944e-09  20.6987  20.4382
0202-05-12_19:06:51.547000      2221.02        5.14980900e+00       -3.57482944e-09  20.6987  20.4382
0202-05-12_19:06:51.950000      2221.42        5.53761300e+00       -4.81438944e-09  20.6987  20.4382
0202-05-12_19:06:52.363000      2221.84        5.74279100e+00       -1.34293494e-08  20.7077  20.4189
0202-05-12_19:06:52.766000      2222.24        6.13150900e+00       -8.90494944e-09  20.7077  20.4189
0202-05-12_19:06:53.160000      2222.63        6.33583700e+00       -9.89659944e-09  20.6808  20.6109
0202-05-12_19:06:53.562000      2223.04        6.72554300e+00       -5.18625944e-09  20.6808  20.6109
0202-05-12_19:06:53.970000      2223.44        6.93129400e+00       -4.19460944e-09  20.7088  20.4701
0202-05-12_19:06:54.367000      2223.84        7.32044000e+00        3.30474056e-09  20.7088  20.4701
0202-05-12_19:06:54.760000      2224.24        7.52564400e+00        7.01660556e-10  20.7088  20.4701
0202-05-12_19:06:55.160000      2224.63        7.91621200e+00        2.31309056e-09  20.6794  20.5000
0202-05-12_19:06:55.562000      2225.04        8.10055200e+00       -6.48779944e-09  20.6794  20.5000
0202-05-12_19:06:55.970000      2225.44        8.51061400e+00       -7.23829444e-10  20.6794  20.5000
0202-05-12_19:06:56.375000      2225.85        8.69410400e+00       -3.63680944e-09  20.6956  20.5743
0202-05-12_19:06:56.840000      2226.32        9.10387100e+00       -5.31020944e-09  20.6956  20.5743
0202-05-12_19:06:57.297000      2226.77        9.28803000e+00       -7.54142944e-09  20.6985  20.4284
0202-05-12_19:06:57.740000      2227.21        9.67840700e+00       -6.30185944e-09  20.6985  20.4284
0202-05-12_19:06:58.200000      2227.68        9.88292900e+00       -6.36383944e-09  20.7124  20.5935
0202-05-12_19:06:58.633000      2228.11        1.02784200e+01       -4.62844944e-09  20.7124  20.5935
0202-05-12_19:06:59.080000      2228.55        1.04830500e+01       -3.82273944e-09  20.7084  20.4688
0202-05-12_19:06:59.490000      2228.96        1.08735200e+01       -4.38053944e-09  20.7084  20.4688
0202-05-12_19:06:59.918000      2229.39        1.10724600e+01        6.15574056e-09  20.6863  20.5000
0202-05-12_19:07:00.440000      2229.92        1.14635300e+01        1.83654306e-08  20.6863  20.5000
0202-05-12_19:07:00.883000      2230.36        1.16694600e+01        2.80340206e-08  20.6863  20.5000
0202-05-12_19:07:01.324000      2230.80        1.20592500e+01        7.79883806e-08  20.6943  20.5769
0202-05-12_19:07:01.793000      2231.27        1.22653400e+01        1.43933101e-07  20.6943  20.5769
0202-05-12_19:07:02.250000      2231.72        1.26570900e+01        3.38295491e-07  20.6941  20.4037
0202-05-12_19:07:02.670000      2232.15        1.28603700e+01        5.76538321e-07  20.6941  20.4037
0202-05-12_19:07:03.130000      2232.60        1.32482700e+01        1.24763708e-06  20.6898  20.5669
0202-05-12_19:07:03.547000      2233.02        1.34562700e+01        2.02744541e-06  20.6898  20.5669
0202-05-12_19:07:03.960000      2233.44        1.38474400e+01        5.09300567e-06  20.7184  20.4678
0202-05-12_19:07:04.410000      2233.89        1.40293500e+01        7.34745865e-06  20.7184  20.4678
0202-05-12_19:07:04.850000      2234.33        1.44377300e+01        1.54607622e-05  20.7184  20.4678
0202-05-12_19:07:05.330000      2234.80        1.48294000e+01        3.41868823e-05  20.6769  20.4780

File: data/IcT/IcT 2/f37/after150keVSet/Ic_2024-05-12_19-19-53775528_f37-beamOnSet1-21K.txt
# Ic = 12.39 A, n = 29.60 , Tavg = 20.90 K, f37-beamOnSet1-21K
#datetime                        t_s     iHTS_A                vHTS_V                tHTS_K  tTAR_K
0202-05-12_19:19:33.945000      2983.42        4.00407200e-01       -1.78135358e-08  20.8977  20.7986
0202-05-12_19:19:34.348000      2983.82        5.81114300e-01       -1.48385858e-08  20.8977  20.7986
0202-05-12_19:19:34.750000      2984.23        9.90179100e-01        9.81341667e-11  20.8977  20.7986
0202-05-12_19:19:35.152000      2984.63        1.17472800e+00       -5.60385583e-09  20.9031  20.6055
0202-05-12_19:19:35.543000      2985.02        1.56485100e+00       -2.07109583e-09  20.9031  20.6055
0202-05-12_19:19:35.960000      2985.44        1.76798200e+00       -3.62055583e-09  20.9031  20.6055
0202-05-12_19:19:36.360000      2985.83        2.15735400e+00       -3.55857583e-09  20.8887  20.7660
0202-05-12_19:19:36.758000      2986.23        2.36216200e+00       -7.40121583e-09  20.8887  20.7660
0202-05-12_19:19:37.160000      2986.64        2.75083300e+00       -2.13445583e-09  20.9081  20.7424
0202-05-12_19:19:37.562000      2987.04        2.95473800e+00       -8.51956583e-09  20.9081  20.7424
0202-05-12_19:19:37.977000      2987.45        3.34423800e+00       -1.37876958e-08  20.9081  20.7424
0202-05-12_19:19:38.383000      2987.86        3.54915800e+00       -2.19068258e-08  20.9002  20.6263
0202-05-12_19:19:38.785000      2988.26        3.93683100e+00       -1.14325358e-08  20.9002  20.6263
0202-05-12_19:19:39.203000      2988.68        4.33022100e+00       -1.58949558e-08  20.8843  20.7936
0202-05-12_19:19:39.605000      2989.08        4.53289700e+00       -1.79402258e-08  20.8843  20.7936
0202-05-12_19:19:40.008000      2989.48        4.92114800e+00       -1.76303358e-08  20.9146  20.6339
0202-05-12_19:19:40.406000      2989.88        5.12531200e+00       -2.25885858e-08  20.9146  20.6339
0202-05-12_19:19:40.830000      2990.30        5.51577600e+00       -2.61833058e-08  20.9146  20.6339
0202-05-12_19:19:41.234000      2990.71        5.72159000e+00       -1.53371558e-08  20.8839  20.7717
0202-05-12_19:19:41.637000      2991.11        6.11249300e+00       -1.00690158e-08  20.8839  20.7717
0202-05-12_19:19:42.047000      2991.52        6.32016000e+00       -1.30439658e-08  20.9071  20.7243
0202-05-12_19:19:42.450000      2991.92        6.70559600e+00       -1.06268158e-08  20.9071  20.7243
0202-05-12_19:19:42.902000      2992.38        6.90883200e+00       -8.33347583e-09  20.9071  20.7243
0202-05-12_19:19:43.320000      2992.80        7.29968500e+00       -3.56055583e-09  20.8972  20.6254
0202-05-12_19:19:43.715000      2993.19        7.50612700e+00       -5.91571583e-09  20.8972  20.6254
0202-05-12_19:19:44.120000      2993.60        7.89655700e+00       -5.17198583e-09  20.9096  20.8115
0202-05-12_19:19:44.516000      2993.99        8.07951100e+00       -1.19275858e-08  20.9096  20.8115
0202-05-12_19:19:44.930000      2994.40        8.48807200e+00       -9.13857583e-09  20.9066  20.6179
0202-05-12_19:19:45.330000      2994.80        8.67405400e+00       -1.70717658e-08  20.9066  20.6179
0202-05-12_19:19:45.720000      2995.19        9.08474600e+00       -2.75483583e-09  20.9066  20.6179
0202-05-12_19:19:46.125000      2995.60        9.26946700e+00       -8.02297583e-09  20.8849  20.7502
0202-05-12_19:19:46.527000      2996.00        9.66207600e+00       -2.69285583e-09  20.8849  20.7502
0202-05-12_19:19:46.934000      2996.41        9.86489800e+00       -2.56890583e-09  20.9007  20.7316
0202-05-12_19:19:47.344000      2996.82        1.02549700e+01       -3.06472583e-09  20.9007  20.7316
0202-05-12_19:19:47.746000      2997.22        1.04613000e+01       -6.78341583e-09  20.9007  20.7316
0202-05-12_19:19:48.152000      2997.63        1.08494700e+01        5.55022417e-09  20.8969  20.6445
0202-05-12_19:19:48.555000      2998.03        1.10546700e+01        2.20340417e-09  20.8969  20.6445
0202-05-12_19:19:48.950000      2998.43        1.14465400e+01        1.43519942e-08  20.8894  20.8054
0202-05-12_19:19:49.344000      2998.82        1.16479800e+01        2.44553142e-08  20.8894  20.8054
0202-05-12_19:19:49.740000      2999.21        1.20394300e+01        8.10413042e-08  20.8894  20.8054
0202-05-12_19:19:50.145000      2999.62        1.22427700e+01        1.48101584e-07  20.9056  20.6399
0202-05-12_19:19:50.547000      3000.02        1.26367500e+01        3.25544824e-07  20.9056  20.6399
0202-05-12_19:19:50.957000      3000.43        1.28382000e+01        6.32522264e-07  20.8839  20.7485
0202-05-12_19:19:51.363000      3000.84        1.32298900e+01        1.22509468e-06  20.8839  20.7485
0202-05-12_19:19:51.766000      3001.24        1.34348100e+01        2.50704928e-06  20.8839  20.7485
0202-05-12_19:19:52.200000      3001.67        1.38251000e+01        5.46588278e-06  20.9075  20.7293
0202-05-12_19:19:52.594000      3002.07        1.40081000e+01        7.68091732e-06  20.9075  20.7293
0202-05-12_19:19:52.996000      3002.47        1.44186900e+01        1.74885141e-05  20.8980  20.6219
0202-05-12_19:19:53.400000      3002.87        1.48087200e+01        3.74577871e-05  20.8980  20.6219

File: data/IcT/IcT 2/f37/after150keVSet/Ic_2024-05-12_19-20-59187752_f37-beamOnSet1-21K.txt
# Ic =  nan A, n =  nan , Tavg = 20.89 K, f37-beamOnSet1-21K
#datetime                        t_s     iHTS_A                vHTS_V                tHTS_K  tTAR_K
0202-05-12_19:20:39.438000      3048.91        4.07960800e-01       -7.69217000e-09  20.8899  20.8011
0202-05-12_19:20:39.848000      3049.32        5.92810200e-01        5.69510000e-09  20.8899  20.8011
0202-05-12_19:20:40.246000      3049.72        1.00257400e+00        8.97993000e-09  20.9159  20.6495
0202-05-12_19:20:40.650000      3050.12        1.18752800e+00        8.60810000e-10  20.9159  20.6495
0202-05-12_19:20:41.060000      3050.53        1.57657400e+00        6.62477000e-09  20.8821  20.7239
0202-05-12_19:20:41.465000      3050.94        1.78367100e+00        4.88940000e-10  20.8821  20.7239
0202-05-12_19:20:41.887000      3051.36        2.17219600e+00        4.76544000e-09  20.8821  20.7239
0202-05-12_19:20:42.293000      3051.77        2.37420200e+00        6.12910000e-10  20.9112  20.7525
0202-05-12_19:20:42.695000      3052.17        2.76224300e+00        6.12910000e-10  20.9112  20.7525
0202-05-12_19:20:43.100000      3052.57        2.97611400e+00        4.88960000e-10  20.8880  20.6315
0202-05-12_19:20:43.492000      3052.97        3.36171400e+00       -1.43236000e-09  20.8880  20.6315
0202-05-12_19:20:43.902000      3053.38        3.56799000e+00       -6.63852000e-09  20.8880  20.6315
0202-05-12_19:20:44.324000      3053.80        3.95370900e+00        3.21599000e-09  20.8858  20.7973
0202-05-12_19:20:44.730000      3054.20        4.34434700e+00        1.35665000e-09  20.8858  20.7973
0202-05-12_19:20:45.133000      3054.61        4.54999400e+00        1.97643000e-09  20.9067  20.6511
0202-05-12_19:20:45.535000      3055.01        4.94070900e+00        8.11226000e-09  20.9067  20.6511
0202-05-12_19:20:45.940000      3055.42        5.14439100e+00        5.51100000e-11  20.9067  20.6511
0202-05-12_19:20:46.350000      3055.83        5.53506600e+00        8.17424000e-09  20.8864  20.7214
0202-05-12_19:20:46.746000      3056.22        5.74093700e+00        7.18259000e-09  20.8864  20.7214
0202-05-12_19:20:47.140000      3056.61        6.12847500e+00        6.99665000e-09  20.9044  20.7757
0202-05-12_19:20:47.540000      3057.01        6.33274100e+00        6.56265000e-09  20.9044  20.7757
0202-05-12_19:20:47.950000      3057.42        6.72278100e+00        1.04050500e-08  20.9044  20.7757
0202-05-12_19:20:48.350000      3057.83        6.92781100e+00        1.34419700e-08  20.8846  20.6040
0202-05-12_19:20:48.754000      3058.23        7.31781700e+00        1.07769100e-08  20.8846  20.6040
0202-05-12_19:20:49.152000      3058.63        7.52684700e+00        3.52548000e-09  20.8779  20.8081
0202-05-12_19:20:49.543000      3059.02        7.91415600e+00        1.49914200e-08  20.8779  20.8081
0202-05-12_19:20:49.950000      3059.42        8.09945800e+00        1.44956000e-08  20.8779  20.8081
0202-05-12_19:20:50.348000      3059.82        8.50884700e+00        9.16548000e-09  20.9112  20.6638
0202-05-12_19:20:50.746000      3060.22        8.69199700e+00        7.98790000e-09  20.9112  20.6638
0202-05-12_19:20:51.150000      3060.62        9.10516300e+00        1.29461500e-08  20.8791  20.7287
0202-05-12_19:20:51.550000      3061.02        9.29052400e+00        9.66131000e-09  20.8791  20.7287
0202-05-12_19:20:51.960000      3061.43        9.67791200e+00        1.24503200e-08  20.9093  20.7569
0202-05-12_19:20:52.355000      3061.83        9.88237000e+00        1.30081200e-08  20.9093  20.7569
0202-05-12_19:20:52.750000      3062.22        1.02727400e+01        2.27386800e-08  20.9093  20.7569
0202-05-12_19:20:53.145000      3062.62        1.04759200e+01        1.66648300e-08  20.8941  20.6290
0202-05-12_19:20:53.547000      3063.02        1.08658600e+01        1.88343000e-08  20.8941  20.6290
0202-05-12_19:20:53.953000      3063.43        1.10740500e+01        1.64173900e-08  20.8886  20.7815
0202-05-12_19:20:54.355000      3063.83        1.14594500e+01        2.94947600e-08  20.8886  20.7815
0202-05-12_19:20:54.750000      3064.22        1.16642200e+01        4.93897200e-08  20.8886  20.7815
0202-05-12_19:20:55.145000      3064.62        1.20535800e+01        1.11739650e-07  20.8966  20.6385
0202-05-12_19:20:55.540000      3065.01        1.22640300e+01        1.94108500e-07  20.8966  20.6385
0202-05-12_19:20:55.950000      3065.42        1.26546000e+01        3.72109510e-07  20.8880  20.7351
0202-05-12_19:20:56.348000      3065.82        1.28571300e+01        6.82991490e-07  20.8880  20.7351
0202-05-12_19:20:56.746000      3066.22        1.32496200e+01        1.38402539e-06  20.8880  20.7351
0202-05-12_19:20:57.152000      3066.63        1.34510100e+01        2.68618455e-06  20.8978  20.7663
0202-05-12_19:20:57.560000      3067.03        1.38389400e+01        5.66478838e-06  20.8978  20.7663
0202-05-12_19:20:57.970000      3067.44        1.40297800e+01        8.08174693e-06  20.8978  20.7663
0202-05-12_19:20:58.375000      3067.85        1.44364000e+01        1.82722419e-05  20.8889  20.6201
0202-05-12_19:20:58.766000      3068.24        1.48280900e+01        3.85756340e-05  20.8889  20.6201

File: data/IcT/IcT 2/f37/after150keVSet/Ic_2024-05-12_19-30-07019909_f37-beamOnSet1-23K.txt
# Ic = 11.56 A, n = 27.45 , Tavg = 23.06 K, f37-beamOnSet1-23K
#datetime                        t_s     iHTS_A                vHTS_V                tHTS_K  tTAR_K
0202-05-12_19:29:48.375000      3597.85        4.07637200e-01        6.66116000e-09  23.0644  22.9113
0202-05-12_19:29:48.797000      3598.27        5.91419600e-01        3.93412000e-09  23.0644  22.9113
0202-05-12_19:29:49.220000      3598.69        1.00439800e+00        1.07517100e-08  23.0981  22.8635
0202-05-12_19:29:49.613000      3599.09        1.18556600e+00        4.92577000e-09  23.0981  22.8635
0202-05-12_19:29:50.004000      3599.48        1.57729800e+00        1.18053400e-08  23.0668  22.9357
0202-05-12_19:29:50.410000      3599.88        1.77654100e+00        1.09996300e-08  23.0668  22.9357
0202-05-12_19:29:50.824000      3600.30        2.16685800e+00        1.52141400e-08  23.0668  22.9357
0202-05-12_19:29:51.230000      3600.70        2.36951900e+00        5.60753000e-09  23.0860  22.8491
0202-05-12_19:29:51.633000      3601.11        2.76180900e+00        5.29764000e-09  23.0860  22.8491
0202-05-12_19:29:52.040000      3601.51        2.96717500e+00        1.01319300e-08  23.0619  22.8955
0202-05-12_19:29:52.430000      3601.91        3.35383600e+00        1.55860100e-08  23.0619  22.8955
0202-05-12_19:29:52.840000      3602.31        3.55885600e+00        8.08682000e-09  23.0619  22.8955
0202-05-12_19:29:53.273000      3602.75        3.94750500e+00        3.25317000e-09  23.0810  22.9144
0202-05-12_19:29:53.668000      3603.14        4.33888100e+00       -3.41560000e-10  23.0810  22.9144
0202-05-12_19:29:54.074000      3603.55        4.54240600e+00        5.29845000e-09  23.0591  22.8206
0202-05-12_19:29:54.470000      3603.94        4.93236200e+00        1.57977000e-09  23.0591  22.8206
0202-05-12_19:29:54.870000      3604.35        5.13646800e+00       -2.63475000e-09  23.0591  22.8206
0202-05-12_19:29:55.270000      3604.74        5.52419500e+00        2.94328000e-09  23.0774  22.9715
0202-05-12_19:29:55.660000      3605.14        5.73081200e+00        3.03100000e-11  23.0774  22.9715
0202-05-12_19:29:56.082000      3605.56        6.12449000e+00       -3.00661000e-09  23.0623  22.8206
0202-05-12_19:29:56.480000      3605.95        6.32591400e+00       -1.08158600e-08  23.0623  22.8206
0202-05-12_19:29:56.900000      3606.37        6.71518900e+00       -1.13736600e-08  23.0623  22.8206
0202-05-12_19:29:57.305000      3606.78        6.92097300e+00       -1.10637700e-08  23.0798  22.8949
0202-05-12_19:29:57.703000      3607.18        7.30825100e+00       -3.93629000e-09  23.0798  22.8949
0202-05-12_19:29:58.120000      3607.59        7.51212700e+00       -1.34189400e-08  23.0625  22.8932
0202-05-12_19:29:58.523000      3608.00        7.90525500e+00       -6.51450000e-10  23.0625  22.8932
0202-05-12_19:29:58.926000      3608.40        8.08664100e+00       -2.13843000e-09  23.0852  22.8464
0202-05-12_19:29:59.332000      3608.81        8.49735600e+00        2.26251000e-09  23.0852  22.8464
0202-05-12_19:29:59.734000      3609.21        8.68216000e+00       -3.56343000e-09  23.0852  22.8464
0202-05-12_19:30:00.130000      3609.60        9.09273400e+00       -3.56343000e-09  23.0443  22.9255
0202-05-12_19:30:00.520000      3610.00        9.27680900e+00       -1.03190500e-08  23.0443  22.9255
0202-05-12_19:30:00.920000      3610.40        9.66488800e+00       -7.96388000e-09  23.0851  22.8472
0202-05-12_19:30:01.330000      3610.80        9.87158600e+00        1.70471000e-09  23.0851  22.8472
0202-05-12_19:30:01.727000      3611.20        1.02598200e+01        8.08845000e-09  23.0851  22.8472
0202-05-12_19:30:02.130000      3611.60        1.04640500e+01        7.77856000e-09  23.0419  22.8584
0202-05-12_19:30:02.530000      3612.00        1.08519600e+01        2.22814500e-08  23.0419  22.8584
0202-05-12_19:30:02.957000      3612.43        1.10576100e+01        5.46960100e-08  23.0419  22.8584
0202-05-12_19:30:03.363000      3612.84        1.14515200e+01        1.33532180e-07  23.0811  22.9271
0202-05-12_19:30:03.766000      3613.24        1.16558000e+01        2.51662490e-07  23.0811  22.9271
0202-05-12_19:30:04.170000      3613.64        1.20437800e+01        5.68184780e-07  23.0543  22.8158
0202-05-12_19:30:04.574000      3614.05        1.22472400e+01        9.59762800e-07  23.0543  22.8158
0202-05-12_19:30:04.984000      3614.46        1.26368600e+01        2.50723526e-06  23.0782  22.9469
0202-05-12_19:30:05.375000      3614.85        1.28429900e+01        3.83369173e-06  23.0782  22.9469
0202-05-12_19:30:05.812000      3615.29        1.32351600e+01        8.21325401e-06  23.0782  22.9469
0202-05-12_19:30:06.246000      3615.72        1.34376200e+01        1.23152781e-05  23.0628  22.7931
0202-05-12_19:30:06.650000      3616.12        1.38265900e+01        2.55605666e-05  23.0628  22.7931

File: data/IcT/IcT 2/f37/after150keVSet/Ic_2024-05-12_19-40-45752439_f37-beamOnSet1-25K.txt
# Ic = 10.87 A, n = 26.06 , Tavg = 25.03 K, f37-beamOnSet1-25K
#datetime                        t_s     iHTS_A                vHTS_V                tHTS_K  tTAR_K
0202-05-12_19:40:28.020000      4237.50        3.97009100e-01        2.16578667e-09  25.0315  24.8678
0202-05-12_19:40:28.420000      4237.90        5.79947400e-01        1.12145767e-08  25.0315  24.8678
0202-05-12_19:40:28.844000      4238.32        9.90320200e-01        1.58009567e-08  25.0315  24.8678
0202-05-12_19:40:29.277000      4238.75        1.17477200e+00        6.19435667e-09  25.0474  24.8580
0202-05-12_19:40:29.680000      4239.15        1.56213400e+00        7.92974667e-09  25.0474  24.8580
0202-05-12_19:40:30.086000      4239.56        1.76959800e+00        3.52930667e-09  25.0366  24.8441
0202-05-12_19:40:30.492000      4239.97        2.15531100e+00        1.23611667e-09  25.0366  24.8441
0202-05-12_19:40:30.895000      4240.37        2.36614900e+00        3.83919667e-09  25.0366  24.8441
0202-05-12_19:40:31.312000      4240.79        2.75642700e+00        1.27020567e-08  25.0372  24.8809
0202-05-12_19:40:31.707000      4241.18        2.95947700e+00        4.89282667e-09  25.0372  24.8809
0202-05-12_19:40:32.105000      4241.58        3.34855400e+00       -5.61243333e-10  25.0373  24.7984
0202-05-12_19:40:32.500000      4241.97        3.55164200e+00        9.27776667e-10  25.0373  24.7984
0202-05-12_19:40:32.920000      4242.40        3.94302300e+00        1.22720867e-08  25.0373  24.7984
0202-05-12_19:40:33.320000      4242.80        4.33078000e+00        1.03507667e-08  25.0510  24.8909
0202-05-12_19:40:33.723000      4243.20        4.53708400e+00        7.68570667e-09  25.0510  24.8909
0202-05-12_19:40:34.125000      4243.60        4.92596600e+00        6.26020667e-09  25.0321  24.8341
0202-05-12_19:40:34.527000      4244.00        5.12994700e+00        3.28525667e-09  25.0321  24.8341
0202-05-12_19:40:34.938000      4244.41        5.51898400e+00        1.10325267e-08  25.0321  24.8341
0202-05-12_19:40:35.348000      4244.82        5.72203100e+00        1.25199967e-08  25.0444  24.7948
0202-05-12_19:40:35.750000      4245.22        6.11308800e+00        1.97714367e-08  25.0444  24.7948
0202-05-12_19:40:36.145000      4245.62        6.31976300e+00        9.29713667e-09  25.0354  24.8187
0202-05-12_19:40:36.540000      4246.01        6.71179500e+00        1.09085667e-08  25.0354  24.8187
0202-05-12_19:40:36.938000      4246.41        6.91446500e+00        2.91339667e-09  25.0354  24.8187
0202-05-12_19:40:37.344000      4246.82        7.30390600e+00        4.77273667e-09  25.0446  24.8024
0202-05-12_19:40:37.746000      4247.22        7.50945600e+00        7.31383667e-09  25.0446  24.8024
0202-05-12_19:40:38.152000      4247.63        7.89881000e+00        1.26439567e-08  25.0385  24.8630
0202-05-12_19:40:38.543000      4248.02        8.08346200e+00        1.11575267e-08  25.0385  24.8630
0202-05-12_19:40:38.940000      4248.42        8.49564100e+00        1.57445967e-08  25.0502  24.8403
0202-05-12_19:40:39.336000      4248.81        8.68050800e+00        1.28936067e-08  25.0502  24.8403
0202-05-12_19:40:39.740000      4249.21        9.09170600e+00        1.16540467e-08  25.0502  24.8403
0202-05-12_19:40:40.152000      4249.63        9.27629600e+00        1.30175567e-08  25.0350  24.8723
0202-05-12_19:40:40.543000      4250.02        9.66599700e+00        1.35133867e-08  25.0350  24.8723
0202-05-12_19:40:40.950000      4250.43        9.87022700e+00        2.62808767e-08  25.0332  24.9025
0202-05-12_19:40:41.350000      4250.83        1.02590900e+01        4.76013567e-08  25.0332  24.9025
0202-05-12_19:40:41.746000      4251.22        1.04637600e+01        8.67095567e-08  25.0332  24.9025
0202-05-12_19:40:42.140000      4251.62        1.08567500e+01        1.94985347e-07  25.0329  24.7950
0202-05-12_19:40:42.540000      4252.02        1.10594800e+01        3.42493287e-07  25.0329  24.7950
0202-05-12_19:40:42.950000      4252.42        1.14477800e+01        6.86409927e-07  25.0329  24.7950
0202-05-12_19:40:43.355000      4252.83        1.16510500e+01        1.30681099e-06  25.0403  24.8699
0202-05-12_19:40:43.758000      4253.23        1.20432300e+01        3.11830770e-06  25.0403  24.8699
0202-05-12_19:40:44.160000      4253.64        1.22462900e+01        4.94963704e-06  25.0290  24.7861
0202-05-12_19:40:44.562000      4254.04        1.26374300e+01        1.06187087e-05  25.0290  24.7861
0202-05-12_19:40:44.977000      4254.45        1.28407400e+01        1.54530003e-05  25.0346  24.8304
0202-05-12_19:40:45.367000      4254.84        1.32301900e+01        3.12640463e-05  25.0346  24.8304

File: data/IcT/IcT 2/f37/after150keVSet/Ic_2024-05-12_19-41-25071419_f37-beamOnSet1-25K.txt
# Ic =  nan A, n =  nan , Tavg = 25.01 K, f37-beamOnSet1-25K
#datetime                        t_s     iHTS_A                vHTS_V                tHTS_K  tTAR_K
0202-05-12_19:41:07.340000      4276.81        4.02292100e-01        9.91172462e-09  25.0451  24.8053
0202-05-12_19:41:07.742000      4277.22        5.86609000e-01        1.53657146e-08  25.0451  24.8053
0202-05-12_19:41:08.140000      4277.61        9.94241300e-01        2.11295046e-08  25.0334  24.8910
0202-05-12_19:41:08.530000      4278.01        1.18130800e+00        1.69149946e-08  25.0334  24.8910
0202-05-12_19:41:08.934000      4278.41        1.57045800e+00        1.27004846e-08  25.0426  24.8471
0202-05-12_19:41:09.344000      4278.82        1.77520800e+00        1.55514746e-08  25.0426  24.8471
0202-05-12_19:41:09.742000      4279.22        2.16586400e+00        2.19352146e-08  25.0426  24.8471
0202-05-12_19:41:10.145000      4279.62        2.36973800e+00        1.17088346e-08  25.0234  24.8628
0202-05-12_19:41:10.547000      4280.02        2.75805400e+00        7.99015462e-09  25.0234  24.8628
0202-05-12_19:41:10.953000      4280.43        2.96254100e+00        4.76729462e-09  25.0358  24.8534
0202-05-12_19:41:11.350000      4280.83        3.35426800e+00        1.30723546e-08  25.0358  24.8534
0202-05-12_19:41:11.754000      4281.23        3.56020700e+00        3.65169462e-09  25.0358  24.8534
0202-05-12_19:41:12.160000      4281.63        3.94918600e+00        1.27004846e-08  25.0290  24.8080
0202-05-12_19:41:12.550000      4282.03        4.34074000e+00        1.86503746e-08  25.0290  24.8080
0202-05-12_19:41:12.953000      4282.43        4.54346500e+00        5.82092462e-09  25.0290  24.8080
0202-05-12_19:41:13.344000      4282.82        4.93460800e+00        5.32510462e-09  25.0202  24.8459
0202-05-12_19:41:13.750000      4283.22        5.13849900e+00        8.11514462e-09  25.0202  24.8459
0202-05-12_19:41:14.152000      4283.63        5.52779800e+00        1.63592646e-08  25.0248  24.7972
0202-05-12_19:41:14.555000      4284.03        5.73207600e+00        1.20827746e-08  25.0248  24.7972
0202-05-12_19:41:14.953000      4284.43        6.12386500e+00        1.41280546e-08  25.0347  24.8378
0202-05-12_19:41:15.350000      4284.82        6.32876900e+00       -1.98625538e-09  25.0347  24.8378
0202-05-12_19:41:15.742000      4285.22        6.71840900e+00        3.34386462e-09  25.0347  24.8378
0202-05-12_19:41:16.150000      4285.62        6.92912800e+00        2.29023462e-09  25.0164  24.7593
0202-05-12_19:41:16.547000      4286.02        7.31799000e+00        4.70738462e-09  25.0164  24.7593
0202-05-12_19:41:16.945000      4286.42        7.51803900e+00        6.44276462e-09  25.0164  24.7593
0202-05-12_19:41:17.350000      4286.82        7.91398400e+00        1.00374946e-08  25.0450  24.7789
0202-05-12_19:41:17.754000      4287.23        8.09716100e+00        8.24013462e-09  25.0450  24.7789
0202-05-12_19:41:18.152000      4287.63        8.50762300e+00        5.20320462e-09  25.0200  24.8678
0202-05-12_19:41:18.547000      4288.02        8.68991400e+00        7.06254462e-09  25.0200  24.8678
0202-05-12_19:41:18.945000      4288.42        9.10174100e+00        1.73509146e-08  25.0200  24.8678
0202-05-12_19:41:19.355000      4288.83        9.28934300e+00        1.17109046e-08  25.0416  24.8416
0202-05-12_19:41:19.754000      4289.23        9.67669700e+00        1.49957746e-08  25.0416  24.8416
0202-05-12_19:41:20.152000      4289.63        9.88079600e+00        2.98705146e-08  25.0135  24.8463
0202-05-12_19:41:20.555000      4290.03        1.02707500e+01        5.80085646e-08  25.0135  24.8463
0202-05-12_19:41:20.973000      4290.45        1.04785400e+01        9.11668346e-08  25.0135  24.8463
0202-05-12_19:41:21.383000      4290.86        1.08703400e+01        1.78741865e-07  25.0353  24.8687
0202-05-12_19:41:21.844000      4291.32        1.10721300e+01        3.55131475e-07  25.0353  24.8687
0202-05-12_19:41:22.250000      4291.73        1.14569800e+01        6.95639045e-07  25.0281  24.8256
0202-05-12_19:41:22.645000      4292.12        1.16643000e+01        1.30352004e-06  25.0281  24.8256
0202-05-12_19:41:23.043000      4292.52        1.20538500e+01        3.14092217e-06  25.0399  24.8524
0202-05-12_19:41:23.445000      4292.92        1.22579100e+01        4.92917567e-06  25.0399  24.8524
0202-05-12_19:41:23.855000      4293.33        1.26472000e+01        1.07506526e-05  25.0399  24.8524
0202-05-12_19:41:24.266000      4293.74        1.28504000e+01        1.56437597e-05  25.0125  24.8286
0202-05-12_19:41:24.656000      4294.13        1.32419100e+01        3.17697105e-05  25.0125  24.8286
