Repository: shortlab/2024-Beam-On-Not

# 2024-Beam-On-Not
Data repository for Alexis' paper disproving the beam-on effect as a temperature artifact

File: data/IcT/IcT 2/f37/before150keVSet/Ic_2024-05-12_00-08-20545172_f37-anneal300K256h-20K.txt
# Ic = 12.72 A, n = 30.33 , Tavg = 20.00 K, f37-anneal300K256h-20K
#datetime                        t_s     iHTS_A                vHTS_V                tHTS_K  tTAR_K
0202-05-12_00:08:00.110000      522.76        3.79140600e-01       -2.45787750e-08  19.9899  19.7986
0202-05-12_00:08:00.508000      523.16        5.66730400e-01       -2.60042650e-08  19.9835  19.8234
0202-05-12_00:08:00.906000      523.56        9.82351000e-01       -2.78016350e-08  19.9835  19.8234
0202-05-12_00:08:01.330000      523.98        1.16561700e+00       -3.28218650e-08  19.9835  19.8234
0202-05-12_00:08:01.746000      524.40        1.55740400e+00       -1.76991950e-08  19.9827  19.9389
0202-05-12_00:08:02.140000      524.79        1.76210100e+00       -1.96205150e-08  19.9827  19.9389
0202-05-12_00:08:02.540000      525.19        2.15359000e+00       -2.20996450e-08  19.9826  19.7302
0202-05-12_00:08:02.938000      525.59        2.35692000e+00       -1.80090850e-08  19.9826  19.7302
0202-05-12_00:08:03.383000      526.03        2.74875400e+00       -2.02411150e-08  19.9826  19.7302
0202-05-12_00:08:03.780000      526.43        2.95640500e+00       -2.26588050e-08  19.9589  19.9165
0202-05-12_00:08:04.184000      526.83        3.34446100e+00       -1.73906650e-08  19.9589  19.9165
0202-05-12_00:08:04.586000      527.24        3.55089800e+00       -2.56337550e-08  19.9919  19.8134
0202-05-12_00:08:04.990000      527.64        3.94218700e+00       -1.51594550e-08  19.9919  19.8134
0202-05-12_00:08:05.400000      528.05        4.33134400e+00       -8.34185500e-09  19.9919  19.8134
0202-05-12_00:08:05.800000      528.45        4.53908300e+00       -1.72047250e-08  19.9594  19.7884
0202-05-12_00:08:06.200000      528.85        4.92729700e+00       -1.41677950e-08  19.9594  19.7884
0202-05-12_00:08:06.605000      529.26        5.13282300e+00       -1.18126250e-08  19.9819  19.9505
0202-05-12_00:08:07.008000      529.66        5.52262200e+00       -1.42297750e-08  19.9819  19.9505
0202-05-12_00:08:07.430000      530.08        5.72804400e+00       -2.50759550e-08  19.9819  19.9505
0202-05-12_00:08:07.840000      530.49        6.11751700e+00       -1.07590050e-08  19.9877  19.7423
0202-05-12_00:08:08.242000      530.89        6.32728900e+00       -1.52214250e-08  19.9877  19.7423
0202-05-12_00:08:08.637000      531.29        6.71166800e+00       -1.03251550e-08  19.9738  19.9201
0202-05-12_00:08:09.027000      531.68        6.91624100e+00       -1.99310250e-08  19.9738  19.9201
0202-05-12_00:08:09.438000      532.09        7.30702000e+00       -2.07969750e-08  19.9738  19.9201
0202-05-12_00:08:09.844000      532.49        7.51102000e+00       -2.73666650e-08  19.9852  19.7773
0202-05-12_00:08:10.242000      532.89        7.90213800e+00       -1.78840050e-08  19.9852  19.7773
0202-05-12_00:08:10.652000      533.30        8.08700300e+00       -2.25943450e-08  19.9786  19.8130
0202-05-12_00:08:11.055000      533.70        8.49852400e+00       -8.64925500e-09  19.9786  19.8130
0202-05-12_00:08:11.460000      534.11        8.68161000e+00       -1.24918950e-08  19.9772  19.8981
0202-05-12_00:08:11.863000      534.51        9.09303700e+00       -1.05705750e-08  19.9772  19.8981
0202-05-12_00:08:12.277000      534.93        9.27620500e+00       -3.93890500e-09  19.9772  19.8981
0202-05-12_00:08:12.700000      535.35        9.66627200e+00        2.13495500e-09  19.9943  19.7262
0202-05-12_00:08:13.105000      535.76        9.87366000e+00       -1.24299250e-08  19.9943  19.7262
0202-05-12_00:08:13.504000      536.15        1.02613200e+01       -7.84353500e-09  19.9598  19.9175
0202-05-12_00:08:13.910000      536.56        1.04666900e+01       -1.73261950e-08  19.9598  19.9175
0202-05-12_00:08:14.330000      536.98        1.08581200e+01       -1.13143150e-08  19.9598  19.9175
0202-05-12_00:08:14.727000      537.38        1.10623100e+01       -1.26778350e-08  20.0036  19.8045
0202-05-12_00:08:15.133000      537.78        1.14510100e+01       -7.34687500e-09  20.0036  19.8045
0202-05-12_00:08:15.540000      538.19        1.16586700e+01        8.64405500e-09  19.9627  19.7961
0202-05-12_00:08:15.934000      538.58        1.20477000e+01        2.21552950e-08  19.9627  19.7961
0202-05-12_00:08:16.375000      539.02        1.22523100e+01        5.52516650e-08  19.9627  19.7961
0202-05-12_00:08:16.777000      539.43        1.26426000e+01        1.55036575e-07  19.9924  19.9344
0202-05-12_00:08:17.180000      539.83        1.28497500e+01        2.71555615e-07  19.9924  19.9344
0202-05-12_00:08:17.586000      540.24        1.32389300e+01        6.00597925e-07  19.9853  19.7366
0202-05-12_00:08:17.990000      540.64        1.34449000e+01        1.12171070e-06  19.9853  19.7366
0202-05-12_00:08:18.400000      541.05        1.38348400e+01        2.82313648e-06  19.9853  19.7366
0202-05-12_00:08:18.805000      541.45        1.40202700e+01        4.15380861e-06  19.9711  19.9247
0202-05-12_00:08:19.207000      541.86        1.44297800e+01        9.39797067e-06  19.9711  19.9247
0202-05-12_00:08:19.613000      542.26        1.48178400e+01        1.97901042e-05  19.9987  19.8075
0202-05-12_00:08:20.008000      542.66        1.50280700e+01        2.95925767e-05  19.9987  19.8075

File: data/IcT/IcT 2/f37/before150keVSet/Ic_2024-05-12_00-09-47636611_f37-anneal300K256h-20K.txt
# Ic = 12.71 A, n = 30.25 , Tavg = 19.97 K, f37-anneal300K256h-20K
#datetime                        t_s     iHTS_A                vHTS_V                tHTS_K  tTAR_K
0202-05-12_00:09:27.770000      610.42        4.31655500e-01       -1.71236993e-08  20.0124  19.8212
0202-05-12_00:09:28.164000      610.81        6.12971500e-01       -2.09043693e-08  20.0124  19.8212
0202-05-12_00:09:28.570000      611.22        1.02407600e+00       -1.58841293e-08  19.9655  19.8074
0202-05-12_00:09:28.970000      611.62        1.20972600e+00       -2.12142593e-08  19.9655  19.8074
0202-05-12_00:09:29.387000      612.03        1.59787000e+00       -2.25157993e-08  19.9655  19.8074
0202-05-12_00:09:29.797000      612.45        1.80154600e+00       -1.50784093e-08  19.9920  19.9134
0202-05-12_00:09:30.190000      612.84        2.19134600e+00       -1.51403893e-08  19.9920  19.9134
0202-05-12_00:09:30.598000      613.25        2.39687200e+00       -1.78674293e-08  19.9822  19.7311
0202-05-12_00:09:31             613.65        2.78657300e+00       -1.87351293e-08  19.9822  19.7311
0202-05-12_00:09:31.402000      614.05        2.99189500e+00       -2.36939293e-08  19.9822  19.7311
0202-05-12_00:09:31.836000      614.48        3.38199000e+00       -1.99760593e-08  19.9802  19.9314
0202-05-12_00:09:32.242000      614.89        3.58815200e+00       -1.64432993e-08  19.9802  19.9314
0202-05-12_00:09:32.650000      615.30        3.97773500e+00       -2.12775993e-08  19.9928  19.7733
0202-05-12_00:09:33.050000      615.70        4.36592700e+00       -9.43976929e-09  19.9928  19.7733
0202-05-12_00:09:33.460000      616.11        4.57127600e+00       -1.73109993e-08  19.9928  19.7733
0202-05-12_00:09:33.870000      616.52        4.95943800e+00       -1.48318693e-08  19.9798  19.8343
0202-05-12_00:09:34.277000      616.93        5.16472900e+00       -1.48318693e-08  19.9798  19.8343
0202-05-12_00:09:34.688000      617.34        5.55517300e+00       -9.31580929e-09  19.9819  19.8850
0202-05-12_00:09:35.090000      617.74        5.75893300e+00       -1.42740693e-08  19.9819  19.8850
0202-05-12_00:09:35.496000      618.15        6.15059000e+00       -7.89030929e-09  19.9926  19.7262
0202-05-12_00:09:35.900000      618.55        6.35640800e+00       -1.65672593e-08  19.9926  19.7262
0202-05-12_00:09:36.332000      618.98        6.75002500e+00       -6.58876929e-09  19.9926  19.7262
0202-05-12_00:09:36.750000      619.40        6.95059500e+00       -1.56995593e-08  19.9688  19.9169
0202-05-12_00:09:37.150000      619.80        7.33862600e+00       -1.65674693e-08  19.9688  19.9169
0202-05-12_00:09:37.550000      620.20        7.54585700e+00       -1.52666693e-08  20.0014  19.7841
0202-05-12_00:09:37.957000      620.61        7.93388100e+00       -1.41511593e-08  20.0014  19.7841
0202-05-12_00:09:38.387000      621.04        8.11991300e+00       -2.58650393e-08  20.0014  19.7841
0202-05-12_00:09:38.797000      621.45        8.53010500e+00       -1.21058793e-08  19.9633  19.7974
0202-05-12_00:09:39.188000      621.84        8.71465100e+00       -1.79318293e-08  19.9633  19.7974
0202-05-12_00:09:39.582000      622.23        9.12351400e+00       -7.39553929e-09  19.9918  19.9294
0202-05-12_00:09:39.977000      622.63        9.30766600e+00       -1.57625993e-08  19.9918  19.9294
0202-05-12_00:09:40.390000      623.04        9.69810900e+00       -1.39652293e-08  19.9918  19.9294
0202-05-12_00:09:40.790000      623.44        9.90275900e+00       -1.66922693e-08  19.9673  19.7228
0202-05-12_00:09:41.190000      623.84        1.02924300e+01       -1.32834693e-08  19.9673  19.7228
0202-05-12_00:09:41.598000      624.25        1.04985200e+01       -1.21678593e-08  19.9770  19.9371
0202-05-12_00:09:42.004000      624.65        1.08866500e+01       -9.62675929e-09  19.9770  19.9371
0202-05-12_00:09:42.410000      625.06        1.10968900e+01       -1.97291993e-08  19.9770  19.9371
0202-05-12_00:09:42.844000      625.49        1.14821000e+01        1.77723071e-09  19.9949  19.7684
0202-05-12_00:09:43.240000      625.89        1.16871300e+01        1.16300007e-08  19.9949  19.7684
0202-05-12_00:09:43.630000      626.28        1.20766200e+01        2.52634307e-08  19.9813  19.8254
0202-05-12_00:09:44.023000      626.67        1.22822400e+01        5.73061207e-08  19.9813  19.8254
0202-05-12_00:09:44.430000      627.08        1.26730900e+01        1.62111131e-07  19.9846  19.8975
0202-05-12_00:09:44.830000      627.48        1.28765600e+01        3.11416431e-07  19.9846  19.8975
0202-05-12_00:09:45.230000      627.88        1.32671800e+01        6.74422301e-07  19.9846  19.8975
0202-05-12_00:09:45.637000      628.28        1.34710400e+01        1.15760376e-06  20.0033  19.7504
0202-05-12_00:09:46.035000      628.68        1.38607400e+01        2.90594465e-06  20.0033  19.7504
0202-05-12_00:09:46.440000      629.09        1.40479800e+01        4.37854485e-06  20.0033  19.7504
0202-05-12_00:09:46.848000      629.50        1.44582900e+01        1.01177809e-05  19.9660  19.9077
0202-05-12_00:09:47.242000      629.89        1.48468300e+01        2.11289376e-05  19.9660  19.9077

File: data/IcT/IcT 2/f37/before150keVSet/Ic_2024-05-12_00-19-30607592_f37-anneal300K256h-25K.txt
# Ic = 10.88 A, n = 25.82 , Tavg = 24.98 K, f37-anneal300K256h-25K
#datetime                        t_s     iHTS_A                vHTS_V                tHTS_K  tTAR_K
0202-05-12_00:19:12.805000      1195.45        4.35678500e-01       -1.62959647e-09  24.9634  24.7574
0202-05-12_00:19:13.207000      1195.86        6.18075000e-01        5.86976353e-09  24.9634  24.7574
0202-05-12_00:19:13.605000      1196.25        1.02899800e+00        1.17576935e-08  24.9790  24.7884
0202-05-12_00:19:13.996000      1196.65        1.21259400e+00        1.28337353e-09  24.9790  24.7884
0202-05-12_00:19:14.395000      1197.05        1.60218100e+00       -2.31135647e-09  24.9790  24.7884
0202-05-12_00:19:14.797000      1197.45        1.80561800e+00       -4.29465647e-09  24.9613  24.7926
0202-05-12_00:19:15.203000      1197.85        2.19438800e+00       -4.04674647e-09  24.9613  24.7926
0202-05-12_00:19:15.600000      1198.25        2.39924100e+00       -4.85246647e-09  24.9848  24.7710
0202-05-12_00:19:16.004000      1198.65        2.78885800e+00       -5.65817647e-09  24.9848  24.7710
0202-05-12_00:19:16.418000      1199.07        2.99356000e+00       -8.50917647e-09  24.9737  24.8043
0202-05-12_00:19:16.824000      1199.47        3.38372600e+00       -2.86916647e-09  24.9737  24.8043
0202-05-12_00:19:17.227000      1199.88        3.58925600e+00       -1.22278665e-08  24.9737  24.8043
0202-05-12_00:19:17.633000      1200.28        3.97667000e+00       -3.11753647e-09  24.9817  24.7922
0202-05-12_00:19:18.023000      1200.67        4.36353500e+00        9.09953529e-10  24.9817  24.7922
0202-05-12_00:19:18.434000      1201.08        4.56924700e+00       -1.14856765e-08  24.9632  24.7591
0202-05-12_00:19:18.832000      1201.48        4.95955800e+00       -5.47379647e-09  24.9632  24.7591
0202-05-12_00:19:19.240000      1201.89        5.16356900e+00       -1.60100865e-08  24.9632  24.7591
0202-05-12_00:19:19.637000      1202.29        5.55161400e+00       -8.44874647e-09  24.9942  24.8351
0202-05-12_00:19:20.040000      1202.69        5.76230800e+00       -1.03080965e-08  24.9942  24.8351
0202-05-12_00:19:20.453000      1203.10        6.15205800e+00       -1.15476565e-08  24.9942  24.8351
0202-05-12_00:19:20.863000      1203.51        6.35301400e+00       -5.78368647e-09  24.9496  24.7491
0202-05-12_00:19:21.254000      1203.90        6.74756600e+00       -5.53577647e-09  24.9496  24.7491
0202-05-12_00:19:21.664000      1204.31        6.94868900e+00       -7.95292647e-09  24.9920  24.8451
0202-05-12_00:19:22.062000      1204.71        7.33941700e+00       -2.56081647e-09  24.9920  24.8451
0202-05-12_00:19:22.473000      1205.12        7.54023600e+00       -5.90764647e-09  24.9667  24.7672
0202-05-12_00:19:22.883000      1205.53        7.93020100e+00       -2.68477647e-09  24.9667  24.7672
0202-05-12_00:19:23.293000      1205.94        8.11581200e+00       -9.99820647e-09  24.9667  24.7672
0202-05-12_00:19:23.710000      1206.36        8.52477400e+00       -9.13108647e-09  24.9914  24.7786
0202-05-12_00:19:24.110000      1206.76        8.70947400e+00       -5.59858647e-09  24.9914  24.7786
0202-05-12_00:19:24.516000      1207.17        9.12026600e+00       -2.06582647e-09  24.9624  24.7914
0202-05-12_00:19:24.918000      1207.57        9.30390500e+00       -5.72253647e-09  24.9624  24.7914
0202-05-12_00:19:25.363000      1208.01        9.69119900e+00        1.71484353e-09  24.9624  24.7914
0202-05-12_00:19:25.766000      1208.41        9.89695200e+00        7.04496353e-09  24.9812  24.7627
0202-05-12_00:19:26.160000      1208.81        1.02865700e+01        3.63606335e-08  24.9812  24.7627
0202-05-12_00:19:26.580000      1209.23        1.04915500e+01        7.18741235e-08  24.9423  24.7637
0202-05-12_00:19:26.973000      1209.62        1.08807000e+01        1.76059424e-07  24.9423  24.7637
0202-05-12_00:19:27.380000      1210.03        1.10866100e+01        3.29517374e-07  24.9423  24.7637
0202-05-12_00:19:27.793000      1210.44        1.14790800e+01        7.20103784e-07  24.9947  24.8117
0202-05-12_00:19:28.195000      1210.84        1.16821900e+01        1.27468443e-06  24.9947  24.8117
0202-05-12_00:19:28.594000      1211.24        1.20721300e+01        3.08258758e-06  24.9499  24.7486
0202-05-12_00:19:29             1211.65        1.22741600e+01        4.89557293e-06  24.9499  24.7486
0202-05-12_00:19:29.426000      1212.07        1.26627900e+01        1.04318330e-05  24.9499  24.7486
0202-05-12_00:19:29.820000      1212.47        1.28679200e+01        1.52588746e-05  24.9839  24.8149
0202-05-12_00:19:30.215000      1212.86        1.32563100e+01        3.07389698e-05  24.9839  24.8149

File: data/IcT/IcT 2/f37/before150keVSet/Ic_2024-05-12_00-20-49803916_f37-anneal300K256h-25K.txt
# Ic = 10.91 A, n = 26.22 , Tavg = 24.94 K, f37-anneal300K256h-25K
#datetime                        t_s     iHTS_A                vHTS_V                tHTS_K  tTAR_K
0202-05-12_00:20:31.945000      1274.60        4.33579100e-01        7.24370625e-10  24.9671  24.8275
0202-05-12_00:20:32.355000      1275.01        6.15689400e-01        9.72280625e-10  24.9671  24.8275
0202-05-12_00:20:32.770000      1275.42        1.02992900e+00        6.00410625e-10  24.9498  24.7557
0202-05-12_00:20:33.168000      1275.82        1.21375100e+00       -9.00618937e-09  24.9498  24.7557
0202-05-12_00:20:33.586000      1276.24        1.60295400e+00       -3.11826937e-09  24.9828  24.7835
0202-05-12_00:20:33.992000      1276.64        1.81167600e+00       -6.65126937e-09  24.9828  24.7835
0202-05-12_00:20:34.414000      1277.06        2.19821800e+00       -1.13559937e-09  24.9828  24.7835
0202-05-12_00:20:34.824000      1277.47        2.40191100e+00        1.59144063e-09  24.9359  24.7668
0202-05-12_00:20:35.220000      1277.87        2.79253400e+00        6.61167063e-09  24.9359  24.7668
0202-05-12_00:20:35.630000      1278.28        2.99460700e+00        5.12419063e-09  24.9724  24.7571
0202-05-12_00:20:36.030000      1278.68        3.38510600e+00        2.70705063e-09  24.9724  24.7571
0202-05-12_00:20:36.434000      1279.08        3.59125500e+00       -9.25472937e-09  24.9724  24.7571
0202-05-12_00:20:36.844000      1279.49        3.97699800e+00       -8.88285937e-09  24.9590  24.8163
0202-05-12_00:20:37.242000      1279.89        4.36793200e+00       -8.51098937e-09  24.9590  24.8163
0202-05-12_00:20:37.650000      1280.30        4.57372200e+00       -1.31593494e-08  24.9768  24.7840
0202-05-12_00:20:38.055000      1280.70        4.96350400e+00        1.90133063e-09  24.9768  24.7840
0202-05-12_00:20:38.465000      1281.11        5.17173200e+00        3.69870063e-09  24.9768  24.7840
0202-05-12_00:20:38.870000      1281.52        5.55795100e+00        4.75830625e-10  24.9389  24.7286
0202-05-12_00:20:39.277000      1281.93        5.76363800e+00        5.18617063e-09  24.9389  24.7286
0202-05-12_00:20:39.710000      1282.36        6.15368600e+00        6.98361063e-09  24.9747  24.8598
0202-05-12_00:20:40.110000      1282.76        6.36042400e+00        6.86022063e-09  24.9747  24.8598
0202-05-12_00:20:40.510000      1283.16        6.74882800e+00       -1.43139375e-10  24.9571  24.7132
0202-05-12_00:20:40.920000      1283.57        6.95291000e+00       -9.68776937e-09  24.9571  24.7132
0202-05-12_00:20:41.350000      1284.00        7.34243100e+00        6.11664063e-09  24.9571  24.7132
0202-05-12_00:20:41.754000      1284.40        7.54834600e+00        1.04770625e-10  24.9728  24.8069
0202-05-12_00:20:42.156000      1284.80        7.93851400e+00        7.85203063e-09  24.9728  24.8069
0202-05-12_00:20:42.550000      1285.20        8.12002500e+00       -2.93215937e-09  24.9678  24.7296
0202-05-12_00:20:42.960000      1285.61        8.53159200e+00       -1.91893750e-11  24.9678  24.7296
0202-05-12_00:20:43.380000      1286.03        8.71478100e+00       -1.13478937e-09  24.9685  24.7754
0202-05-12_00:20:43.793000      1286.44        9.12672100e+00        3.07972063e-09  24.9685  24.7754
0202-05-12_00:20:44.184000      1286.83        9.30934300e+00        1.09642063e-09  24.9685  24.7754
0202-05-12_00:20:44.590000      1287.24        9.70016900e+00        1.08889606e-08  24.9540  24.8087
0202-05-12_00:20:44.992000      1287.64        9.90478400e+00        1.26863206e-08  24.9540  24.8087
0202-05-12_00:20:45.400000      1288.05        1.02933500e+01        4.37993306e-08  24.9540  24.8087
0202-05-12_00:20:45.810000      1288.46        1.05025500e+01        8.16682806e-08  24.9686  24.7384
0202-05-12_00:20:46.210000      1288.86        1.08893000e+01        1.74387871e-07  24.9686  24.7384
0202-05-12_00:20:46.617000      1289.27        1.10954800e+01        3.28279531e-07  24.9568  24.7826
0202-05-12_00:20:47.008000      1289.66        1.14848400e+01        6.96429541e-07  24.9568  24.7826
0202-05-12_00:20:47.414000      1290.06        1.16926000e+01        1.29222517e-06  24.9568  24.7826
0202-05-12_00:20:47.824000      1290.47        1.20803500e+01        2.92454279e-06  24.9740  24.7985
0202-05-12_00:20:48.220000      1290.87        1.22838900e+01        5.09761946e-06  24.9740  24.7985
0202-05-12_00:20:48.613000      1291.26        1.26725700e+01        1.05404755e-05  24.9389  24.7295
0202-05-12_00:20:49.008000      1291.66        1.28809200e+01        1.55202929e-05  24.9389  24.7295
0202-05-12_00:20:49.420000      1292.07        1.32701000e+01        3.19750470e-05  24.9389  24.7295

File: data/IcT/IcT 2/f37/before150keVSet/Ic_2024-05-12_00-30-42706287_f37-anneal300K256h-30K.txt
# Ic = 9.25 A, n = 23.69 , Tavg = 29.98 K, f37-anneal300K256h-30K
#datetime                        t_s     iHTS_A                vHTS_V                tHTS_K  tTAR_K
0202-05-12_00:30:27.300000      1869.95        4.28594300e-01       -4.43365333e-09  29.9403  29.7569
0202-05-12_00:30:27.723000      1870.37        6.11834000e-01        1.02041667e-09  29.9717  29.7498
0202-05-12_00:30:28.125000      1870.77        1.02244200e+00        9.58436667e-10  29.9717  29.7498
0202-05-12_00:30:28.543000      1871.19        1.20724600e+00        1.95008667e-09  29.9536  29.7559
0202-05-12_00:30:28.945000      1871.60        1.59582000e+00        1.06889967e-08  29.9536  29.7559
0202-05-12_00:30:29.375000      1872.02        1.80119800e+00       -7.76943333e-10  29.9536  29.7559
0202-05-12_00:30:29.780000      1872.43        2.19254000e+00       -1.14881333e-09  29.9920  29.7349
0202-05-12_00:30:30.176000      1872.82        2.39460500e+00       -3.00815333e-09  29.9920  29.7349
0202-05-12_00:30:30.590000      1873.24        2.78535600e+00        5.54481667e-09  29.9696  29.7316
0202-05-12_00:30:30.990000      1873.64        2.99145300e+00        5.04899667e-09  29.9696  29.7316
0202-05-12_00:30:31.420000      1874.07        3.38063500e+00        7.03229667e-09  29.9696  29.7316
0202-05-12_00:30:31.830000      1874.48        3.58639400e+00        6.84635667e-09  29.9910  29.8134
0202-05-12_00:30:32.220000      1874.87        3.97496000e+00        1.89320867e-08  29.9910  29.8134
0202-05-12_00:30:32.617000      1875.27        4.36398600e+00        1.01948367e-08  29.9459  29.7234
0202-05-12_00:30:33.016000      1875.67        4.56945300e+00        4.86581667e-09  29.9459  29.7234
0202-05-12_00:30:33.440000      1876.09        4.95958500e+00        1.39766067e-08  29.9459  29.7234
0202-05-12_00:30:33.840000      1876.49        5.16336000e+00        1.57739667e-08  29.9783  29.7304
0202-05-12_00:30:34.234000      1876.88        5.55270300e+00        1.57119867e-08  29.9783  29.7304
0202-05-12_00:30:34.645000      1877.29        5.76145800e+00        9.57615667e-09  29.9765  29.8186
0202-05-12_00:30:35.047000      1877.69        6.15453200e+00        1.29849567e-08  29.9765  29.8186
0202-05-12_00:30:35.453000      1878.10        6.35830300e+00        1.26130867e-08  29.9765  29.8186
0202-05-12_00:30:35.867000      1878.51        6.74903600e+00        1.37286867e-08  29.9758  29.7265
0202-05-12_00:30:36.270000      1878.92        6.95334900e+00        1.03818667e-08  29.9758  29.7265
0202-05-12_00:30:36.676000      1879.33        7.34037400e+00        2.19717867e-08  29.9510  29.7372
0202-05-12_00:30:37.082000      1879.73        7.54573200e+00        4.98977667e-09  29.9510  29.7372
0202-05-12_00:30:37.492000      1880.14        7.93477100e+00        1.54640767e-08  29.9874  29.7630
0202-05-12_00:30:37.883000      1880.53        8.11851500e+00        1.60218867e-08  29.9874  29.7630
0202-05-12_00:30:38.297000      1880.94        8.53025200e+00        3.99454467e-08  29.9874  29.7630
0202-05-12_00:30:38.700000      1881.35        8.71340500e+00        6.23195767e-08  29.9690  29.7469
0202-05-12_00:30:39.094000      1881.74        9.12331300e+00        1.39544337e-07  29.9690  29.7469
0202-05-12_00:30:39.492000      1882.14        9.31330200e+00        2.60897537e-07  29.9793  29.8155
0202-05-12_00:30:39.895000      1882.54        9.69971300e+00        5.88947827e-07  29.9793  29.8155
0202-05-12_00:30:40.300000      1882.95        9.90325300e+00        1.04529286e-06  29.9793  29.8155
0202-05-12_00:30:40.715000      1883.36        1.02941400e+01        2.89459656e-06  29.9472  29.7564
0202-05-12_00:30:41.110000      1883.76        1.04991000e+01        4.45198321e-06  29.9472  29.7564
0202-05-12_00:30:41.516000      1884.16        1.08889900e+01        9.74305676e-06  29.9770  29.7203
0202-05-12_00:30:41.906000      1884.56        1.10935300e+01        1.50297298e-05  29.9770  29.7203
0202-05-12_00:30:42.320000      1884.97        1.14882600e+01        3.09647415e-05  29.9770  29.7203

File: data/IcT/IcT 2/f37/before150keVSet/Ic_2024-05-12_00-50-04637738_f37-anneal300K256h-40K.txt
# Ic = 6.46 A, n = 22.00 , Tavg = 39.97 K, f37-anneal300K256h-40K
#datetime                        t_s     iHTS_A                vHTS_V                tHTS_K  tTAR_K
0202-05-12_00:49:53.640000      3036.29        4.27363000e-01       -1.52732526e-09  39.9686  39.6408
0202-05-12_00:49:54.040000      3036.69        6.12057800e-01        4.48455474e-09  39.9686  39.6408
0202-05-12_00:49:54.457000      3037.11        1.02064300e+00        3.49290474e-09  39.9686  39.6408
0202-05-12_00:49:54.850000      3037.50        1.20498100e+00       -4.73695263e-10  39.9914  39.6657
0202-05-12_00:49:55.250000      3037.90        1.59456400e+00       -3.63458526e-09  39.9914  39.6657
0202-05-12_00:49:55.656000      3038.31        1.79786400e+00       -1.57203153e-08  39.9692  39.6468
0202-05-12_00:49:56.055000      3038.71        2.19006800e+00       -5.92777526e-09  39.9692  39.6468
0202-05-12_00:49:56.460000      3039.11        2.39470600e+00       -2.82886526e-09  39.9827  39.6620
0202-05-12_00:49:56.863000      3039.51        2.78542200e+00       -1.71325526e-09  39.9827  39.6620
0202-05-12_00:49:57.273000      3039.92        2.98829500e+00       -8.28294526e-09  39.9827  39.6620
0202-05-12_00:49:57.703000      3040.35        3.38018400e+00       -6.59635263e-10  39.9637  39.6406
0202-05-12_00:49:58.100000      3040.75        3.58777200e+00       -7.72513526e-09  39.9637  39.6406
0202-05-12_00:49:58.510000      3041.16        3.97320300e+00       -8.96470526e-09  39.9826  39.6540
0202-05-12_00:49:58.920000      3041.57        4.36454000e+00       -4.68853526e-09  39.9826  39.6540
0202-05-12_00:49:59.324000      3041.97        4.56637000e+00       -1.02666453e-08  39.9826  39.6540
0202-05-12_00:49:59.740000      3042.39        4.95410100e+00       -5.61828526e-09  39.9660  39.6449
0202-05-12_00:50:00.137000      3042.79        5.15897400e+00       -4.50268526e-09  39.9660  39.6449
0202-05-12_00:50:00.555000      3043.20        5.54605600e+00        9.51394737e-10  39.9761  39.6497
0202-05-12_00:50:00.953000      3043.60        5.75263300e+00        3.43051474e-09  39.9761  39.6497
0202-05-12_00:50:01.414000      3044.06        6.13916700e+00        3.94398047e-08  39.9761  39.6497
0202-05-12_00:50:01.812000      3044.46        6.34614000e+00        1.18461915e-07  39.9652  39.6366
0202-05-12_00:50:02.210000      3044.86        6.73561800e+00        4.40686185e-07  39.9652  39.6366
0202-05-12_00:50:02.617000      3045.26        6.93922900e+00        9.59691005e-07  39.9782  39.6534
0202-05-12_00:50:03.020000      3045.67        7.32854000e+00        3.70011575e-06  39.9782  39.6534
0202-05-12_00:50:03.434000      3046.08        7.53404000e+00        6.67035534e-06  39.9782  39.6534
0202-05-12_00:50:03.840000      3046.49        7.92390700e+00        1.74992347e-05  39.9693  39.6261
0202-05-12_00:50:04.234000      3046.88        8.10865900e+00        2.64980237e-05  39.9693  39.6261

File: data/IcT/IcT 2/f37/before150keVSet/Ic_2024-05-12_00-50-30248358_f37-anneal300K256h-40K.txt
# Ic = 6.46 A, n = 21.88 , Tavg = 39.97 K, f37-anneal300K256h-40K
#datetime                        t_s     iHTS_A                vHTS_V                tHTS_K  tTAR_K
0202-05-12_00:50:19.350000      3062.00        4.19365000e-01       -3.93278909e-09  39.9889  39.6652
0202-05-12_00:50:19.760000      3062.41        6.04159100e-01       -2.56926909e-09  39.9686  39.6360
0202-05-12_00:50:20.164000      3062.81        1.01430400e+00        1.39732091e-09  39.9686  39.6360
0202-05-12_00:50:20.566000      3063.22        1.19767900e+00       -4.36663909e-09  39.9901  39.6588
0202-05-12_00:50:20.973000      3063.62        1.58648300e+00        7.22326091e-09  39.9901  39.6588
0202-05-12_00:50:21.375000      3064.03        1.79140200e+00        1.14941091e-09  39.9901  39.6588
0202-05-12_00:50:21.777000      3064.43        2.18023400e+00        7.40920091e-09  39.9575  39.6297
0202-05-12_00:50:22.168000      3064.82        2.38581800e+00        2.51463091e-09  39.9575  39.6297
0202-05-12_00:50:22.580000      3065.23        2.77726300e+00        1.06354609e-08  39.9787  39.6565
0202-05-12_00:50:22.977000      3065.63        2.97995600e+00        9.70579091e-09  39.9787  39.6565
0202-05-12_00:50:23.402000      3066.05        3.37485100e+00        2.70226091e-09  39.9787  39.6565
0202-05-12_00:50:23.812000      3066.46        3.57330400e+00        1.52467091e-09  39.9629  39.6160
0202-05-12_00:50:24.203000      3066.85        3.96655600e+00        2.33039091e-09  39.9629  39.6160
0202-05-12_00:50:24.600000      3067.25        4.35191600e+00       -3.74346909e-09  39.9901  39.6592
0202-05-12_00:50:25             3067.65        4.55861400e+00       -1.30401891e-08  39.9901  39.6592
0202-05-12_00:50:25.410000      3068.06        4.94832500e+00       -8.88764909e-09  39.9901  39.6592
0202-05-12_00:50:25.820000      3068.47        5.15257300e+00       -5.66478909e-09  39.9648  39.6477
0202-05-12_00:50:26.220000      3068.87        5.54213500e+00        1.15280091e-09  39.9648  39.6477
0202-05-12_00:50:26.625000      3069.27        5.74988900e+00        4.71040909e-10  39.9889  39.6600
0202-05-12_00:50:27.027000      3069.68        6.13757200e+00        3.53027609e-08  39.9889  39.6600
0202-05-12_00:50:27.445000      3070.10        6.34307900e+00        1.14696751e-07  39.9889  39.6600
0202-05-12_00:50:27.860000      3070.51        6.73256500e+00        4.39338411e-07  39.9609  39.6313
0202-05-12_00:50:28.260000      3070.91        6.93791100e+00        9.99683441e-07  39.9609  39.6313
0202-05-12_00:50:28.676000      3071.32        7.32768800e+00        3.48097889e-06  39.9703  39.6448
0202-05-12_00:50:29.070000      3071.72        7.53629800e+00        6.41217364e-06  39.9703  39.6448
0202-05-12_00:50:29.465000      3072.12        7.92099000e+00        1.73117132e-05  39.9659  39.6377
0202-05-12_00:50:29.870000      3072.52        8.10467300e+00        2.61797945e-05  39.9659  39.6377

File: data/IcT/IcT 2/f37/before150keVSet/Ic_2024-05-12_01-02-26193076_f37-anneal300K256h-45K.txt
# Ic = 5.31 A, n = 22.81 , Tavg = 44.97 K, f37-anneal300K256h-45K
#datetime                        t_s     iHTS_A                vHTS_V                tHTS_K  tTAR_K
0202-05-12_01:02:02.344000      3764.99        1.83148900e-02       -1.54762906e-08  44.9863  44.5965
0202-05-12_01:02:02.547000      3765.20        5.14975600e-02       -1.03940906e-08  44.9919  44.5962
0202-05-12_01:02:02.740000      3765.39        1.00063500e-01       -7.91497059e-09  44.9919  44.5962
0202-05-12_01:02:02.950000      3765.60        1.47462800e-01       -1.28331059e-09  44.9919  44.5962
0202-05-12_01:02:03.145000      3765.79        1.97784500e-01        3.55097941e-09  44.9919  44.5962
0202-05-12_01:02:03.355000      3766.01        2.49125400e-01        5.47229941e-09  44.9919  44.5962
0202-05-12_01:02:03.562000      3766.21        2.96852800e-01        6.77383941e-09  44.9720  44.5978
0202-05-12_01:02:03.766000      3766.42        3.47919500e-01        6.52592941e-09  44.9720  44.5978
0202-05-12_01:02:03.970000      3766.62        3.97076100e-01        6.15405941e-09  44.9720  44.5978
0202-05-12_01:02:04.170000      3766.82        4.44413100e-01        8.26131941e-09  44.9720  44.5978
0202-05-12_01:02:04.383000      3767.03        4.95931000e-01        3.24108941e-09  44.9720  44.5978
0202-05-12_01:02:04.600000      3767.25        5.45083100e-01        1.62965941e-09  44.9743  44.5822
0202-05-12_01:02:04.797000      3767.44        5.93828600e-01       -1.96507059e-09  44.9743  44.5822
0202-05-12_01:02:04.990000      3767.64        6.44565100e-01       -1.40716059e-09  44.9743  44.5822
0202-05-12_01:02:05.180000      3767.83        6.94328700e-01       -1.53102059e-09  44.9743  44.5822
0202-05-12_01:02:05.402000      3768.05        7.39834300e-01       -3.94802059e-09  44.9743  44.5822
0202-05-12_01:02:05.617000      3768.27        7.93761000e-01       -5.62143059e-09  44.9693  44.5899
0202-05-12_01:02:05.816000      3768.47        8.41074300e-01       -3.51418059e-09  44.9693  44.5899
0202-05-12_01:02:06.010000      3768.66        8.90662800e-01       -1.28297059e-09  44.9693  44.5899
0202-05-12_01:02:06.215000      3768.87        9.41984700e-01        2.04509412e-10  44.9693  44.5899
0202-05-12_01:02:06.410000      3769.06        9.90271600e-01       -7.25160588e-10  44.9693  44.5899
0202-05-12_01:02:06.605000      3769.25        1.03933200e+00        2.66489412e-10  44.9873  44.6053
0202-05-12_01:02:06.810000      3769.46        1.09064700e+00        1.44406941e-09  44.9873  44.6053
0202-05-12_01:02:07             3769.65        1.14051900e+00        3.24142941e-09  44.9873  44.6053
0202-05-12_01:02:07.190000      3769.84        1.18553700e+00        7.02209941e-09  44.9873  44.6053
0202-05-12_01:02:07.410000      3770.06        1.23935700e+00        6.34033941e-09  44.9873  44.6053
0202-05-12_01:02:07.630000      3770.28        1.28907600e+00        7.33198941e-09  44.9823  44.5968
0202-05-12_01:02:07.820000      3770.47        1.33812600e+00       -4.56781059e-09  44.9823  44.5968
0202-05-12_01:02:08.023000      3770.67        1.38857700e+00       -9.40210059e-09  44.9823  44.5968
0202-05-12_01:02:08.220000      3770.87        1.43326300e+00       -9.89792059e-09  44.9823  44.5968
0202-05-12_01:02:08.420000      3771.07        1.48832000e+00       -3.01835059e-09  44.9823  44.5968
0202-05-12_01:02:08.617000      3771.27        1.53713000e+00        3.48934941e-09  44.9829  44.5832
0202-05-12_01:02:08.810000      3771.46        1.58249300e+00        3.55132941e-09  44.9829  44.5832
0202-05-12_01:02:09             3771.65        1.63643500e+00        6.09242941e-09  44.9829  44.5832
0202-05-12_01:02:09.207000      3771.86        1.68628000e+00        4.60494941e-09  44.9829  44.5832
0202-05-12_01:02:09.410000      3772.06        1.73348400e+00       -1.15901059e-09  44.9829  44.5832
0202-05-12_01:02:09.617000      3772.27        1.78572300e+00        3.90439412e-10  44.9861  44.5983
0202-05-12_01:02:09.812000      3772.46        1.83512700e+00        1.87791941e-09  44.9861  44.5983
0202-05-12_01:02:10.004000      3772.65        1.88015100e+00        5.84451941e-09  44.9861  44.5983
0202-05-12_01:02:10.195000      3772.84        1.93436500e+00        2.12582941e-09  44.9861  44.5983
0202-05-12_01:02:10.400000      3773.05        1.98428500e+00       -2.64648059e-09  44.9756  44.5908
0202-05-12_01:02:10.598000      3773.25        2.03015200e+00       -5.24956059e-09  44.9756  44.5908
0202-05-12_01:02:10.805000      3773.46        2.08298700e+00       -5.74539059e-09  44.9756  44.5908
0202-05-12_01:02:11             3773.65        2.13270100e+00       -8.03885059e-09  44.9756  44.5908
0202-05-12_01:02:11.190000      3773.84        2.17736100e+00       -5.06411059e-09  44.9756  44.5908
0202-05-12_01:02:11.400000      3774.05        2.23191000e+00       -5.43618059e-09  44.9599  44.5926
0202-05-12_01:02:11.594000      3774.24        2.28203600e+00       -7.66739059e-09  44.9599  44.5926
0202-05-12_01:02:11.785000      3774.43        2.32793900e+00       -1.16339906e-08  44.9599  44.5926
0202-05-12_01:02:11.977000      3774.63        2.38084600e+00       -1.84515806e-08  44.9599  44.5926
0202-05-12_01:02:12.170000      3774.82        2.43102300e+00       -1.59104806e-08  44.9599  44.5926
0202-05-12_01:02:12.390000      3775.04        2.48040500e+00       -1.62203706e-08  44.9599  44.5926
0202-05-12_01:02:12.598000      3775.25        2.53161700e+00       -1.48568506e-08  44.9823  44.5967
0202-05-12_01:02:12.800000      3775.45        2.58007000e+00       -1.22537706e-08  44.9823  44.5967
0202-05-12_01:02:13             3775.65        2.62601800e+00       -1.00845406e-08  44.9823  44.5967
0202-05-12_01:02:13.195000      3775.84        2.67858500e+00       -1.13241006e-08  44.9823  44.5967
0202-05-12_01:02:13.410000      3776.06        2.72922900e+00       -9.71267059e-09  44.9634  44.5788
0202-05-12_01:02:13.617000      3776.27        2.77619300e+00       -1.07663006e-08  44.9634  44.5788
0202-05-12_01:02:13.820000      3776.47        2.82796800e+00       -6.98563059e-09  44.9634  44.5788
0202-05-12_01:02:14.020000      3776.67        2.87741300e+00       -1.22537706e-08  44.9634  44.5788
0202-05-12_01:02:14.223000      3776.87        2.92443200e+00       -8.96893059e-09  44.9634  44.5788
0202-05-12_01:02:14.430000      3777.08        2.97706200e+00       -1.20058606e-08  44.9634  44.5788
0202-05-12_01:02:14.633000      3777.28        3.02676900e+00       -8.28717059e-09  44.9961  44.5933
0202-05-12_01:02:14.824000      3777.47        3.07369600e+00       -1.02085006e-08  44.9961  44.5933
0202-05-12_01:02:15.016000      3777.67        3.12594000e+00       -1.02704706e-08  44.9961  44.5933
0202-05-12_01:02:15.223000      3777.87        3.17543600e+00       -1.34313606e-08  44.9961  44.5933
0202-05-12_01:02:15.430000      3778.08        3.22304900e+00       -1.33693806e-08  44.9794  44.5919
0202-05-12_01:02:15.630000      3778.28        3.27472400e+00       -1.18819006e-08  44.9794  44.5919
0202-05-12_01:02:15.824000      3778.47        3.32460200e+00       -1.14480606e-08  44.9794  44.5919
0202-05-12_01:02:16.016000      3778.67        3.36987600e+00       -6.73772059e-09  44.9794  44.5919
0202-05-12_01:02:16.207000      3778.86        3.42351000e+00       -6.30388059e-09  44.9794  44.5919
0202-05-12_01:02:16.430000      3779.08        3.47346000e+00       -6.17992059e-09  44.9794  44.5919
0202-05-12_01:02:16.633000      3779.28        3.52144700e+00       -8.72102059e-09  44.9894  44.5809
0202-05-12_01:02:16.836000      3779.48        3.57278800e+00       -8.84523059e-09  44.9894  44.5809
0202-05-12_01:02:17.027000      3779.68        3.62221500e+00       -9.58936059e-09  44.9894  44.5809
0202-05-12_01:02:17.234000      3779.88        3.66795600e+00       -1.10773406e-08  44.9894  44.5809
0202-05-12_01:02:17.440000      3780.09        3.72170900e+00       -9.59000059e-09  44.9613  44.5720
0202-05-12_01:02:17.645000      3780.29        3.77131100e+00       -9.71396059e-09  44.9613  44.5720
0202-05-12_01:02:17.836000      3780.49        3.81901000e+00       -1.18212106e-08  44.9613  44.5720
0202-05-12_01:02:18.027000      3780.68        3.87065200e+00       -1.21930806e-08  44.9613  44.5720
0202-05-12_01:02:18.223000      3780.87        3.91998500e+00       -1.13253806e-08  44.9613  44.5720
0202-05-12_01:02:18.430000      3781.08        3.96558700e+00       -1.21930806e-08  44.9761  44.5697
0202-05-12_01:02:18.620000      3781.27        4.02009600e+00       -1.91966006e-08  44.9761  44.5697
0202-05-12_01:02:18.824000      3781.47        4.06932400e+00       -1.79570406e-08  44.9761  44.5697
0202-05-12_01:02:19.020000      3781.67        4.11757700e+00       -1.36185706e-08  44.9761  44.5697
0202-05-12_01:02:19.210000      3781.86        4.16595700e+00       -1.18212106e-08  44.9761  44.5697
0202-05-12_01:02:19.418000      3782.07        4.21921600e+00       -1.12634106e-08  44.9761  44.5697
0202-05-12_01:02:19.610000      3782.26        4.26836400e+00       -1.07675806e-08  44.9817  44.5855
0202-05-12_01:02:19.812000      3782.46        4.31298900e+00       -1.41144006e-08  44.9817  44.5855
0202-05-12_01:02:20.008000      3782.66        4.36074000e+00       -1.09535206e-08  44.9817  44.5855
0202-05-12_01:02:20.200000      3782.85        4.41658200e+00       -1.10154906e-08  44.9817  44.5855
0202-05-12_01:02:20.414000      3783.06        4.46155400e+00       -4.87967059e-09  44.9817  44.5855
0202-05-12_01:02:20.610000      3783.26        4.51657500e+00       -7.29681059e-09  44.9829  44.5900
0202-05-12_01:02:20.812000      3783.46        4.56596000e+00       -5.87132059e-09  44.9829  44.5900
0202-05-12_01:02:21.010000      3783.66        4.61300800e+00       -4.75571059e-09  44.9829  44.5900
0202-05-12_01:02:21.203000      3783.85        4.66548200e+00        2.64509412e-10  44.9829  44.5900
0202-05-12_01:02:21.418000      3784.07        4.71505700e+00        4.47901941e-09  44.9829  44.5900
0202-05-12_01:02:21.613000      3784.26        4.76341000e+00        7.02011941e-09  44.9694  44.5878
0202-05-12_01:02:21.816000      3784.47        4.81447400e+00        4.10714941e-09  44.9694  44.5878
0202-05-12_01:02:22.010000      3784.66        4.86228000e+00        5.84253941e-09  44.9694  44.5878
0202-05-12_01:02:22.203000      3784.85        4.91083600e+00        9.93308941e-09  44.9694  44.5878
0202-05-12_01:02:22.414000      3785.07        4.96307800e+00        1.71845194e-08  44.9833  44.5821
0202-05-12_01:02:22.610000      3785.26        5.01177200e+00        3.21832094e-08  44.9833  44.5821
0202-05-12_01:02:22.800000      3785.45        5.05972800e+00        4.89793694e-08  44.9833  44.5821
0202-05-12_01:02:22.996000      3785.64        5.11225100e+00        6.11892194e-08  44.9833  44.5821
0202-05-12_01:02:23.190000      3785.84        5.16169500e+00        8.24479194e-08  44.9833  44.5821
0202-05-12_01:02:23.402000      3786.05        5.20785800e+00        1.00855459e-07  44.9833  44.5821
0202-05-12_01:02:23.617000      3786.27        5.26157700e+00        1.41637029e-07  44.9771  44.5858
0202-05-12_01:02:23.816000      3786.47        5.31094600e+00        1.86137279e-07  44.9771  44.5858
0202-05-12_01:02:24.020000      3786.67        5.35751700e+00        2.43095119e-07  44.9771  44.5858
0202-05-12_01:02:24.210000      3786.86        5.41040300e+00        2.97759769e-07  44.9771  44.5858
0202-05-12_01:02:24.420000      3787.07        5.46018300e+00        3.60543549e-07  44.9771  44.5858
0202-05-12_01:02:24.617000      3787.27        5.50585200e+00        4.71794179e-07  44.9793  44.5802
0202-05-12_01:02:24.812000      3787.46        5.55928200e+00        5.72508539e-07  44.9793  44.5802
0202-05-12_01:02:25.020000      3787.67        5.60890300e+00        6.88531479e-07  44.9793  44.5802
0202-05-12_01:02:25.220000      3787.87        5.65685100e+00        8.82832709e-07  44.9793  44.5802
0202-05-12_01:02:25.418000      3788.07        5.70852700e+00        9.93649489e-07  44.9747  44.5840
0202-05-12_01:02:25.610000      3788.26        5.75767100e+00        1.27874859e-06  44.9747  44.5840
0202-05-12_01:02:25.800000      3788.45        5.80257800e+00        1.52591712e-06  44.9747  44.5840
0202-05-12_01:02:25.992000      3788.64        5.85708800e+00        1.82477535e-06  44.9747  44.5840
