Repository: shortlab/2024-Beam-On-Not

# 2024-Beam-On-Not
Data repository for Alexis' paper disproving the beam-on effect as a temperature artifact

File: data/IcT/IcT 2/f37/before150keVSet/Ic_2024-05-12_01-15-22225068_f37-anneal300K256h-50K.txt
# Ic = 4.25 A, n = 22.87 , Tavg = 49.92 K, f37-anneal300K256h-50K
#datetime                        t_s     iHTS_A                vHTS_V                tHTS_K  tTAR_K
0202-05-12_01:15:00.840000      4543.49        1.77229400e-02        8.88839353e-09  49.9349  49.4884
0202-05-12_01:15:01.030000      4543.68        5.02347700e-02        9.88004353e-09  49.9349  49.4884
0202-05-12_01:15:01.240000      4543.89        9.47772300e-02        1.11196035e-08  49.9349  49.4884
0202-05-12_01:15:01.445000      4544.09        1.49037800e-01        1.26690535e-08  49.9291  49.4896
0202-05-12_01:15:01.652000      4544.30        1.99083500e-01        1.22971835e-08  49.9291  49.4896
0202-05-12_01:15:01.848000      4544.50        2.46252800e-01        1.26690535e-08  49.9291  49.4896
0202-05-12_01:15:02.050000      4544.70        2.97426400e-01        1.06857535e-08  49.9291  49.4896
0202-05-12_01:15:02.242000      4544.89        3.46919900e-01        1.38466335e-08  49.9291  49.4896
0202-05-12_01:15:02.440000      4545.09        3.91990600e-01        1.68835635e-08  49.9291  49.4896
0202-05-12_01:15:02.633000      4545.28        4.46335800e-01        1.73793835e-08  49.9376  49.4579
0202-05-12_01:15:02.830000      4545.48        4.95529700e-01        1.52721335e-08  49.9376  49.4579
0202-05-12_01:15:03.020000      4545.67        5.40177500e-01        1.37226835e-08  49.9376  49.4579
0202-05-12_01:15:03.210000      4545.86        5.94497400e-01        9.50817353e-09  49.9376  49.4579
0202-05-12_01:15:03.430000      4546.08        6.44115600e-01        9.81806353e-09  49.9369  49.4939
0202-05-12_01:15:03.640000      4546.29        6.92329800e-01        1.22352035e-08  49.9369  49.4939
0202-05-12_01:15:03.844000      4546.49        7.43049200e-01        1.86189535e-08  49.9369  49.4939
0202-05-12_01:15:04.035000      4546.68        7.91107600e-01        1.84949935e-08  49.9369  49.4939
0202-05-12_01:15:04.242000      4546.89        8.35742000e-01        2.35152135e-08  49.9369  49.4939
0202-05-12_01:15:04.440000      4547.09        8.92508700e-01        2.10360935e-08  49.9369  49.4939
0202-05-12_01:15:04.637000      4547.29        9.41337300e-01        2.64281835e-08  49.9395  49.4760
0202-05-12_01:15:04.836000      4547.48        9.86258200e-01        2.23376335e-08  49.9395  49.4760
0202-05-12_01:15:05.027000      4547.68        1.04077700e+00        2.06642235e-08  49.9395  49.4760
0202-05-12_01:15:05.223000      4547.87        1.09019600e+00        1.75033435e-08  49.9395  49.4760
0202-05-12_01:15:05.445000      4548.09        1.13469100e+00        1.71322335e-08  49.9320  49.4912
0202-05-12_01:15:05.652000      4548.30        1.18962900e+00        1.48396135e-08  49.9320  49.4912
0202-05-12_01:15:05.855000      4548.51        1.23717900e+00        1.79390835e-08  49.9320  49.4912
0202-05-12_01:15:06.060000      4548.71        1.28726300e+00        1.99223835e-08  49.9320  49.4912
0202-05-12_01:15:06.260000      4548.91        1.33817300e+00        2.68019535e-08  49.9320  49.4912
0202-05-12_01:15:06.460000      4549.11        1.38649100e+00        2.95909635e-08  49.9320  49.4912
0202-05-12_01:15:06.670000      4549.32        1.43575300e+00        3.44252635e-08  49.9459  49.4769
0202-05-12_01:15:06.863000      4549.51        1.48735100e+00        3.25659135e-08  49.9459  49.4769
0202-05-12_01:15:07.055000      4549.70        1.53497100e+00        3.18841635e-08  49.9459  49.4769
0202-05-12_01:15:07.260000      4549.91        1.58407000e+00        3.23180035e-08  49.9459  49.4769
0202-05-12_01:15:07.457000      4550.11        1.63613100e+00        3.42393235e-08  49.9373  49.5059
0202-05-12_01:15:07.650000      4550.30        1.68539900e+00        2.90951435e-08  49.9373  49.5059
0202-05-12_01:15:07.855000      4550.50        1.73019800e+00        2.56243735e-08  49.9373  49.5059
0202-05-12_01:15:08.047000      4550.70        1.78476300e+00        2.09760135e-08  49.9373  49.5059
0202-05-12_01:15:08.250000      4550.90        1.83431900e+00        2.51285435e-08  49.9373  49.5059
0202-05-12_01:15:08.440000      4551.09        1.88200900e+00        2.59962335e-08  49.9490  49.4807
0202-05-12_01:15:08.637000      4551.28        1.93351800e+00        2.89092135e-08  49.9490  49.4807
0202-05-12_01:15:08.830000      4551.48        1.98297200e+00        2.84753635e-08  49.9490  49.4807
0202-05-12_01:15:09.027000      4551.68        2.02806900e+00        3.00867935e-08  49.9490  49.4807
0202-05-12_01:15:09.220000      4551.87        2.08222000e+00        3.08925135e-08  49.9490  49.4807
0202-05-12_01:15:09.414000      4552.07        2.13213500e+00        3.05206435e-08  49.9490  49.4807
0202-05-12_01:15:09.620000      4552.27        2.17986500e+00        2.41368935e-08  49.9312  49.4670
0202-05-12_01:15:09.812000      4552.46        2.22935100e+00        2.20916135e-08  49.9312  49.4670
0202-05-12_01:15:10.004000      4552.65        2.28123500e+00        1.93026035e-08  49.9312  49.4670
0202-05-12_01:15:10.210000      4552.86        2.33069500e+00        1.76911735e-08  49.9312  49.4670
0202-05-12_01:15:10.414000      4553.06        2.37843800e+00        1.81250135e-08  49.9312  49.4670
0202-05-12_01:15:10.625000      4553.27        2.43095700e+00        1.89307335e-08  49.9523  49.4796
0202-05-12_01:15:10.816000      4553.47        2.47953000e+00        2.48806335e-08  49.9523  49.4796
0202-05-12_01:15:11.010000      4553.66        2.52449300e+00        2.98388835e-08  49.9523  49.4796
0202-05-12_01:15:11.203000      4553.85        2.57910200e+00        3.13883335e-08  49.9523  49.4796
0202-05-12_01:15:11.414000      4554.06        2.62881100e+00        2.80411735e-08  49.9523  49.4796
0202-05-12_01:15:11.625000      4554.27        2.67697200e+00        2.54998235e-08  49.9341  49.4872
0202-05-12_01:15:11.830000      4554.48        2.72818200e+00        2.14090135e-08  49.9341  49.4872
0202-05-12_01:15:12.030000      4554.68        2.77812300e+00        2.27725335e-08  49.9341  49.4872
0202-05-12_01:15:12.234000      4554.88        2.82463600e+00        2.50657235e-08  49.9341  49.4872
0202-05-12_01:15:12.445000      4555.09        2.87717600e+00        2.83505635e-08  49.9341  49.4872
0202-05-12_01:15:12.650000      4555.30        2.92645600e+00        2.58714335e-08  49.9383  49.4735
0202-05-12_01:15:12.840000      4555.49        2.97387600e+00        2.43219835e-08  49.9383  49.4735
0202-05-12_01:15:13.030000      4555.68        3.02590000e+00        2.59334135e-08  49.9383  49.4735
0202-05-12_01:15:13.230000      4555.88        3.07555400e+00        2.77307835e-08  49.9383  49.4735
0202-05-12_01:15:13.430000      4556.08        3.12127900e+00        2.94661635e-08  49.9397  49.5070
0202-05-12_01:15:13.645000      4556.29        3.17551500e+00        2.74208835e-08  49.9397  49.5070
0202-05-12_01:15:13.836000      4556.49        3.22455100e+00        2.46938535e-08  49.9397  49.5070
0202-05-12_01:15:14.040000      4556.69        3.26888600e+00        2.56235235e-08  49.9397  49.5070
0202-05-12_01:15:14.242000      4556.89        3.32382800e+00        2.14709935e-08  49.9397  49.5070
0202-05-12_01:15:14.445000      4557.09        3.37351500e+00        1.96116535e-08  49.9397  49.5070
0202-05-12_01:15:14.650000      4557.30        3.42136300e+00        1.81861535e-08  49.9501  49.4775
0202-05-12_01:15:14.840000      4557.49        3.47298000e+00        2.38261635e-08  49.9501  49.4775
0202-05-12_01:15:15.043000      4557.69        3.52247700e+00        2.58714335e-08  49.9501  49.4775
0202-05-12_01:15:15.246000      4557.90        3.56990600e+00        2.29584635e-08  49.9501  49.4775
0202-05-12_01:15:15.450000      4558.10        3.62249800e+00        1.88059335e-08  49.9501  49.4775
0202-05-12_01:15:15.652000      4558.30        3.67185100e+00        2.05413235e-08  49.9293  49.4762
0202-05-12_01:15:15.848000      4558.50        3.71823300e+00        2.40740735e-08  49.9293  49.4762
0202-05-12_01:15:16.040000      4558.69        3.77080700e+00        2.72349535e-08  49.9293  49.4762
0202-05-12_01:15:16.242000      4558.89        3.82036100e+00        2.95901235e-08  49.9293  49.4762
0202-05-12_01:15:16.445000      4559.10        3.86761200e+00        3.00239635e-08  49.9293  49.4762
0202-05-12_01:15:16.652000      4559.30        3.92016300e+00        3.31848535e-08  49.9466  49.4985
0202-05-12_01:15:16.848000      4559.50        3.96966300e+00        4.45888235e-08  49.9466  49.4985
0202-05-12_01:15:17.040000      4559.69        4.01421000e+00        5.60547635e-08  49.9466  49.4985
0202-05-12_01:15:17.230000      4559.88        4.06875100e+00        7.22310235e-08  49.9466  49.4985
0202-05-12_01:15:17.445000      4560.10        4.11879900e+00        1.00307004e-07  49.9466  49.4985
0202-05-12_01:15:17.660000      4560.31        4.16680900e+00        1.28754884e-07  49.9386  49.4921
0202-05-12_01:15:17.860000      4560.51        4.21807900e+00        1.77655544e-07  49.9386  49.4921
0202-05-12_01:15:18.050000      4560.70        4.26759000e+00        2.17817344e-07  49.9386  49.4921
0202-05-12_01:15:18.258000      4560.91        4.31271800e+00        2.96591484e-07  49.9386  49.4921
0202-05-12_01:15:18.457000      4561.10        4.36737500e+00        3.72080794e-07  49.9509  49.4947
0202-05-12_01:15:18.650000      4561.30        4.41630400e+00        4.70749904e-07  49.9509  49.4947
0202-05-12_01:15:18.848000      4561.50        4.46461600e+00        6.37470954e-07  49.9509  49.4947
0202-05-12_01:15:19.040000      4561.69        4.51410200e+00        7.99853534e-07  49.9509  49.4947
0202-05-12_01:15:19.230000      4561.88        4.56566300e+00        1.00512495e-06  49.9509  49.4947
0202-05-12_01:15:19.445000      4562.10        4.61594200e+00        1.35864794e-06  49.9509  49.4947
0202-05-12_01:15:19.640000      4562.29        4.66351800e+00        1.66630715e-06  49.9435  49.4789
0202-05-12_01:15:19.832000      4562.48        4.71486800e+00        2.04189434e-06  49.9435  49.4789
0202-05-12_01:15:20.027000      4562.67        4.76448700e+00        3.31610177e-06  49.9435  49.4789
0202-05-12_01:15:20.220000      4562.87        4.80915700e+00        3.47736874e-06  49.9435  49.4789
0202-05-12_01:15:20.430000      4563.08        4.86331400e+00        4.78076784e-06  49.9456  49.4958
0202-05-12_01:15:20.625000      4563.27        4.91378400e+00        6.01413170e-06  49.9456  49.4958
0202-05-12_01:15:20.832000      4563.48        4.95895700e+00        7.18849241e-06  49.9456  49.4958
0202-05-12_01:15:21.027000      4563.67        5.01273300e+00        8.76521480e-06  49.9456  49.4958
0202-05-12_01:15:21.234000      4563.88        5.06232000e+00        1.11581886e-05  49.9456  49.4958
0202-05-12_01:15:21.440000      4564.09        5.11067200e+00        1.36528063e-05  49.9456  49.4958
0202-05-12_01:15:21.645000      4564.29        5.16166200e+00        1.55908609e-05  49.9202  49.4788
0202-05-12_01:15:21.836000      4564.49        5.21131400e+00        1.90864246e-05  49.9202  49.4788
0202-05-12_01:15:22.040000      4564.69        5.25633500e+00        2.13926289e-05  49.9202  49.4788

File: data/IcT/IcT 2/f37/before150keVSet/Ic_2024-05-12_01-28-11219423_f37-anneal300K256h-55K.txt
# Ic = 3.28 A, n = 23.41 , Tavg = 54.92 K, f37-anneal300K256h-55K
#datetime                        t_s     iHTS_A                vHTS_V                tHTS_K  tTAR_K
0202-05-12_01:27:54.668000      5317.32        1.70954400e-02        8.57906000e-09  54.9158  54.3813
0202-05-12_01:27:54.875000      5317.52        4.92466300e-02        7.64939000e-09  54.9158  54.3813
0202-05-12_01:27:55.070000      5317.72        9.45741300e-02        1.27316000e-08  54.9158  54.3813
0202-05-12_01:27:55.260000      5317.91        1.48594300e-01        1.27316000e-08  54.9158  54.3813
0202-05-12_01:27:55.473000      5318.12        1.98298600e-01        1.12441200e-08  54.9317  54.3839
0202-05-12_01:27:55.668000      5318.32        2.45689000e-01        1.24217000e-08  54.9317  54.3839
0202-05-12_01:27:55.870000      5318.52        2.96964800e-01        9.88060000e-09  54.9317  54.3839
0202-05-12_01:27:56.062000      5318.71        3.46925800e-01        1.42190700e-08  54.9317  54.3839
0202-05-12_01:27:56.258000      5318.91        3.91327200e-01        1.53346800e-08  54.9317  54.3839
0202-05-12_01:27:56.453000      5319.10        4.45690200e-01        1.66982000e-08  54.9317  54.3839
0202-05-12_01:27:56.650000      5319.30        4.95298000e-01        1.34133500e-08  54.8948  54.3584
0202-05-12_01:27:56.844000      5319.49        5.42740400e-01        1.34753300e-08  54.8948  54.3584
0202-05-12_01:27:57.035000      5319.68        5.92198200e-01        1.56445700e-08  54.8948  54.3584
0202-05-12_01:27:57.242000      5319.89        6.44032300e-01        1.49008300e-08  54.8948  54.3584
0202-05-12_01:27:57.440000      5320.09        6.93213300e-01        1.45909400e-08  54.8948  54.3584
0202-05-12_01:27:57.633000      5320.28        7.39235400e-01        1.67601700e-08  54.9454  54.4079
0202-05-12_01:27:57.830000      5320.48        7.92382900e-01        2.21522700e-08  54.9454  54.4079
0202-05-12_01:27:58.023000      5320.67        8.42066300e-01        2.16564500e-08  54.9454  54.4079
0202-05-12_01:27:58.215000      5320.86        8.87540800e-01        2.09127100e-08  54.9454  54.4079
0202-05-12_01:27:58.426000      5321.08        9.41326400e-01        2.20902900e-08  54.9272  54.3828
0202-05-12_01:27:58.620000      5321.27        9.90932700e-01        2.06028200e-08  54.9272  54.3828
0202-05-12_01:27:58.812000      5321.46        1.03575100e+00        2.33298600e-08  54.9272  54.3828
0202-05-12_01:27:59.020000      5321.67        1.09015000e+00        2.21522700e-08  54.9272  54.3828
0202-05-12_01:27:59.220000      5321.87        1.13968000e+00        2.48169000e-08  54.9272  54.3828
0202-05-12_01:27:59.418000      5322.07        1.18539100e+00        2.29569000e-08  54.9434  54.4058
0202-05-12_01:27:59.625000      5322.27        1.23907700e+00        2.25841700e-08  54.9434  54.4058
0202-05-12_01:27:59.816000      5322.47        1.28841600e+00        2.22740600e-08  54.9434  54.4058
0202-05-12_01:28:00.010000      5322.66        1.33319100e+00        1.95470300e-08  54.9434  54.4058
0202-05-12_01:28:00.215000      5322.87        1.38792700e+00        2.22740600e-08  54.9434  54.4058
0202-05-12_01:28:00.426000      5323.08        1.43801100e+00        2.29558200e-08  54.9434  54.4058
0202-05-12_01:28:00.633000      5323.28        1.48493900e+00        2.56208800e-08  54.9236  54.3850
0202-05-12_01:28:00.830000      5323.48        1.53647900e+00        2.92156100e-08  54.9236  54.3850
0202-05-12_01:28:01.020000      5323.67        1.58460000e+00        2.82859300e-08  54.9236  54.3850
0202-05-12_01:28:01.210000      5323.86        1.63277600e+00        3.10749500e-08  54.9236  54.3850
0202-05-12_01:28:01.418000      5324.07        1.68583800e+00        2.83479100e-08  54.9481  54.3926
0202-05-12_01:28:01.610000      5324.26        1.73509900e+00        2.66745000e-08  54.9481  54.3926
0202-05-12_01:28:01.800000      5324.45        1.78004400e+00        2.33896700e-08  54.9481  54.3926
0202-05-12_01:28:01.996000      5324.65        1.83361600e+00        2.63646100e-08  54.9481  54.3926
0202-05-12_01:28:02.188000      5324.84        1.88382600e+00        3.46696800e-08  54.9481  54.3926
0202-05-12_01:28:02.395000      5325.05        1.93174000e+00        3.85123200e-08  54.9481  54.3926
0202-05-12_01:28:02.590000      5325.24        1.98190700e+00        3.83883600e-08  54.9313  54.3917
0202-05-12_01:28:02.780000      5325.43        2.03250800e+00        3.22525300e-08  54.9313  54.3917
0202-05-12_01:28:02.990000      5325.64        2.08059900e+00        3.31202300e-08  54.9313  54.3917
0202-05-12_01:28:03.180000      5325.83        2.13010800e+00        2.89676900e-08  54.9313  54.3917
0202-05-12_01:28:03.400000      5326.05        2.18174400e+00        2.76041800e-08  54.9313  54.3917
0202-05-12_01:28:03.605000      5326.26        2.22953100e+00        2.12824100e-08  54.9265  54.3823
0202-05-12_01:28:03.812000      5326.46        2.28090200e+00        2.25839500e-08  54.9265  54.3823
0202-05-12_01:28:04.004000      5326.65        2.32549800e+00        2.24599900e-08  54.9265  54.3823
0202-05-12_01:28:04.200000      5326.85        2.37558100e+00        2.51250500e-08  54.9265  54.3823
0202-05-12_01:28:04.418000      5327.07        2.42985600e+00        2.67364800e-08  54.9265  54.3823
0202-05-12_01:28:04.630000      5327.28        2.47865200e+00        2.62406600e-08  54.9014  54.3926
0202-05-12_01:28:04.832000      5327.48        2.52778800e+00        2.70463700e-08  54.9014  54.3926
0202-05-12_01:28:05.035000      5327.68        2.57890700e+00        2.72323100e-08  54.9014  54.3926
0202-05-12_01:28:05.240000      5327.89        2.62671000e+00        3.00218600e-08  54.9014  54.3926
0202-05-12_01:28:05.445000      5328.09        2.67709800e+00        2.70474600e-08  54.9558  54.4211
0202-05-12_01:28:05.645000      5328.30        2.72779400e+00        2.94653300e-08  54.9558  54.4211
0202-05-12_01:28:05.840000      5328.49        2.77022900e+00        2.71101600e-08  54.9558  54.4211
0202-05-12_01:28:06.030000      5328.68        2.82643200e+00        2.61804900e-08  54.9558  54.4211
0202-05-12_01:28:06.240000      5328.89        2.87644800e+00        2.10982800e-08  54.9558  54.4211
0202-05-12_01:28:06.450000      5329.10        2.92522900e+00        2.74820300e-08  54.9236  54.3796
0202-05-12_01:28:06.652000      5329.30        2.97522700e+00        3.46095100e-08  54.9236  54.3796
0202-05-12_01:28:06.844000      5329.49        3.02528800e+00        5.12816300e-08  54.9236  54.3796
0202-05-12_01:28:07.040000      5329.69        3.07335200e+00        6.04543900e-08  54.9236  54.3796
0202-05-12_01:28:07.230000      5329.88        3.12293700e+00        7.30359500e-08  54.9236  54.3796
0202-05-12_01:28:07.438000      5330.09        3.17527300e+00        1.06628100e-07  54.9297  54.4070
0202-05-12_01:28:07.633000      5330.28        3.22421900e+00        1.45550360e-07  54.9297  54.4070
0202-05-12_01:28:07.832000      5330.48        3.26951500e+00        1.78274820e-07  54.9297  54.4070
0202-05-12_01:28:08.027000      5330.68        3.31643700e+00        2.66035850e-07  54.9297  54.4070
0202-05-12_01:28:08.220000      5330.87        3.37266000e+00        3.73753840e-07  54.9297  54.4070
0202-05-12_01:28:08.434000      5331.08        3.41867800e+00        5.16489480e-07  54.9297  54.4070
0202-05-12_01:28:08.630000      5331.28        3.47320800e+00        7.93345790e-07  54.9201  54.3901
0202-05-12_01:28:08.832000      5331.48        3.52212500e+00        1.05712471e-06  54.9201  54.3901
0202-05-12_01:28:09.035000      5331.68        3.56886400e+00        1.51297386e-06  54.9201  54.3901
0202-05-12_01:28:09.240000      5331.89        3.62109200e+00        2.94299526e-06  54.9201  54.3901
0202-05-12_01:28:09.434000      5332.08        3.67110700e+00        3.17039302e-06  54.9404  54.4014
0202-05-12_01:28:09.625000      5332.28        3.71671400e+00        4.26858350e-06  54.9404  54.4014
0202-05-12_01:28:09.832000      5332.48        3.77014300e+00        6.52626081e-06  54.9404  54.4014
0202-05-12_01:28:10.023000      5332.67        3.81969000e+00        7.96880173e-06  54.9404  54.4014
0202-05-12_01:28:10.215000      5332.87        3.86454200e+00        9.22621403e-06  54.9404  54.4014
0202-05-12_01:28:10.420000      5333.07        3.91905400e+00        1.31300923e-05  54.9404  54.4014
0202-05-12_01:28:10.613000      5333.26        3.96909800e+00        1.68917927e-05  54.9231  54.3903
0202-05-12_01:28:10.816000      5333.47        4.01409700e+00        1.88657960e-05  54.9231  54.3903
0202-05-12_01:28:11.008000      5333.66        4.06807300e+00        2.57242953e-05  54.9231  54.3903

File: data/IcT/IcT 2/f37/before150keVSet/Ic_2024-05-12_01-41-23188511_f37-anneal300K256h-60K.txt
# Ic = 2.28 A, n = 20.62 , Tavg = 59.93 K, f37-anneal300K256h-60K
#datetime                        t_s     iHTS_A                vHTS_V                tHTS_K  tTAR_K
0202-05-12_01:40:25.094000      6067.74        1.67474700e-02        1.07915471e-09  59.9149  59.3044
0202-05-12_01:40:25.297000      6067.95        1.43490800e-02       -1.27602529e-09  59.9149  59.3044
0202-05-12_01:40:25.516000      6068.17        2.40955000e-02       -3.13536529e-09  59.9329  59.2981
0202-05-12_01:40:25.723000      6068.37        3.37009300e-02       -4.49888529e-09  59.9329  59.2981
0202-05-12_01:40:25.926000      6068.57        4.31445800e-02       -6.35822529e-09  59.9329  59.2981
0202-05-12_01:40:26.125000      6068.77        5.35618400e-02       -3.13536529e-09  59.9329  59.2981
0202-05-12_01:40:26.350000      6069.00        6.35397800e-02       -1.27602529e-09  59.9329  59.2981
0202-05-12_01:40:26.550000      6069.20        7.37817000e-02        1.88486471e-09  59.9202  59.3220
0202-05-12_01:40:26.754000      6069.40        8.32372300e-02       -3.64552941e-11  59.9202  59.3220
0202-05-12_01:40:26.957000      6069.60        9.24820100e-02        3.86816471e-09  59.9202  59.3220
0202-05-12_01:40:27.150000      6069.80        1.03068500e-01        5.04575471e-09  59.9202  59.3220
0202-05-12_01:40:27.363000      6070.01        1.13154800e-01        6.28531471e-09  59.9202  59.3220
0202-05-12_01:40:27.566000      6070.21        1.23198000e-01        2.93849471e-09  59.9393  59.2978
0202-05-12_01:40:27.770000      6070.42        1.33051300e-01        1.57497471e-09  59.9393  59.2978
0202-05-12_01:40:27.960000      6070.61        1.42525900e-01        3.18640471e-09  59.9393  59.2978
0202-05-12_01:40:28.152000      6070.80        1.52621100e-01        3.49629471e-09  59.9393  59.2978
0202-05-12_01:40:28.348000      6071.00        1.62817200e-01        6.09938471e-09  59.9393  59.2978
0202-05-12_01:40:28.550000      6071.20        1.72784800e-01        8.76444471e-09  59.9270  59.3085
0202-05-12_01:40:28.742000      6071.39        1.81942000e-01        4.85981471e-09  59.9270  59.3085
0202-05-12_01:40:28.934000      6071.58        1.93013800e-01       -8.42175294e-10  59.9270  59.3085
0202-05-12_01:40:29.140000      6071.79        2.02530200e-01       -3.46485294e-10  59.9270  59.3085
0202-05-12_01:40:29.340000      6071.99        2.11507800e-01        4.36367471e-09  59.9270  59.3085
0202-05-12_01:40:29.540000      6072.19        2.22769000e-01        9.44574471e-09  59.9387  59.2995
0202-05-12_01:40:29.742000      6072.39        2.32488700e-01        6.90463471e-09  59.9387  59.2995
0202-05-12_01:40:29.938000      6072.59        2.41804700e-01        1.51253471e-09  59.9387  59.2995
0202-05-12_01:40:30.130000      6072.78        2.52113600e-01        1.38858471e-09  59.9387  59.2995
0202-05-12_01:40:30.344000      6072.99        2.62459600e-01        3.12397471e-09  59.9387  59.2995
0202-05-12_01:40:30.574000      6073.22        2.72076900e-01        5.16924471e-09  59.9227  59.3091
0202-05-12_01:40:30.770000      6073.42        2.81915400e-01        4.05364471e-09  59.9227  59.3091
0202-05-12_01:40:30.970000      6073.62        2.91268500e-01        1.69847471e-09  59.9227  59.3091
0202-05-12_01:40:31.170000      6073.82        3.01263800e-01        1.51253471e-09  59.9227  59.3091
0202-05-12_01:40:31.370000      6074.02        3.11722600e-01        7.06824706e-10  59.9227  59.3091
0202-05-12_01:40:31.580000      6074.23        3.21424500e-01       -3.56967529e-09  59.9319  59.3059
0202-05-12_01:40:31.770000      6074.42        3.31237700e-01       -4.99516529e-09  59.9319  59.3059
0202-05-12_01:40:31.973000      6074.62        3.41361100e-01       -6.79253529e-09  59.9319  59.3059
0202-05-12_01:40:32.164000      6074.81        3.50987300e-01       -4.06549529e-09  59.9319  59.3059
0202-05-12_01:40:32.395000      6075.04        3.61128500e-01       -5.61494529e-09  59.9319  59.3059
0202-05-12_01:40:32.594000      6075.24        3.71496800e-01       -7.16440529e-09  59.9113  59.2911
0202-05-12_01:40:32.797000      6075.45        3.81122700e-01       -8.21803529e-09  59.9113  59.2911
0202-05-12_01:40:33             6075.65        3.90642100e-01       -6.73055529e-09  59.9113  59.2911
0202-05-12_01:40:33.190000      6075.84        4.01032600e-01       -7.16440529e-09  59.9113  59.2911
0202-05-12_01:40:33.402000      6076.05        4.10642500e-01       -6.42066529e-09  59.9113  59.2911
0202-05-12_01:40:33.610000      6076.26        4.20949900e-01       -4.43736529e-09  59.9448  59.3063
0202-05-12_01:40:33.800000      6076.45        4.30687400e-01       -4.99516529e-09  59.9448  59.3063
0202-05-12_01:40:34.004000      6076.65        4.40236400e-01       -7.28835529e-09  59.9448  59.3063
0202-05-12_01:40:34.195000      6076.85        4.50232200e-01       -4.93318529e-09  59.9448  59.3063
0202-05-12_01:40:34.414000      6077.06        4.60191300e-01       -6.23473529e-09  59.9448  59.3063
0202-05-12_01:40:34.613000      6077.26        4.70130700e-01       -4.31340529e-09  59.9304  59.3199
0202-05-12_01:40:34.805000      6077.45        4.79679700e-01       -8.77583529e-09  59.9304  59.3199
0202-05-12_01:40:35.008000      6077.66        4.90006400e-01       -1.03253153e-08  59.9304  59.3199
0202-05-12_01:40:35.200000      6077.85        5.00100100e-01       -1.19368353e-08  59.9304  59.3199
0202-05-12_01:40:35.410000      6078.06        5.09180100e-01       -8.96194529e-09  59.9314  59.3138
0202-05-12_01:40:35.610000      6078.26        5.20271200e-01       -1.16270553e-08  59.9314  59.3138
0202-05-12_01:40:35.800000      6078.45        5.28416200e-01       -1.44160653e-08  59.9314  59.3138
0202-05-12_01:40:36.004000      6078.65        5.38491700e-01       -1.70191453e-08  59.9314  59.3138
0202-05-12_01:40:36.203000      6078.85        5.49921100e-01       -1.34244153e-08  59.9314  59.3138
0202-05-12_01:40:36.410000      6079.06        5.59692700e-01       -1.26806753e-08  59.9314  59.3138
0202-05-12_01:40:36.613000      6079.26        5.69379800e-01       -1.23707853e-08  59.9304  59.3233
0202-05-12_01:40:36.810000      6079.46        5.79558100e-01       -2.01180553e-08  59.9304  59.3233
0202-05-12_01:40:37             6079.65        5.89461800e-01       -2.19154253e-08  59.9304  59.3233
0202-05-12_01:40:37.207000      6079.85        5.98166400e-01       -2.30310353e-08  59.9304  59.3233
0202-05-12_01:40:37.402000      6080.05        6.09120900e-01       -2.29690553e-08  59.9304  59.3233
0202-05-12_01:40:37.600000      6080.25        6.19340800e-01       -2.07378353e-08  59.9492  59.3178
0202-05-12_01:40:37.793000      6080.44        6.28204200e-01       -2.32169653e-08  59.9492  59.3178
0202-05-12_01:40:37.990000      6080.64        6.38906400e-01       -1.93743153e-08  59.9492  59.3178
0202-05-12_01:40:38.190000      6080.84        6.49020900e-01       -2.24112453e-08  59.9492  59.3178
0202-05-12_01:40:38.406000      6081.06        6.58770300e-01       -2.48283953e-08  59.9492  59.3178
0202-05-12_01:40:38.617000      6081.27        6.68895100e-01       -2.32789453e-08  59.9057  59.3097
0202-05-12_01:40:38.810000      6081.46        6.78321000e-01       -2.06758653e-08  59.9057  59.3097
0202-05-12_01:40:39.016000      6081.66        6.88420600e-01       -2.04279453e-08  59.9057  59.3097
0202-05-12_01:40:39.207000      6081.86        6.98300300e-01       -2.19154253e-08  59.9057  59.3097
0202-05-12_01:40:39.414000      6082.06        7.08404400e-01       -1.91883853e-08  59.9280  59.3049
0202-05-12_01:40:39.613000      6082.26        7.18158300e-01       -1.78248653e-08  59.9280  59.3049
0202-05-12_01:40:39.810000      6082.46        7.28162900e-01       -2.52002653e-08  59.9280  59.3049
0202-05-12_01:40:40             6082.65        7.38247700e-01       -2.78033453e-08  59.9280  59.3049
0202-05-12_01:40:40.200000      6082.85        7.47559300e-01       -2.63778553e-08  59.9280  59.3049
0202-05-12_01:40:40.414000      6083.06        7.57584700e-01       -1.96222353e-08  59.9280  59.3049
0202-05-12_01:40:40.620000      6083.27        7.67948500e-01       -2.09237753e-08  59.9271  59.3133
0202-05-12_01:40:40.824000      6083.47        7.77575400e-01       -2.13576253e-08  59.9271  59.3133
0202-05-12_01:40:41.027000      6083.68        7.87614200e-01       -2.38990153e-08  59.9271  59.3133
0202-05-12_01:40:41.220000      6083.87        7.97676700e-01       -2.48909553e-08  59.9271  59.3133
0202-05-12_01:40:41.430000      6084.08        8.07403800e-01       -2.68126653e-08  59.9403  59.3138
0202-05-12_01:40:41.620000      6084.27        8.17512400e-01       -2.63788153e-08  59.9403  59.3138
0202-05-12_01:40:41.812000      6084.46        8.27383500e-01       -2.60689253e-08  59.9403  59.3138
0202-05-12_01:40:42.016000      6084.67        8.37655300e-01       -2.82381653e-08  59.9403  59.3138
0202-05-12_01:40:42.207000      6084.86        8.46785800e-01       -3.03454153e-08  59.9403  59.3138
0202-05-12_01:40:42.410000      6085.06        8.57283200e-01       -3.13370653e-08  59.9321  59.3037
0202-05-12_01:40:42.605000      6085.26        8.67348700e-01       -2.60069553e-08  59.9321  59.3037
0202-05-12_01:40:42.797000      6085.45        8.76186800e-01       -2.69366253e-08  59.9321  59.3037
0202-05-12_01:40:42.992000      6085.64        8.87028500e-01       -2.82381653e-08  59.9321  59.3037
0202-05-12_01:40:43.188000      6085.84        8.97328500e-01       -3.09032253e-08  59.9321  59.3037
0202-05-12_01:40:43.390000      6086.04        9.06996300e-01       -2.75564053e-08  59.9321  59.3037
0202-05-12_01:40:43.605000      6086.25        9.16965300e-01       -1.89414453e-08  59.9454  59.3306
0202-05-12_01:40:43.810000      6086.46        9.26570700e-01       -2.06768353e-08  59.9454  59.3306
0202-05-12_01:40:44.008000      6086.66        9.36298100e-01       -2.13585953e-08  59.9454  59.3306
0202-05-12_01:40:44.203000      6086.85        9.46255300e-01       -3.08412453e-08  59.9454  59.3306
0202-05-12_01:40:44.418000      6087.07        9.56623500e-01       -2.71845353e-08  59.9268  59.3242
0202-05-12_01:40:44.613000      6087.26        9.66429300e-01       -2.95397053e-08  59.9268  59.3242
0202-05-12_01:40:44.816000      6087.47        9.75893700e-01       -3.04693753e-08  59.9268  59.3242
0202-05-12_01:40:45.010000      6087.66        9.86523200e-01       -3.29485053e-08  59.9268  59.3242
0202-05-12_01:40:45.203000      6087.85        9.96496700e-01       -3.19568553e-08  59.9268  59.3242
0202-05-12_01:40:45.410000      6088.06        1.00539300e+00       -2.97256353e-08  59.9268  59.3242
0202-05-12_01:40:45.600000      6088.25        1.01620600e+00       -3.00355253e-08  59.9516  59.3123
0202-05-12_01:40:45.797000      6088.44        1.02596000e+00       -2.63168453e-08  59.9516  59.3123
0202-05-12_01:40:45.990000      6088.64        1.03506600e+00       -2.65027753e-08  59.9516  59.3123
0202-05-12_01:40:46.190000      6088.84        1.04571200e+00       -2.40236553e-08  59.9516  59.3123
0202-05-12_01:40:46.406000      6089.06        1.05555100e+00       -3.19568553e-08  59.9516  59.3123
0202-05-12_01:40:46.617000      6089.27        1.06542300e+00       -3.09032253e-08  59.9363  59.3266
0202-05-12_01:40:46.810000      6089.46        1.07552900e+00       -3.38781753e-08  59.9363  59.3266
0202-05-12_01:40:47.010000      6089.66        1.08526900e+00       -3.12746853e-08  59.9363  59.3266
0202-05-12_01:40:47.215000      6089.86        1.09504500e+00       -3.25756853e-08  59.9363  59.3266
0202-05-12_01:40:47.410000      6090.06        1.10523800e+00       -3.05300053e-08  59.9363  59.3266
0202-05-12_01:40:47.617000      6090.27        1.11549800e+00       -2.89805553e-08  59.9344  59.3053
0202-05-12_01:40:47.812000      6090.46        1.12518100e+00       -2.99722053e-08  59.9344  59.3053
0202-05-12_01:40:48.004000      6090.65        1.13515000e+00       -3.25133053e-08  59.9344  59.3053
0202-05-12_01:40:48.210000      6090.86        1.14521500e+00       -3.33190253e-08  59.9344  59.3053
0202-05-12_01:40:48.414000      6091.06        1.15498700e+00       -3.56741953e-08  59.9344  59.3053
0202-05-12_01:40:48.617000      6091.27        1.16483600e+00       -3.42486953e-08  59.9296  59.3024
0202-05-12_01:40:48.812000      6091.46        1.17487300e+00       -3.13357253e-08  59.9296  59.3024
0202-05-12_01:40:49.004000      6091.65        1.18396000e+00       -2.73071453e-08  59.9296  59.3024
0202-05-12_01:40:49.195000      6091.85        1.19497200e+00       -2.46420853e-08  59.9296  59.3024
0202-05-12_01:40:49.420000      6092.07        1.20477100e+00       -2.92904453e-08  59.9296  59.3024
0202-05-12_01:40:49.620000      6092.27        1.21437500e+00       -3.35049553e-08  59.9579  59.3087
0202-05-12_01:40:49.812000      6092.46        1.22486600e+00       -3.57361753e-08  59.9579  59.3087
0202-05-12_01:40:50.020000      6092.67        1.23462600e+00       -4.05084853e-08  59.9579  59.3087
0202-05-12_01:40:50.210000      6092.86        1.24348000e+00       -3.79054053e-08  59.9579  59.3087
0202-05-12_01:40:50.420000      6093.07        1.25424100e+00       -3.75335353e-08  59.9579  59.3087
0202-05-12_01:40:50.617000      6093.27        1.26430000e+00       -3.60460653e-08  59.9323  59.3019
0202-05-12_01:40:50.812000      6093.46        1.27379900e+00       -3.59221053e-08  59.9323  59.3019
0202-05-12_01:40:51.004000      6093.65        1.28409200e+00       -4.05084853e-08  59.9323  59.3019
0202-05-12_01:40:51.210000      6093.86        1.29425100e+00       -3.77194753e-08  59.9323  59.3019
0202-05-12_01:40:51.406000      6094.06        1.30391400e+00       -4.18100353e-08  59.9323  59.3019
0202-05-12_01:40:51.610000      6094.26        1.31406100e+00       -4.01985953e-08  59.9510  59.2909
0202-05-12_01:40:51.800000      6094.45        1.32406300e+00       -4.35454153e-08  59.9510  59.2909
0202-05-12_01:40:51.996000      6094.64        1.33301300e+00       -3.90829953e-08  59.9510  59.2909
0202-05-12_01:40:52.188000      6094.84        1.34349800e+00       -4.00746453e-08  59.9510  59.2909
0202-05-12_01:40:52.406000      6095.05        1.35352500e+00       -3.73476053e-08  59.9510  59.2909
0202-05-12_01:40:52.617000      6095.27        1.36363400e+00       -3.83392553e-08  59.9305  59.3238
0202-05-12_01:40:52.820000      6095.47        1.37360900e+00       -3.91449653e-08  59.9305  59.3238
0202-05-12_01:40:53.023000      6095.67        1.38315500e+00       -3.52403053e-08  59.9305  59.3238
0202-05-12_01:40:53.227000      6095.88        1.39310900e+00       -4.59624953e-08  59.9305  59.3238
0202-05-12_01:40:53.426000      6096.07        1.40384700e+00       -4.31114753e-08  59.9305  59.3238
0202-05-12_01:40:53.633000      6096.28        1.41318700e+00       -4.17479553e-08  59.9534  59.3233
0202-05-12_01:40:53.824000      6096.47        1.42347600e+00       -3.69756453e-08  59.9534  59.3233
0202-05-12_01:40:54.020000      6096.67        1.43308800e+00       -4.05703753e-08  59.9534  59.3233
0202-05-12_01:40:54.223000      6096.87        1.44315100e+00       -3.83391653e-08  59.9534  59.3233
0202-05-12_01:40:54.420000      6097.07        1.45307200e+00       -3.46824453e-08  59.9534  59.3233
0202-05-12_01:40:54.633000      6097.28        1.46323000e+00       -3.54261853e-08  59.9130  59.3120
0202-05-12_01:40:54.824000      6097.47        1.47314900e+00       -3.79672953e-08  59.9130  59.3120
0202-05-12_01:40:55.016000      6097.67        1.48220600e+00       -4.21198253e-08  59.9130  59.3120
0202-05-12_01:40:55.210000      6097.86        1.49273400e+00       -3.75954253e-08  59.9130  59.3120
0202-05-12_01:40:55.418000      6098.07        1.50311200e+00       -3.70376153e-08  59.9130  59.3120
0202-05-12_01:40:55.613000      6098.26        1.51190000e+00       -3.48683853e-08  59.9650  59.3232
0202-05-12_01:40:55.816000      6098.46        1.52253100e+00       -2.98481553e-08  59.9650  59.3232
0202-05-12_01:40:56.008000      6098.66        1.53236100e+00       -2.77408953e-08  59.9650  59.3232
0202-05-12_01:40:56.200000      6098.85        1.54137800e+00       -3.14595853e-08  59.9650  59.3232
0202-05-12_01:40:56.418000      6099.07        1.55238000e+00       -3.67897053e-08  59.9650  59.3232
0202-05-12_01:40:56.630000      6099.28        1.56203300e+00       -3.70376153e-08  59.9397  59.3028
0202-05-12_01:40:56.832000      6099.48        1.57230100e+00       -3.51162953e-08  59.9397  59.3028
0202-05-12_01:40:57.023000      6099.67        1.58247600e+00       -3.26371753e-08  59.9397  59.3028
0202-05-12_01:40:57.230000      6099.88        1.59132200e+00       -3.32569553e-08  59.9397  59.3028
0202-05-12_01:40:57.445000      6100.09        1.60236400e+00       -3.25751953e-08  59.9397  59.3028
0202-05-12_01:40:57.650000      6100.30        1.61164000e+00       -3.33189353e-08  59.9229  59.2968
0202-05-12_01:40:57.840000      6100.49        1.62127500e+00       -2.88565053e-08  59.9229  59.2968
0202-05-12_01:40:58.035000      6100.68        1.63206800e+00       -2.69351753e-08  59.9229  59.2968
0202-05-12_01:40:58.227000      6100.88        1.64207500e+00       -2.85466153e-08  59.9229  59.2968
0202-05-12_01:40:58.434000      6101.08        1.65080200e+00       -3.04679353e-08  59.9168  59.3153
0202-05-12_01:40:58.630000      6101.28        1.66181100e+00       -3.10877153e-08  59.9168  59.3153
0202-05-12_01:40:58.820000      6101.47        1.67169100e+00       -2.38983653e-08  59.9168  59.3153
0202-05-12_01:40:59.027000      6101.68        1.68121800e+00       -2.68737953e-08  59.9168  59.3153
0202-05-12_01:40:59.220000      6101.87        1.69099700e+00       -2.57585453e-08  59.9168  59.3153
0202-05-12_01:40:59.414000      6102.06        1.70118700e+00       -3.17706653e-08  59.9450  59.3340
0202-05-12_01:40:59.620000      6102.27        1.71142600e+00       -2.87957153e-08  59.9450  59.3340
0202-05-12_01:40:59.812000      6102.46        1.72067400e+00       -2.99113153e-08  59.9450  59.3340
0202-05-12_01:41:00.004000      6102.65        1.73115000e+00       -2.95394553e-08  59.9450  59.3340
0202-05-12_01:41:00.210000      6102.86        1.74110100e+00       -3.17086853e-08  59.9450  59.3340
0202-05-12_01:41:00.430000      6103.08        1.75085900e+00       -3.25763753e-08  59.9450  59.3340
0202-05-12_01:41:00.630000      6103.28        1.76084000e+00       -3.10889053e-08  59.9279  59.3251
0202-05-12_01:41:00.820000      6103.47        1.77090300e+00       -3.64810053e-08  59.9279  59.3251
0202-05-12_01:41:01.027000      6103.68        1.78061700e+00       -3.85262753e-08  59.9279  59.3251
0202-05-12_01:41:01.223000      6103.87        1.79085100e+00       -4.01996853e-08  59.9279  59.3251
0202-05-12_01:41:01.414000      6104.06        1.80065100e+00       -3.99517753e-08  59.9350  59.3136
0202-05-12_01:41:01.613000      6104.26        1.81022900e+00       -3.95799053e-08  59.9350  59.3136
0202-05-12_01:41:01.810000      6104.46        1.82062700e+00       -3.89601253e-08  59.9350  59.3136
0202-05-12_01:41:02.010000      6104.66        1.83046200e+00       -3.60471553e-08  59.9350  59.3136
0202-05-12_01:41:02.207000      6104.85        1.84007100e+00       -3.93319953e-08  59.9350  59.3136
0202-05-12_01:41:02.406000      6105.06        1.84998200e+00       -3.53653953e-08  59.9350  59.3136
0202-05-12_01:41:02.600000      6105.25        1.86025500e+00       -4.32366153e-08  59.9235  59.3080
0202-05-12_01:41:02.793000      6105.44        1.87006900e+00       -4.01996853e-08  59.9235  59.3080
0202-05-12_01:41:02.990000      6105.64        1.87877500e+00       -4.56537653e-08  59.9235  59.3080
0202-05-12_01:41:03.190000      6105.84        1.88997200e+00       -4.11913353e-08  59.9235  59.3080
0202-05-12_01:41:03.400000      6106.05        1.89973900e+00       -4.44142053e-08  59.9235  59.3080
0202-05-12_01:41:03.617000      6106.27        1.90962200e+00       -4.08194653e-08  59.9458  59.3051
0202-05-12_01:41:03.810000      6106.46        1.92003300e+00       -3.83403453e-08  59.9458  59.3051
0202-05-12_01:41:04.016000      6106.66        1.92977800e+00       -3.53653953e-08  59.9458  59.3051
0202-05-12_01:41:04.207000      6106.86        1.93960300e+00       -3.82163853e-08  59.9458  59.3051
0202-05-12_01:41:04.402000      6107.05        1.94937800e+00       -4.06955153e-08  59.9458  59.3051
0202-05-12_01:41:04.610000      6107.26        1.95953200e+00       -4.14392553e-08  59.9055  59.3114
0202-05-12_01:41:04.805000      6107.45        1.96880200e+00       -4.67074253e-08  59.9055  59.3114
0202-05-12_01:41:04.996000      6107.65        1.97922900e+00       -4.39184653e-08  59.9055  59.3114
0202-05-12_01:41:05.200000      6107.85        1.98940200e+00       -4.42284153e-08  59.9055  59.3114
0202-05-12_01:41:05.418000      6108.07        1.99904600e+00       -3.99519453e-08  59.9055  59.3114
0202-05-12_01:41:05.630000      6108.28        2.00951500e+00       -3.65431453e-08  59.9445  59.3097
0202-05-12_01:41:05.832000      6108.48        2.01835500e+00       -3.49936953e-08  59.9445  59.3097
0202-05-12_01:41:06.035000      6108.68        2.02851500e+00       -3.22046853e-08  59.9445  59.3097
0202-05-12_01:41:06.227000      6108.88        2.03905700e+00       -3.20187453e-08  59.9445  59.3097
0202-05-12_01:41:06.438000      6109.09        2.04849100e+00       -3.44978753e-08  59.9445  59.3097
0202-05-12_01:41:06.633000      6109.28        2.05852400e+00       -3.13989653e-08  59.9259  59.3033
0202-05-12_01:41:06.824000      6109.47        2.06855300e+00       -3.01594053e-08  59.9259  59.3033
0202-05-12_01:41:07.027000      6109.68        2.07822800e+00       -2.60068653e-08  59.9259  59.3033
0202-05-12_01:41:07.223000      6109.87        2.08794000e+00       -2.42714853e-08  59.9259  59.3033
0202-05-12_01:41:07.426000      6110.07        2.09827600e+00       -2.87958853e-08  59.9259  59.3033
0202-05-12_01:41:07.620000      6110.27        2.10811100e+00       -2.81141253e-08  59.9375  59.3185
0202-05-12_01:41:07.812000      6110.46        2.11756200e+00       -2.68745653e-08  59.9375  59.3185
0202-05-12_01:41:08.016000      6110.66        2.12793600e+00       -2.23501553e-08  59.9375  59.3185
0202-05-12_01:41:08.207000      6110.86        2.13797500e+00       -2.04288353e-08  59.9375  59.3185
0202-05-12_01:41:08.418000      6111.07        2.14712300e+00       -1.55945453e-08  59.9375  59.3185
0202-05-12_01:41:08.620000      6111.27        2.15797200e+00       -7.28947529e-09  59.9329  59.3054
0202-05-12_01:41:08.820000      6111.47        2.16806200e+00        2.06922471e-09  59.9329  59.3054
0202-05-12_01:41:09.023000      6111.67        2.17718000e+00        1.42789147e-08  59.9329  59.3054
0202-05-12_01:41:09.220000      6111.87        2.18790900e+00        2.35136547e-08  59.9329  59.3054
0202-05-12_01:41:09.430000      6112.08        2.19772500e+00        2.47532147e-08  59.9329  59.3054
0202-05-12_01:41:09.620000      6112.27        2.20684900e+00        2.97114647e-08  59.9308  59.3188
0202-05-12_01:41:09.812000      6112.46        2.21724200e+00        3.55993847e-08  59.9308  59.3188
0202-05-12_01:41:10.016000      6112.67        2.22726500e+00        5.48126047e-08  59.9308  59.3188
0202-05-12_01:41:10.210000      6112.86        2.23678000e+00        6.44811947e-08  59.9308  59.3188
0202-05-12_01:41:10.414000      6113.06        2.24650500e+00        7.44596747e-08  59.9308  59.3188
0202-05-12_01:41:10.613000      6113.26        2.25719100e+00        8.29506747e-08  59.9315  59.3229
0202-05-12_01:41:10.805000      6113.46        2.26724900e+00        9.20611247e-08  59.9315  59.3229
0202-05-12_01:41:11             6113.65        2.27660800e+00        1.09228725e-07  59.9315  59.3229
0202-05-12_01:41:11.200000      6113.85        2.28644900e+00        1.26830165e-07  59.9315  59.3229
0202-05-12_01:41:11.426000      6114.08        2.29715900e+00        1.54038445e-07  59.9315  59.3229
0202-05-12_01:41:11.630000      6114.28        2.30680300e+00        1.70648575e-07  59.9548  59.3161
0202-05-12_01:41:11.824000      6114.47        2.31672000e+00        2.03806855e-07  59.9548  59.3161
0202-05-12_01:41:12.016000      6114.67        2.32663000e+00        2.26056985e-07  59.9548  59.3161
0202-05-12_01:41:12.210000      6114.86        2.33667200e+00        2.54752845e-07  59.9548  59.3161
0202-05-12_01:41:12.426000      6115.07        2.34558500e+00        2.94294875e-07  59.9432  59.3102
0202-05-12_01:41:12.630000      6115.28        2.35657000e+00        3.23858425e-07  59.9432  59.3102
0202-05-12_01:41:12.832000      6115.48        2.36676900e+00        3.62780665e-07  59.9432  59.3102
0202-05-12_01:41:13.023000      6115.67        2.37622500e+00        3.95009275e-07  59.9432  59.3102
0202-05-12_01:41:13.230000      6115.88        2.38641400e+00        4.31948225e-07  59.9432  59.3102
0202-05-12_01:41:13.430000      6116.08        2.39628800e+00        4.74837065e-07  59.9432  59.3102
0202-05-12_01:41:13.637000      6116.29        2.40540600e+00        5.43012965e-07  59.9457  59.3237
0202-05-12_01:41:13.830000      6116.48        2.41676300e+00        5.95136545e-07  59.9457  59.3237
0202-05-12_01:41:14.020000      6116.67        2.42649000e+00        6.55503215e-07  59.9457  59.3237
0202-05-12_01:41:14.227000      6116.87        2.43500000e+00        7.33347695e-07  59.9457  59.3237
0202-05-12_01:41:14.438000      6117.09        2.44634300e+00        8.03692835e-07  59.9457  59.3237
0202-05-12_01:41:14.640000      6117.29        2.45599000e+00        8.71558855e-07  59.9423  59.3109
0202-05-12_01:41:14.832000      6117.48        2.46537400e+00        9.76921615e-07  59.9423  59.3109
0202-05-12_01:41:15.023000      6117.67        2.47586400e+00        1.05860874e-06  59.9423  59.3109
0202-05-12_01:41:15.215000      6117.87        2.48587600e+00        1.15436489e-06  59.9423  59.3109
0202-05-12_01:41:15.418000      6118.07        2.49501100e+00        1.28365120e-06  59.9423  59.3109
0202-05-12_01:41:15.617000      6118.27        2.50613700e+00        1.39161704e-06  59.9677  59.3190
0202-05-12_01:41:15.820000      6118.47        2.51575100e+00        1.50082244e-06  59.9677  59.3190
0202-05-12_01:41:16.016000      6118.66        2.52533900e+00        1.66227538e-06  59.9677  59.3190
0202-05-12_01:41:16.207000      6118.86        2.53545800e+00        1.79211949e-06  59.9677  59.3190
0202-05-12_01:41:16.406000      6119.06        2.54560200e+00        1.93243790e-06  59.9677  59.3190
0202-05-12_01:41:16.605000      6119.25        2.55504400e+00        2.13312297e-06  59.9274  59.3006
0202-05-12_01:41:16.797000      6119.45        2.56490300e+00        2.29860477e-06  59.9274  59.3006
0202-05-12_01:41:16.990000      6119.64        2.57540100e+00        2.47741188e-06  59.9274  59.3006
0202-05-12_01:41:17.195000      6119.84        2.58529700e+00        2.74367020e-06  59.9274  59.3006
0202-05-12_01:41:17.402000      6120.05        2.59486800e+00        2.94156629e-06  59.9274  59.3006
0202-05-12_01:41:17.617000      6120.27        2.60552200e+00        3.21513766e-06  59.9523  59.2973
0202-05-12_01:41:17.810000      6120.46        2.61462900e+00        3.41867376e-06  59.9523  59.2973
0202-05-12_01:41:18.020000      6120.67        2.62452700e+00        3.64898440e-06  59.9523  59.2973
0202-05-12_01:41:18.215000      6120.86        2.63513400e+00        3.98478179e-06  59.9523  59.2973
0202-05-12_01:41:18.420000      6121.07        2.64486700e+00        4.26436503e-06  59.9523  59.2973
0202-05-12_01:41:18.620000      6121.27        2.65468200e+00        4.65278182e-06  59.9273  59.3335
0202-05-12_01:41:18.816000      6121.46        2.66463500e+00        4.95870575e-06  59.9273  59.3335
0202-05-12_01:41:19.008000      6121.66        2.67479500e+00        5.28539235e-06  59.9273  59.3335
0202-05-12_01:41:19.210000      6121.86        2.68432400e+00        5.64573306e-06  59.9273  59.3335
0202-05-12_01:41:19.414000      6122.06        2.69419300e+00        6.01710588e-06  59.9273  59.3335
0202-05-12_01:41:19.617000      6122.27        2.70464700e+00        6.58811017e-06  59.9426  59.3310
0202-05-12_01:41:19.812000      6122.46        2.71409100e+00        7.02865054e-06  59.9426  59.3310
0202-05-12_01:41:20.004000      6122.65        2.72393200e+00        7.49373425e-06  59.9426  59.3310
0202-05-12_01:41:20.207000      6122.86        2.73417900e+00        8.12987757e-06  59.9426  59.3310
0202-05-12_01:41:20.414000      6123.06        2.74406600e+00        9.49079277e-06  59.9426  59.3310
0202-05-12_01:41:20.617000      6123.27        2.75383000e+00        9.55878277e-06  59.9243  59.3116
0202-05-12_01:41:20.812000      6123.46        2.76396100e+00        9.93226277e-06  59.9243  59.3116
0202-05-12_01:41:21.004000      6123.65        2.77396600e+00        1.11836628e-05  59.9243  59.3116
0202-05-12_01:41:21.207000      6123.86        2.78384900e+00        1.13593087e-05  59.9243  59.3116
0202-05-12_01:41:21.414000      6124.07        2.79364600e+00        1.29188018e-05  59.9243  59.3116
0202-05-12_01:41:21.625000      6124.27        2.80374000e+00        1.31452078e-05  59.9547  59.3240
0202-05-12_01:41:21.816000      6124.47        2.81277700e+00        1.45475863e-05  59.9547  59.3240
0202-05-12_01:41:22.008000      6124.66        2.82377400e+00        1.46913136e-05  59.9547  59.3240
0202-05-12_01:41:22.203000      6124.85        2.83389800e+00        1.62817337e-05  59.9547  59.3240
0202-05-12_01:41:22.406000      6125.05        2.84335200e+00        1.74841089e-05  59.9547  59.3240
0202-05-12_01:41:22.617000      6125.27        2.85321400e+00        1.75951117e-05  59.9321  59.3141
0202-05-12_01:41:22.810000      6125.46        2.86357200e+00        1.88880437e-05  59.9321  59.3141
0202-05-12_01:41:23             6125.65        2.87273500e+00        2.06202083e-05  59.9321  59.3141
