Repository: shortlab/2024-Beam-On-Not

# 2024-Beam-On-Not
Data repository for Alexis' paper disproving the beam-on effect as a temperature artifact

File: data/IcT/IcT 2/f37/before150keVSet/Ic_2024-05-12_01-56-26543675_f37-anneal300K256h-65K.txt
# Ic = 1.44 A, n = 19.84 , Tavg = 64.88 K, f37-anneal300K256h-65K
#datetime                        t_s     iHTS_A                vHTS_V                tHTS_K  tTAR_K
0202-05-12_01:55:49.360000      6992.01        1.46736000e-02        9.68410000e-09  64.9032  64.2068
0202-05-12_01:55:49.570000      6992.22        1.34031600e-02        1.14814700e-08  64.9036  64.2006
0202-05-12_01:55:49.760000      6992.41        2.40638200e-02        6.15134000e-09  64.9036  64.2006
0202-05-12_01:55:49.970000      6992.62        3.38898800e-02        1.44099000e-09  64.9036  64.2006
0202-05-12_01:55:50.160000      6992.81        4.33572800e-02       -2.27770000e-09  64.9036  64.2006
0202-05-12_01:55:50.370000      6993.02        5.37982900e-02        1.25506000e-09  64.9036  64.2006
0202-05-12_01:55:50.562000      6993.21        6.31276700e-02        1.75088000e-09  64.9216  64.2188
0202-05-12_01:55:50.754000      6993.40        7.30551700e-02        1.99880000e-09  64.9216  64.2188
0202-05-12_01:55:50.945000      6993.60        8.35466400e-02        6.97260000e-10  64.9216  64.2188
0202-05-12_01:55:51.145000      6993.80        9.35082600e-02       -3.88913000e-09  64.9216  64.2188
0202-05-12_01:55:51.355000      6994.00        1.03137400e-01       -5.99646000e-09  64.9216  64.2188
0202-05-12_01:55:51.580000      6994.23        1.13875100e-01       -5.06693000e-09  64.8944  64.1932
0202-05-12_01:55:51.780000      6994.43        1.22900300e-01       -7.23628000e-09  64.8944  64.1932
0202-05-12_01:55:51.980000      6994.63        1.32726800e-01       -3.76553000e-09  64.8944  64.1932
0202-05-12_01:55:52.176000      6994.82        1.42974900e-01       -5.74883000e-09  64.8944  64.1932
0202-05-12_01:55:52.402000      6995.05        1.52900900e-01       -4.94312000e-09  64.8944  64.1932
0202-05-12_01:55:52.605000      6995.26        1.63206900e-01       -6.86444000e-09  64.9176  64.1995
0202-05-12_01:55:52.810000      6995.46        1.72845000e-01       -4.26136000e-09  64.9176  64.1995
0202-05-12_01:55:53.004000      6995.65        1.82098700e-01       -3.14575000e-09  64.9176  64.1995
0202-05-12_01:55:53.210000      6995.86        1.92411000e-01       -1.01492900e-08  64.9176  64.1995
0202-05-12_01:55:53.414000      6996.06        2.02721400e-01       -1.21945700e-08  64.8668  64.1721
0202-05-12_01:55:53.637000      6996.28        2.12499000e-01       -8.47588000e-09  64.8668  64.1721
0202-05-12_01:55:53.836000      6996.49        2.22380500e-01       -8.04203000e-09  64.8668  64.1721
0202-05-12_01:55:54.030000      6996.68        2.32085400e-01       -5.68686000e-09  64.8668  64.1721
0202-05-12_01:55:54.223000      6996.87        2.42149400e-01       -2.77388000e-09  64.8668  64.1721
0202-05-12_01:55:54.430000      6997.08        2.52416800e-01       -2.94750000e-10  64.8668  64.1721
0202-05-12_01:55:54.620000      6997.27        2.62495700e-01       -5.12905000e-09  64.9198  64.2044
0202-05-12_01:55:54.816000      6997.47        2.71636900e-01       -5.12905000e-09  64.9198  64.2044
0202-05-12_01:55:55.023000      6997.67        2.81939800e-01       -8.53785000e-09  64.9198  64.2044
0202-05-12_01:55:55.215000      6997.86        2.92177500e-01       -3.82751000e-09  64.9198  64.2044
0202-05-12_01:55:55.418000      6998.07        3.00938500e-01       -9.59148000e-09  64.8770  64.1887
0202-05-12_01:55:55.617000      6998.27        3.11850000e-01       -6.55455000e-09  64.8770  64.1887
0202-05-12_01:55:55.810000      6998.46        3.22007500e-01       -1.10789600e-08  64.8770  64.1887
0202-05-12_01:55:56             6998.65        3.30856000e-01       -9.65346000e-09  64.8770  64.1887
0202-05-12_01:55:56.207000      6998.86        3.41770500e-01       -1.10789600e-08  64.8770  64.1887
0202-05-12_01:55:56.410000      6999.06        3.51884200e-01       -1.26284200e-08  64.8770  64.1887
0202-05-12_01:55:56.600000      6999.25        3.61026600e-01       -1.08930300e-08  64.9001  64.2081
0202-05-12_01:55:56.797000      6999.45        3.71890600e-01       -1.04591800e-08  64.9001  64.2081
0202-05-12_01:55:56.992000      6999.64        3.81214000e-01       -7.73214000e-09  64.9001  64.2081
0202-05-12_01:55:57.184000      6999.83        3.90154600e-01       -8.04203000e-09  64.9001  64.2081
0202-05-12_01:55:57.410000      7000.06        4.01677500e-01       -7.17505000e-09  64.9001  64.2081
0202-05-12_01:55:57.617000      7000.27        4.10762000e-01       -6.67976000e-09  64.8796  64.2007
0202-05-12_01:55:57.820000      7000.47        4.20869100e-01       -4.01524000e-09  64.8796  64.2007
0202-05-12_01:55:58.023000      7000.67        4.30998900e-01       -5.37876000e-09  64.8796  64.2007
0202-05-12_01:55:58.223000      7000.87        4.40644400e-01       -9.90316000e-09  64.8796  64.2007
0202-05-12_01:55:58.430000      7001.08        4.50604500e-01       -1.17005300e-08  64.8796  64.2007
0202-05-12_01:55:58.630000      7001.28        4.60931300e-01       -1.09567900e-08  64.9217  64.2374
0202-05-12_01:55:58.824000      7001.47        4.70608000e-01       -7.98184000e-09  64.9217  64.2374
0202-05-12_01:55:59.016000      7001.67        4.80201500e-01       -9.28338000e-09  64.9217  64.2374
0202-05-12_01:55:59.223000      7001.87        4.90615800e-01       -7.79591000e-09  64.9217  64.2374
0202-05-12_01:55:59.420000      7002.07        5.00608600e-01       -4.75898000e-09  64.9217  64.2374
0202-05-12_01:55:59.613000      7002.26        5.09648900e-01       -4.69700000e-09  64.8629  64.1594
0202-05-12_01:55:59.816000      7002.47        5.20276900e-01       -8.22975000e-09  64.8629  64.1594
0202-05-12_01:56:00.008000      7002.66        5.30244500e-01       -1.10807500e-08  64.8629  64.1594
0202-05-12_01:56:00.210000      7002.86        5.39841000e-01       -9.71723000e-09  64.8629  64.1594
0202-05-12_01:56:00.418000      7003.07        5.50233000e-01       -7.91986000e-09  64.8629  64.1594
0202-05-12_01:56:00.625000      7003.27        5.60104100e-01       -1.12666800e-08  64.9150  64.1999
0202-05-12_01:56:00.816000      7003.47        5.68900700e-01       -8.91151000e-09  64.9150  64.1999
0202-05-12_01:56:01.020000      7003.67        5.80088300e-01       -7.48601000e-09  64.9150  64.1999
0202-05-12_01:56:01.223000      7003.87        5.89616800e-01       -2.09391000e-09  64.9150  64.1999
0202-05-12_01:56:01.420000      7004.07        5.99354300e-01        5.09170000e-10  64.9150  64.1999
0202-05-12_01:56:01.630000      7004.28        6.10059500e-01       -6.37041000e-09  64.8917  64.2026
0202-05-12_01:56:01.820000      7004.47        6.19375500e-01       -1.30020700e-08  64.8917  64.2026
0202-05-12_01:56:02.010000      7004.66        6.29009200e-01       -1.70926300e-08  64.8917  64.2026
0202-05-12_01:56:02.215000      7004.87        6.39074700e-01       -1.25062500e-08  64.8917  64.2026
0202-05-12_01:56:02.418000      7005.07        6.49388100e-01       -7.73393000e-09  64.9008  64.2050
0202-05-12_01:56:02.613000      7005.26        6.59284400e-01       -6.55634000e-09  64.9008  64.2050
0202-05-12_01:56:02.810000      7005.46        6.68283200e-01       -1.16385500e-08  64.9008  64.2050
0202-05-12_01:56:03             7005.65        6.79000300e-01       -1.22583300e-08  64.9008  64.2050
0202-05-12_01:56:03.190000      7005.84        6.88841700e-01       -1.67207500e-08  64.9008  64.2050
0202-05-12_01:56:03.406000      7006.06        6.98113200e-01       -1.30640000e-08  64.9008  64.2050
0202-05-12_01:56:03.605000      7006.25        7.08668500e-01       -1.38696800e-08  64.8885  64.1680
0202-05-12_01:56:03.810000      7006.46        7.18805300e-01       -9.71712000e-09  64.8885  64.1680
0202-05-12_01:56:04             7006.65        7.28395800e-01       -9.15932000e-09  64.8885  64.1680
0202-05-12_01:56:04.190000      7006.84        7.38614200e-01       -5.25469000e-09  64.8885  64.1680
0202-05-12_01:56:04.387000      7007.04        7.48552400e-01       -8.53953000e-09  64.8885  64.1680
0202-05-12_01:56:04.594000      7007.24        7.58331500e-01       -8.84942000e-09  64.9109  64.2049
0202-05-12_01:56:04.785000      7007.44        7.67833000e-01       -1.30019600e-08  64.9109  64.2049
0202-05-12_01:56:04.980000      7007.63        7.78256200e-01       -1.29399800e-08  64.9109  64.2049
0202-05-12_01:56:05.184000      7007.83        7.88024900e-01       -1.94476900e-08  64.9109  64.2049
0202-05-12_01:56:05.390000      7008.04        7.97737200e-01       -1.90138400e-08  64.9109  64.2049
0202-05-12_01:56:05.605000      7008.26        8.08332600e-01       -2.11830800e-08  64.8953  64.1555
0202-05-12_01:56:05.800000      7008.45        8.17350300e-01       -1.95096700e-08  64.8953  64.1555
0202-05-12_01:56:06.004000      7008.65        8.27268500e-01       -2.48397900e-08  64.8953  64.1555
0202-05-12_01:56:06.203000      7008.85        8.37724400e-01       -2.06872600e-08  64.8953  64.1555
0202-05-12_01:56:06.420000      7009.07        8.47819600e-01       -2.14309900e-08  64.9263  64.2227
0202-05-12_01:56:06.620000      7009.27        8.57367100e-01       -1.98815400e-08  64.9263  64.2227
0202-05-12_01:56:06.812000      7009.46        8.67184800e-01       -2.11830800e-08  64.9263  64.2227
0202-05-12_01:56:07.016000      7009.67        8.76999500e-01       -2.05633000e-08  64.9263  64.2227
0202-05-12_01:56:07.210000      7009.86        8.86904700e-01       -2.36002300e-08  64.9263  64.2227
0202-05-12_01:56:07.414000      7010.06        8.96979100e-01       -1.88279100e-08  64.9263  64.2227
0202-05-12_01:56:07.613000      7010.26        9.06898000e-01       -1.12046000e-08  64.8779  64.1694
0202-05-12_01:56:07.805000      7010.45        9.16641400e-01       -6.24634000e-09  64.8779  64.1694
0202-05-12_01:56:08             7010.65        9.26660900e-01       -8.16767000e-09  64.8779  64.1694
0202-05-12_01:56:08.203000      7010.85        9.36788800e-01       -1.73404300e-08  64.8779  64.1694
0202-05-12_01:56:08.410000      7011.06        9.46731100e-01       -1.69065900e-08  64.8992  64.1965
0202-05-12_01:56:08.617000      7011.27        9.56931700e-01       -2.02534100e-08  64.8992  64.1965
0202-05-12_01:56:08.810000      7011.46        9.66880000e-01       -1.50472400e-08  64.8992  64.1965
0202-05-12_01:56:09.004000      7011.65        9.75808600e-01       -1.26300900e-08  64.8992  64.1965
0202-05-12_01:56:09.195000      7011.85        9.86861100e-01       -1.49235100e-08  64.8992  64.1965
0202-05-12_01:56:09.410000      7012.06        9.96417500e-01       -1.44905600e-08  64.8992  64.1965
0202-05-12_01:56:09.610000      7012.26        1.00585700e+00       -1.90156400e-08  64.8911  64.1735
0202-05-12_01:56:09.812000      7012.46        1.01618300e+00       -1.79004800e-08  64.8911  64.1735
0202-05-12_01:56:10.008000      7012.66        1.02639300e+00       -1.83343200e-08  64.8911  64.1735
0202-05-12_01:56:10.200000      7012.85        1.03495100e+00       -1.52354200e-08  64.8911  64.1735
0202-05-12_01:56:10.406000      7013.05        1.04611600e+00       -1.19505800e-08  64.9117  64.2001
0202-05-12_01:56:10.598000      7013.25        1.05583600e+00       -1.33760700e-08  64.9117  64.2001
0202-05-12_01:56:10.793000      7013.44        1.06511500e+00       -1.37479400e-08  64.9117  64.2001
0202-05-12_01:56:10.984000      7013.63        1.07591800e+00       -1.32521200e-08  64.9117  64.2001
0202-05-12_01:56:11.188000      7013.84        1.08594300e+00       -7.36420000e-09  64.9117  64.2001
0202-05-12_01:56:11.395000      7014.04        1.09522400e+00       -5.75277000e-09  64.9117  64.2001
0202-05-12_01:56:11.600000      7014.25        1.10590400e+00       -9.16156000e-09  64.8934  64.1819
0202-05-12_01:56:11.797000      7014.44        1.11568700e+00       -1.26943200e-08  64.8934  64.1819
0202-05-12_01:56:11.996000      7014.65        1.12441600e+00       -1.26943200e-08  64.8934  64.1819
0202-05-12_01:56:12.200000      7014.85        1.13553600e+00       -9.22354000e-09  64.8934  64.1819
0202-05-12_01:56:12.410000      7015.06        1.14550400e+00       -8.72772000e-09  64.8934  64.1819
0202-05-12_01:56:12.610000      7015.26        1.15475800e+00       -1.04011300e-08  64.9136  64.2130
0202-05-12_01:56:12.805000      7015.45        1.16526300e+00       -1.01532100e-08  64.9136  64.2130
0202-05-12_01:56:13.004000      7015.66        1.17462900e+00       -1.28182700e-08  64.9136  64.2130
0202-05-12_01:56:13.207000      7015.86        1.18445100e+00       -1.00912400e-08  64.9136  64.2130
0202-05-12_01:56:13.418000      7016.07        1.19508400e+00       -1.04011300e-08  64.9136  64.2130
0202-05-12_01:56:13.617000      7016.27        1.20463400e+00       -9.22354000e-09  64.8948  64.1908
0202-05-12_01:56:13.810000      7016.46        1.21499600e+00       -1.67848700e-08  64.8948  64.1908
0202-05-12_01:56:14.004000      7016.65        1.22465600e+00       -1.80244300e-08  64.8948  64.1908
0202-05-12_01:56:14.207000      7016.86        1.23411700e+00       -1.50494800e-08  64.8948  64.1908
0202-05-12_01:56:14.414000      7017.06        1.24475000e+00       -6.37255000e-09  64.8948  64.1908
0202-05-12_01:56:14.620000      7017.27        1.25450800e+00       -5.00903000e-09  64.9031  64.1932
0202-05-12_01:56:14.812000      7017.46        1.26403600e+00       -5.69079000e-09  64.9031  64.1932
0202-05-12_01:56:15.004000      7017.65        1.27443100e+00       -9.65739000e-09  64.9031  64.1932
0202-05-12_01:56:15.200000      7017.85        1.28416900e+00       -8.66572000e-09  64.9031  64.1932
0202-05-12_01:56:15.418000      7018.07        1.29398500e+00       -2.77774000e-09  64.9031  64.1932
0202-05-12_01:56:15.625000      7018.27        1.30469400e+00        4.72166000e-09  64.8893  64.1699
0202-05-12_01:56:15.830000      7018.48        1.31412300e+00        1.09195000e-08  64.8893  64.1699
0202-05-12_01:56:16.020000      7018.67        1.32368300e+00        7.20081000e-09  64.8893  64.1699
0202-05-12_01:56:16.227000      7018.88        1.33393500e+00        7.26279000e-09  64.8893  64.1699
0202-05-12_01:56:16.426000      7019.08        1.34411100e+00        9.18411000e-09  64.9182  64.2097
0202-05-12_01:56:16.620000      7019.27        1.35347100e+00        2.00922600e-08  64.9182  64.2097
0202-05-12_01:56:16.830000      7019.48        1.36369400e+00        3.18681000e-08  64.9182  64.2097
0202-05-12_01:56:17.020000      7019.67        1.37386000e+00        3.92435000e-08  64.9182  64.2097
0202-05-12_01:56:17.210000      7019.86        1.38261800e+00        4.69907600e-08  64.9182  64.2097
0202-05-12_01:56:17.426000      7020.07        1.39345200e+00        6.21134200e-08  64.9006  64.2009
0202-05-12_01:56:17.617000      7020.27        1.40378200e+00        7.77319000e-08  64.9006  64.2009
0202-05-12_01:56:17.810000      7020.46        1.41266100e+00        8.95077400e-08  64.9006  64.2009
0202-05-12_01:56:18.008000      7020.66        1.42326900e+00        1.07667330e-07  64.9006  64.2009
0202-05-12_01:56:18.200000      7020.85        1.43317200e+00        1.29793520e-07  64.9006  64.2009
0202-05-12_01:56:18.426000      7021.07        1.44221500e+00        1.64935110e-07  64.9006  64.2009
0202-05-12_01:56:18.633000      7021.28        1.45366000e+00        1.91151850e-07  64.9119  64.1931
0202-05-12_01:56:18.836000      7021.49        1.46298200e+00        2.37263560e-07  64.9119  64.1931
0202-05-12_01:56:19.027000      7021.68        1.47290200e+00        2.71103610e-07  64.9119  64.1931
0202-05-12_01:56:19.234000      7021.88        1.48265900e+00        3.27007870e-07  64.9119  64.1931
0202-05-12_01:56:19.438000      7022.09        1.49269800e+00        3.72933650e-07  64.9119  64.1931
0202-05-12_01:56:19.633000      7022.28        1.50229300e+00        4.24561420e-07  64.8700  64.1551
0202-05-12_01:56:19.824000      7022.47        1.51297100e+00        5.09471430e-07  64.8700  64.1551
0202-05-12_01:56:20.016000      7022.67        1.52266900e+00        5.81490000e-07  64.8700  64.1551
0202-05-12_01:56:20.207000      7022.86        1.53175800e+00        6.65098470e-07  64.8700  64.1551
0202-05-12_01:56:20.420000      7023.07        1.54298400e+00        7.91223930e-07  64.8700  64.1551
0202-05-12_01:56:20.613000      7023.26        1.55240300e+00        8.93177920e-07  64.9211  64.2129
0202-05-12_01:56:20.810000      7023.46        1.56155200e+00        1.00151566e-06  64.9211  64.2129
0202-05-12_01:56:21.004000      7023.65        1.57189300e+00        1.16941437e-06  64.9211  64.2129
0202-05-12_01:56:21.195000      7023.85        1.58175500e+00        1.32113732e-06  64.9211  64.2129
0202-05-12_01:56:21.406000      7024.06        1.59137900e+00        1.48971862e-06  64.9211  64.2129
0202-05-12_01:56:21.605000      7024.25        1.60192400e+00        1.73664060e-06  64.8729  64.1835
0202-05-12_01:56:21.797000      7024.45        1.61214500e+00        1.93676833e-06  64.8729  64.1835
0202-05-12_01:56:21.990000      7024.64        1.62105300e+00        2.16032354e-06  64.8729  64.1835
0202-05-12_01:56:22.195000      7024.84        1.63162000e+00        2.50008779e-06  64.8729  64.1835
0202-05-12_01:56:22.418000      7025.07        1.64175000e+00        2.78128268e-06  64.8729  64.1835
0202-05-12_01:56:22.625000      7025.28        1.65164400e+00        3.18401673e-06  64.9063  64.2227
0202-05-12_01:56:22.830000      7025.48        1.66173200e+00        3.50029125e-06  64.9063  64.2227
0202-05-12_01:56:23.030000      7025.68        1.67086600e+00        3.96822632e-06  64.9063  64.2227
0202-05-12_01:56:23.223000      7025.87        1.68122400e+00        4.35893661e-06  64.9063  64.2227
0202-05-12_01:56:23.434000      7026.08        1.69163400e+00        4.95498053e-06  64.8989  64.2018
0202-05-12_01:56:23.630000      7026.28        1.70092800e+00        5.42682022e-06  64.8989  64.2018
0202-05-12_01:56:23.832000      7026.48        1.71070700e+00        5.76999326e-06  64.8989  64.2018
0202-05-12_01:56:24.027000      7026.67        1.72088500e+00        7.00242886e-06  64.8989  64.2018
0202-05-12_01:56:24.220000      7026.87        1.73011800e+00        8.36960498e-06  64.8989  64.2018
0202-05-12_01:56:24.434000      7027.08        1.74114000e+00        8.58473108e-06  64.8989  64.2018
0202-05-12_01:56:24.637000      7027.29        1.75042000e+00        1.00399162e-05  64.9159  64.2196
0202-05-12_01:56:24.832000      7027.48        1.76029400e+00        1.12435319e-05  64.9159  64.2196
0202-05-12_01:56:25.027000      7027.68        1.77050800e+00        1.13961841e-05  64.9159  64.2196
0202-05-12_01:56:25.234000      7027.88        1.77993500e+00        1.25508371e-05  64.9159  64.2196
0202-05-12_01:56:25.430000      7028.08        1.79046500e+00        1.38057088e-05  64.8806  64.1878
0202-05-12_01:56:25.630000      7028.28        1.80018000e+00        1.49555274e-05  64.8806  64.1878
0202-05-12_01:56:25.832000      7028.48        1.81021300e+00        1.74258526e-05  64.8806  64.1878
0202-05-12_01:56:26.023000      7028.67        1.82009800e+00        1.87534246e-05  64.8806  64.1878
0202-05-12_01:56:26.220000      7028.87        1.83021200e+00        2.02049529e-05  64.8806  64.1878

File: data/IcT/IcT 2/f37/before150keVSet/Ic_2024-05-12_02-11-22817636_f37-anneal300K256h-70K.txt
# Ic = 0.69 A, n = 17.45 , Tavg = 69.92 K, f37-anneal300K256h-70K
#datetime                        t_s     iHTS_A                vHTS_V                tHTS_K  tTAR_K
0202-05-12_02:10:45.960000      7888.61        4.95393000e-02        8.85048267e-09  69.8532  69.0774
0202-05-12_02:10:46.152000      7888.80        9.51629500e-03        6.49531267e-09  69.8532  69.0774
0202-05-12_02:10:46.367000      7889.02        1.40600100e-02        2.90058267e-09  69.8532  69.0774
0202-05-12_02:10:46.582000      7889.23        1.94563700e-02        1.97090267e-09  69.8861  69.0843
0202-05-12_02:10:46.773000      7889.42        2.43407000e-02       -1.62382733e-09  69.8861  69.0843
0202-05-12_02:10:46.965000      7889.61        2.89564000e-02       -2.05767733e-09  69.8861  69.0843
0202-05-12_02:10:47.168000      7889.82        3.38273700e-02       -4.41284733e-09  69.8861  69.0843
0202-05-12_02:10:47.363000      7890.01        3.90604700e-02        3.39640267e-09  69.8861  69.0843
0202-05-12_02:10:47.594000      7890.24        4.42238200e-02        7.11509267e-09  69.8651  69.0517
0202-05-12_02:10:47.785000      7890.44        4.88617800e-02        1.15155427e-08  69.8651  69.0517
0202-05-12_02:10:47.980000      7890.63        5.38329300e-02        4.51201267e-09  69.8651  69.0517
0202-05-12_02:10:48.188000      7890.84        5.82571700e-02        7.36300267e-09  69.8651  69.0517
0202-05-12_02:10:48.400000      7891.05        6.40883800e-02        5.75157267e-09  69.8651  69.0517
0202-05-12_02:10:48.605000      7891.26        6.88406200e-02        9.59422267e-09  69.8770  69.0717
0202-05-12_02:10:48.800000      7891.45        7.36863600e-02        5.00783267e-09  69.8770  69.0717
0202-05-12_02:10:48.992000      7891.64        7.87873800e-02        5.87553267e-09  69.8770  69.0717
0202-05-12_02:10:49.195000      7891.85        8.34119800e-02        6.80520267e-09  69.8770  69.0717
0202-05-12_02:10:49.400000      7892.05        8.83334100e-02        5.56564267e-09  69.8875  69.0918
0202-05-12_02:10:49.605000      7892.26        9.34455600e-02        3.14849267e-09  69.8875  69.0918
0202-05-12_02:10:49.812000      7892.46        9.84515900e-02        4.21372667e-10  69.8875  69.0918
0202-05-12_02:10:50.016000      7892.66        1.03318100e-01       -4.35117733e-09  69.8875  69.0918
0202-05-12_02:10:50.215000      7892.87        1.08692200e-01       -5.28116733e-09  69.8875  69.0918
0202-05-12_02:10:50.420000      7893.07        1.13307900e-01       -4.16571733e-09  69.8875  69.0918
0202-05-12_02:10:50.617000      7893.27        1.18545500e-01       -8.18897333e-10  69.9222  69.1067
0202-05-12_02:10:50.810000      7893.46        1.23152300e-01        4.44924267e-09  69.9222  69.1067
0202-05-12_02:10:51.004000      7893.65        1.28064800e-01        5.56485267e-09  69.9222  69.1067
0202-05-12_02:10:51.207000      7893.86        1.33229400e-01        2.65188267e-09  69.9222  69.1067
0202-05-12_02:10:51.406000      7894.06        1.38125600e-01       -7.56917333e-10  69.9222  69.1067
0202-05-12_02:10:51.600000      7894.25        1.43143500e-01        2.09407267e-09  69.8816  69.1025
0202-05-12_02:10:51.797000      7894.45        1.47477200e-01        5.13100267e-09  69.8816  69.1025
0202-05-12_02:10:51.990000      7894.64        1.53418300e-01        5.75078267e-09  69.8816  69.1025
0202-05-12_02:10:52.184000      7894.83        1.57936000e-01        3.08572267e-09  69.8816  69.1025
0202-05-12_02:10:52.390000      7895.04        1.63026600e-01        6.55650267e-09  69.9024  69.1009
0202-05-12_02:10:52.586000      7895.23        1.68099500e-01        3.76748267e-09  69.9024  69.1009
0202-05-12_02:10:52.790000      7895.44        1.73085700e-01        1.10242267e-09  69.9024  69.1009
0202-05-12_02:10:52.980000      7895.63        1.77931500e-01       -4.72351733e-09  69.9024  69.1009
0202-05-12_02:10:53.176000      7895.82        1.82615400e-01       -2.36834733e-09  69.9024  69.1009
0202-05-12_02:10:53.400000      7896.05        1.87743200e-01        1.97012267e-09  69.9024  69.1009
0202-05-12_02:10:53.594000      7896.24        1.92603700e-01        2.40396267e-09  69.8684  69.0964
0202-05-12_02:10:53.797000      7896.45        1.97476200e-01        6.80441267e-09  69.8684  69.0964
0202-05-12_02:10:54             7896.65        2.02492600e-01        3.51957267e-09  69.8684  69.0964
0202-05-12_02:10:54.203000      7896.85        2.07249300e-01        1.72220267e-09  69.8684  69.0964
0202-05-12_02:10:54.406000      7897.05        2.12407900e-01       -2.67823733e-09  69.8684  69.0964
0202-05-12_02:10:54.605000      7897.25        2.17606800e-01       -4.47027333e-10  69.9085  69.0558
0202-05-12_02:10:54.810000      7897.46        2.22595100e-01       -4.47027333e-10  69.9085  69.0558
0202-05-12_02:10:55             7897.65        2.27526900e-01       -3.05010733e-09  69.9085  69.0558
0202-05-12_02:10:55.195000      7897.84        2.32599700e-01       -4.66153733e-09  69.9085  69.0558
0202-05-12_02:10:55.410000      7898.06        2.37240600e-01        1.47429267e-09  69.9085  69.0558
0202-05-12_02:10:55.610000      7898.26        2.42395100e-01       -9.42847333e-10  69.8508  69.0838
0202-05-12_02:10:55.812000      7898.46        2.47672700e-01       -1.62478733e-09  69.8508  69.0838
0202-05-12_02:10:56.004000      7898.65        2.52639800e-01       -7.45140733e-09  69.8508  69.0838
0202-05-12_02:10:56.195000      7898.85        2.57086300e-01       -6.89411733e-09  69.8508  69.0838
0202-05-12_02:10:56.410000      7899.06        2.62524200e-01       -9.06369733e-09  69.8508  69.0838
0202-05-12_02:10:56.605000      7899.26        2.67018200e-01       -7.32830733e-09  69.9134  69.1020
0202-05-12_02:10:56.810000      7899.46        2.72064300e-01       -6.77050733e-09  69.9134  69.1020
0202-05-12_02:10:57.010000      7899.66        2.77528900e-01       -4.41533733e-09  69.9134  69.1020
0202-05-12_02:10:57.203000      7899.85        2.82040800e-01       -3.11379733e-09  69.9134  69.1020
0202-05-12_02:10:57.418000      7900.07        2.86876100e-01        4.18952667e-10  69.9134  69.1020
0202-05-12_02:10:57.617000      7900.27        2.92224000e-01        3.56972667e-10  69.8589  69.0832
0202-05-12_02:10:57.820000      7900.47        2.97227100e-01        2.33012667e-10  69.8589  69.0832
0202-05-12_02:10:58.010000      7900.66        3.01802700e-01       -1.44038733e-09  69.8589  69.0832
0202-05-12_02:10:58.207000      7900.86        3.06842900e-01       -3.60962733e-09  69.8589  69.0832
0202-05-12_02:10:58.414000      7901.06        3.12236300e-01       -5.40698733e-09  69.8589  69.0832
0202-05-12_02:10:58.620000      7901.27        3.16464600e-01       -1.81225733e-09  69.9043  69.1017
0202-05-12_02:10:58.820000      7901.47        3.21700700e-01        3.95170267e-09  69.9043  69.1017
0202-05-12_02:10:59.016000      7901.66        3.26694800e-01        2.21631267e-09  69.9043  69.1017
0202-05-12_02:10:59.215000      7901.87        3.31196100e-01       -2.92786733e-09  69.9043  69.1017
0202-05-12_02:10:59.420000      7902.07        3.36758700e-01       -9.37358733e-09  69.8723  69.0667
0202-05-12_02:10:59.613000      7902.26        3.41739500e-01       -1.05511673e-08  69.8723  69.0667
0202-05-12_02:10:59.820000      7902.47        3.46343300e-01       -7.94808733e-09  69.8723  69.0667
0202-05-12_02:11:00.020000      7902.67        3.51413100e-01       -5.46896733e-09  69.8723  69.0667
0202-05-12_02:11:00.210000      7902.86        3.56938600e-01       -3.17577733e-09  69.8723  69.0667
0202-05-12_02:11:00.420000      7903.07        3.61597400e-01       -7.76215733e-09  69.8723  69.0667
0202-05-12_02:11:00.617000      7903.27        3.66446100e-01       -9.93138733e-09  69.9031  69.0916
0202-05-12_02:11:00.810000      7903.46        3.71664700e-01       -1.10469973e-08  69.9031  69.0916
0202-05-12_02:11:01.016000      7903.66        3.76213600e-01       -8.56786733e-09  69.9031  69.0916
0202-05-12_02:11:01.207000      7903.86        3.81428900e-01       -1.50135873e-08  69.9031  69.0916
0202-05-12_02:11:01.414000      7904.06        3.86449700e-01       -1.42078773e-08  69.9031  69.0916
0202-05-12_02:11:01.610000      7904.26        3.91224200e-01       -1.51995273e-08  69.8747  69.0933
0202-05-12_02:11:01.800000      7904.45        3.96406900e-01       -9.00188733e-09  69.8747  69.0933
0202-05-12_02:11:01.996000      7904.64        4.01200700e-01       -8.56829733e-09  69.8747  69.0933
0202-05-12_02:11:02.203000      7904.85        4.06551000e-01       -7.94885733e-09  69.8747  69.0933
0202-05-12_02:11:02.406000      7905.06        4.11120400e-01       -7.20520733e-09  69.8747  69.0933
0202-05-12_02:11:02.613000      7905.26        4.16656300e-01       -1.29071873e-08  69.9069  69.0805
0202-05-12_02:11:02.810000      7905.46        4.21280900e-01       -1.49524673e-08  69.9069  69.0805
0202-05-12_02:11:03             7905.65        4.25829800e-01       -1.76175173e-08  69.9069  69.0805
0202-05-12_02:11:03.190000      7905.84        4.30766100e-01       -1.33410373e-08  69.9069  69.0805
0202-05-12_02:11:03.410000      7906.06        4.36138700e-01       -9.31246733e-09  69.8954  69.0954
0202-05-12_02:11:03.620000      7906.27        4.40660900e-01       -7.01927733e-09  69.8954  69.0954
0202-05-12_02:11:03.816000      7906.47        4.45754500e-01       -8.75465733e-09  69.8954  69.0954
0202-05-12_02:11:04.020000      7906.67        4.51077800e-01       -1.03660873e-08  69.8954  69.0954
0202-05-12_02:11:04.220000      7906.87        4.55828600e-01       -1.19775173e-08  69.8954  69.0954
0202-05-12_02:11:04.434000      7907.08        4.60940000e-01       -1.19155373e-08  69.8954  69.0954
0202-05-12_02:11:04.625000      7907.28        4.65843600e-01       -1.13577373e-08  69.8945  69.0833
0202-05-12_02:11:04.816000      7907.47        4.70609200e-01       -1.32790573e-08  69.8945  69.0833
0202-05-12_02:11:05.020000      7907.67        4.75683500e-01       -1.42087273e-08  69.8945  69.0833
0202-05-12_02:11:05.215000      7907.86        4.80504100e-01       -1.50764173e-08  69.8945  69.0833
0202-05-12_02:11:05.414000      7908.06        4.85329000e-01       -1.71836773e-08  69.8816  69.0850
0202-05-12_02:11:05.605000      7908.26        4.90688100e-01       -1.72456573e-08  69.8816  69.0850
0202-05-12_02:11:05.800000      7908.45        4.95611100e-01       -2.15841173e-08  69.8816  69.0850
0202-05-12_02:11:05.992000      7908.64        5.00194100e-01       -1.94768673e-08  69.8816  69.0850
0202-05-12_02:11:06.188000      7908.84        5.05799800e-01       -1.91049973e-08  69.8816  69.0850
0202-05-12_02:11:06.418000      7909.07        5.10746400e-01       -1.90430173e-08  69.8816  69.0850
0202-05-12_02:11:06.630000      7909.28        5.15696100e-01       -1.68737873e-08  69.9146  69.1065
0202-05-12_02:11:06.820000      7909.47        5.20213800e-01       -1.45186173e-08  69.9146  69.1065
0202-05-12_02:11:07.030000      7909.68        5.25292300e-01       -1.23493873e-08  69.9146  69.1065
0202-05-12_02:11:07.223000      7909.87        5.30552200e-01       -1.44566373e-08  69.9146  69.1065
0202-05-12_02:11:07.430000      7910.08        5.35583400e-01       -1.71216973e-08  69.8775  69.0730
0202-05-12_02:11:07.630000      7910.28        5.40592400e-01       -1.84232373e-08  69.8775  69.0730
0202-05-12_02:11:07.824000      7910.47        5.45261600e-01       -1.52625673e-08  69.8775  69.0730
0202-05-12_02:11:08.016000      7910.66        5.50816700e-01       -1.40232173e-08  69.8775  69.0730
0202-05-12_02:11:08.220000      7910.87        5.55233600e-01       -1.09245273e-08  69.8775  69.0730
0202-05-12_02:11:08.426000      7911.08        5.60052600e-01       -1.19782173e-08  69.8775  69.0730
0202-05-12_02:11:08.620000      7911.27        5.65213200e-01       -1.22261373e-08  69.9069  69.1054
0202-05-12_02:11:08.824000      7911.47        5.70182200e-01       -1.69984473e-08  69.9069  69.1054
0202-05-12_02:11:09.016000      7911.67        5.75213400e-01       -1.37755873e-08  69.9069  69.1054
0202-05-12_02:11:09.210000      7911.86        5.80031000e-01       -1.38995373e-08  69.9069  69.1054
0202-05-12_02:11:09.426000      7912.07        5.85336800e-01       -9.12723733e-09  69.9069  69.1054
0202-05-12_02:11:09.617000      7912.27        5.89934700e-01       -9.43712733e-09  69.9076  69.1086
0202-05-12_02:11:09.812000      7912.46        5.95109900e-01       -7.32986733e-09  69.9076  69.1086
0202-05-12_02:11:10.016000      7912.67        5.99596500e-01       -3.17733733e-09  69.9076  69.1086
0202-05-12_02:11:10.207000      7912.86        6.04936700e-01       -3.36327733e-09  69.9076  69.1086
0202-05-12_02:11:10.418000      7913.07        6.09588000e-01       -1.13206733e-09  69.9076  69.1086
0202-05-12_02:11:10.610000      7913.26        6.14626700e-01       -1.64573333e-11  69.8805  69.0673
0202-05-12_02:11:10.805000      7913.45        6.19666800e-01        1.03716267e-09  69.8805  69.0673
0202-05-12_02:11:10.996000      7913.65        6.24827200e-01        8.51232667e-10  69.8805  69.0673
0202-05-12_02:11:11.190000      7913.84        6.29359800e-01        8.97035267e-09  69.8805  69.0673
0202-05-12_02:11:11.390000      7914.04        6.34643400e-01        1.57879327e-08  69.8805  69.0673
0202-05-12_02:11:11.586000      7914.24        6.39837900e-01        2.29773827e-08  69.8641  69.0978
0202-05-12_02:11:11.780000      7914.43        6.44347500e-01        2.47127727e-08  69.8641  69.0978
0202-05-12_02:11:11.977000      7914.63        6.49595400e-01        2.62002427e-08  69.8641  69.0978
0202-05-12_02:11:12.168000      7914.82        6.54344700e-01        3.27079427e-08  69.8641  69.0978
0202-05-12_02:11:12.390000      7915.04        6.59070300e-01        4.25624427e-08  69.8641  69.0978
0202-05-12_02:11:12.605000      7915.25        6.64500800e-01        5.38424427e-08  69.8942  69.0940
0202-05-12_02:11:12.805000      7915.46        6.69665600e-01        6.52464027e-08  69.8942  69.0940
0202-05-12_02:11:13.008000      7915.66        6.74135900e-01        7.59686027e-08  69.8942  69.0940
0202-05-12_02:11:13.210000      7915.86        6.79242600e-01        9.25787127e-08  69.8942  69.0940
0202-05-12_02:11:13.418000      7916.07        6.84082400e-01        1.12349713e-07  69.8942  69.0940
0202-05-12_02:11:13.625000      7916.27        6.89287400e-01        1.38566413e-07  69.8747  69.0771
0202-05-12_02:11:13.816000      7916.47        6.94148000e-01        1.59948933e-07  69.8747  69.0771
0202-05-12_02:11:14.008000      7916.66        6.99384000e-01        1.83438713e-07  69.8747  69.0771
0202-05-12_02:11:14.215000      7916.86        7.04170400e-01        2.26327643e-07  69.8747  69.0771
0202-05-12_02:11:14.420000      7917.07        7.09032500e-01        2.61903043e-07  69.8926  69.1050
0202-05-12_02:11:14.620000      7917.27        7.14152800e-01        2.97354483e-07  69.8926  69.1050
0202-05-12_02:11:14.816000      7917.47        7.18676200e-01        3.48114493e-07  69.8926  69.1050
0202-05-12_02:11:15.008000      7917.66        7.23959800e-01        3.96147473e-07  69.8926  69.1050
0202-05-12_02:11:15.200000      7917.85        7.29090500e-01        4.53105293e-07  69.8926  69.1050
0202-05-12_02:11:15.410000      7918.06        7.33900700e-01        5.41424003e-07  69.8926  69.1050
0202-05-12_02:11:15.600000      7918.25        7.38706300e-01        6.12078963e-07  69.8656  69.0981
0202-05-12_02:11:15.793000      7918.44        7.44056700e-01        6.89241623e-07  69.8656  69.0981
0202-05-12_02:11:16             7918.65        7.48731800e-01        8.12949793e-07  69.8656  69.0981
0202-05-12_02:11:16.190000      7918.84        7.53626500e-01        9.14903673e-07  69.8656  69.0981
0202-05-12_02:11:16.402000      7919.05        7.58663400e-01        9.85992483e-07  69.8656  69.0981
0202-05-12_02:11:16.600000      7919.25        7.63348900e-01        1.15060615e-06  69.8993  69.0834
0202-05-12_02:11:16.805000      7919.45        7.68478100e-01        1.28584223e-06  69.8993  69.0834
0202-05-12_02:11:17.008000      7919.66        7.73595500e-01        1.49929460e-06  69.8993  69.0834
0202-05-12_02:11:17.210000      7919.86        7.78892400e-01        1.67072586e-06  69.8993  69.0834
0202-05-12_02:11:17.420000      7920.07        7.83548200e-01        1.91491934e-06  69.8993  69.0834
0202-05-12_02:11:17.613000      7920.26        7.88671500e-01        2.11176159e-06  69.8845  69.0773
0202-05-12_02:11:17.820000      7920.47        7.93499500e-01        2.40386409e-06  69.8845  69.0773
0202-05-12_02:11:18.010000      7920.66        7.98325100e-01        2.65258196e-06  69.8845  69.0773
0202-05-12_02:11:18.203000      7920.85        8.03313300e-01        2.91729017e-06  69.8845  69.0773
0202-05-12_02:11:18.420000      7921.07        8.08169500e-01        3.31326786e-06  69.8845  69.0773
0202-05-12_02:11:18.637000      7921.29        8.13432300e-01        3.62848816e-06  69.9273  69.1139
0202-05-12_02:11:18.840000      7921.49        8.18165200e-01        4.08006015e-06  69.9273  69.1139
0202-05-12_02:11:19.030000      7921.68        8.23068900e-01        4.42310860e-06  69.9273  69.1139
0202-05-12_02:11:19.240000      7921.89        8.28178800e-01        4.95413643e-06  69.9273  69.1139
0202-05-12_02:11:19.434000      7922.08        8.33342200e-01        5.38500776e-06  69.8748  69.0667
0202-05-12_02:11:19.630000      7922.28        8.37853400e-01        5.84593843e-06  69.8748  69.0667
0202-05-12_02:11:19.836000      7922.48        8.43003500e-01        7.29343940e-06  69.8748  69.0667
0202-05-12_02:11:20.030000      7922.68        8.47773500e-01        7.45117357e-06  69.8748  69.0667
0202-05-12_02:11:20.223000      7922.87        8.52659400e-01        7.75145729e-06  69.8748  69.0667
0202-05-12_02:11:20.438000      7923.09        8.57880600e-01        8.93604400e-06  69.9238  69.1049
0202-05-12_02:11:20.637000      7923.28        8.62828800e-01        1.02814018e-05  69.9238  69.1049
0202-05-12_02:11:20.840000      7923.49        8.67757600e-01        1.04694433e-05  69.9238  69.1049
0202-05-12_02:11:21.043000      7923.69        8.72821600e-01        1.20291832e-05  69.9238  69.1049
0202-05-12_02:11:21.240000      7923.89        8.77627300e-01        1.22723231e-05  69.9238  69.1049
0202-05-12_02:11:21.445000      7924.10        8.82752000e-01        1.38079535e-05  69.9238  69.1049
0202-05-12_02:11:21.640000      7924.29        8.87949500e-01        1.52030797e-05  69.8618  69.0791
0202-05-12_02:11:21.836000      7924.48        8.92707700e-01        1.62926540e-05  69.8618  69.0791
0202-05-12_02:11:22.035000      7924.68        8.97332300e-01        1.63863029e-05  69.8618  69.0791
0202-05-12_02:11:22.227000      7924.88        9.02791100e-01        1.87203346e-05  69.8618  69.0791
0202-05-12_02:11:22.430000      7925.08        9.07733300e-01        1.99289068e-05  69.8618  69.0791
0202-05-12_02:11:22.630000      7925.28        9.12363800e-01        2.13432461e-05  69.9168  69.1255
