Repository: shortlab/2024-Beam-On-Not

# 2024-Beam-On-Not
Data repository for Alexis' paper disproving the beam-on effect as a temperature artifact

File: data/IcT/IcT/f37/0e20pm2/Ic_2024-03-15_12-15-02297757_f37-0e0pm2-64k.txt
# Ic = 7.91 A, n = 28.53 , Tavg = 64.08 K, f37-0e0pm2-64k
#datetime                        t_s     iHTS_A                vHTS_V                tHTS_K  tTAR_K
0202-03-15_12:14:47.785000      4080.98       -4.30972900e-01       -9.97015530e-08  64.0986  63.0297
0202-03-15_12:14:48.190000      4081.39       -4.32589100e-01       -9.46813030e-08  64.0986  63.0297
0202-03-15_12:14:48.590000      4081.79       -4.36401900e-01       -9.48672430e-08  64.0986  63.0297
0202-03-15_12:14:48.984000      4082.18       -1.34514200e-01       -7.71407330e-08  64.0653  62.9397
0202-03-15_12:14:49.390000      4082.58        7.02033000e-02       -9.18285830e-08  64.0653  62.9397
0202-03-15_12:14:49.816000      4083.01        4.55657800e-01       -8.28417130e-08  64.0754  62.9188
0202-03-15_12:14:50.215000      4083.41        8.47700200e-01       -8.07344430e-08  64.0754  62.9188
0202-03-15_12:14:50.617000      4083.81        1.05363300e+00       -9.24483730e-08  64.0754  62.9188
0202-03-15_12:14:51.020000      4084.21        1.44059000e+00       -7.99287230e-08  64.0751  62.9201
0202-03-15_12:14:51.418000      4084.61        1.64603600e+00       -7.99907030e-08  64.0751  62.9201
0202-03-15_12:14:51.820000      4085.02        2.03352200e+00       -6.97642630e-08  64.0929  62.9207
0202-03-15_12:14:52.220000      4085.42        2.23877000e+00       -8.62505230e-08  64.0929  62.9207
0202-03-15_12:14:52.625000      4085.82        2.62917900e+00       -8.58786530e-08  64.0929  62.9207
0202-03-15_12:14:53.035000      4086.23        2.83440200e+00       -9.89561030e-08  64.0771  62.9245
0202-03-15_12:14:53.438000      4086.63        3.22325900e+00       -1.04410203e-07  64.0771  62.9245
0202-03-15_12:14:53.840000      4087.04        3.40874400e+00       -1.05277903e-07  64.0903  62.9135
0202-03-15_12:14:54.246000      4087.44        3.81980800e+00       -9.13327530e-08  64.0903  62.9135
0202-03-15_12:14:54.640000      4087.84        4.00443600e+00       -1.10979923e-07  64.0903  62.9135
0202-03-15_12:14:55.043000      4088.24        4.41265800e+00       -1.09616443e-07  64.0425  62.8961
0202-03-15_12:14:55.434000      4088.63        4.60125400e+00       -1.01001463e-07  64.0425  62.8961
0202-03-15_12:14:55.844000      4089.04        5.00874200e+00       -1.04720173e-07  64.0760  62.9111
0202-03-15_12:14:56.246000      4089.44        5.19244300e+00       -1.14140893e-07  64.0760  62.9111
0202-03-15_12:14:56.650000      4089.84        5.58462300e+00       -1.13459133e-07  64.0760  62.9111
0202-03-15_12:14:57.055000      4090.25        5.79087700e+00       -1.24305363e-07  64.0646  62.9249
0202-03-15_12:14:57.457000      4090.65        6.18230200e+00       -1.08005033e-07  64.0646  62.9249
0202-03-15_12:14:57.860000      4091.05        6.38475900e+00       -1.02860823e-07  64.1092  62.9467
0202-03-15_12:14:58.260000      4091.46        6.77608100e+00       -9.78405630e-08  64.1092  62.9467
0202-03-15_12:14:58.684000      4091.88        6.98227500e+00       -9.04651330e-08  64.1092  62.9467
0202-03-15_12:14:59.100000      4092.30        7.36980000e+00       -7.86892330e-08  64.0385  62.9343
0202-03-15_12:14:59.500000      4092.69        7.57542400e+00       -6.49919930e-08  64.0385  62.9343
0202-03-15_12:14:59.900000      4093.10        7.96575500e+00        6.96251770e-08  64.0963  62.9473
0202-03-15_12:15:00.305000      4093.50        8.17268800e+00        3.33467387e-07  64.0963  62.9473
0202-03-15_12:15:00.727000      4093.92        8.56869100e+00        2.06712778e-06  64.0963  62.9473
0202-03-15_12:15:01.140000      4094.34        8.95496100e+00        7.82287656e-06  64.0337  62.9481
0202-03-15_12:15:01.535000      4094.73        9.16271800e+00        1.36527523e-05  64.0337  62.9481
0202-03-15_12:15:01.938000      4095.13        9.54838900e+00        3.72289064e-05  64.0780  62.9036

File: data/IcT/IcT/f37/0e20pm2/Ic_2024-03-15_12-28-35184366_f37-0e0pm2-50k.txt
# Ic = 14.54 A, n = 26.26 , Tavg = 50.02 K, f37-0e0pm2-50k
#datetime                        t_s     iHTS_A                vHTS_V                tHTS_K  tTAR_K
0202-03-15_12:28:10.285000      4883.48       -4.29995200e-01       -5.95149545e-08  50.0205  49.2768
0202-03-15_12:28:10.707000      4883.90       -4.34665800e-01       -7.52568345e-08  50.0205  49.2768
0202-03-15_12:28:11.117000      4884.31       -3.15685400e-01       -7.39551845e-08  50.0260  49.2852
0202-03-15_12:28:11.520000      4884.71        6.95314200e-02       -7.20338445e-08  50.0260  49.2852
0202-03-15_12:28:11.918000      4885.11        2.73552300e-01       -6.61458745e-08  50.0296  49.2543
0202-03-15_12:28:12.320000      4885.52        6.60828900e-01       -7.94093145e-08  50.0296  49.2543
0202-03-15_12:28:12.734000      4885.93        1.05378100e+00       -6.60219145e-08  50.0296  49.2543
0202-03-15_12:28:13.130000      4886.33        1.25557900e+00       -7.46989345e-08  50.0063  49.2636
0202-03-15_12:28:13.530000      4886.73        1.64400400e+00       -7.52567445e-08  50.0063  49.2636
0202-03-15_12:28:13.938000      4887.13        1.85099700e+00       -6.18693345e-08  50.0221  49.2679
0202-03-15_12:28:14.330000      4887.53        2.24062300e+00       -6.43484845e-08  50.0221  49.2679
0202-03-15_12:28:14.723000      4887.92        2.44779300e+00       -7.60004845e-08  50.0221  49.2679
0202-03-15_12:28:15.120000      4888.32        2.83336800e+00       -8.28801245e-08  50.0210  49.2742
0202-03-15_12:28:15.527000      4888.72        3.03666300e+00       -8.08968045e-08  50.0210  49.2742
0202-03-15_12:28:15.938000      4889.13        3.42810900e+00       -8.43676145e-08  50.0198  49.2592
0202-03-15_12:28:16.340000      4889.54        3.61592800e+00       -9.21765245e-08  50.0198  49.2592
0202-03-15_12:28:16.770000      4889.97        4.02312800e+00       -9.29198645e-08  50.0198  49.2592
0202-03-15_12:28:17.168000      4890.36        4.20679500e+00       -8.69079345e-08  50.0095  49.2708
0202-03-15_12:28:17.570000      4890.77        4.61592500e+00       -9.13704045e-08  50.0095  49.2708
0202-03-15_12:28:17.973000      4891.17        4.80484700e+00       -9.55849545e-08  50.0037  49.2389
0202-03-15_12:28:18.375000      4891.57        5.21104500e+00       -1.01039085e-07  50.0037  49.2389
0202-03-15_12:28:18.785000      4891.98        5.39379300e+00       -8.75277145e-08  50.0030  49.2289
0202-03-15_12:28:19.195000      4892.39        5.78421300e+00       -8.47386745e-08  50.0030  49.2289
0202-03-15_12:28:19.598000      4892.79        5.98779800e+00       -8.00902745e-08  50.0030  49.2289
0202-03-15_12:28:20.004000      4893.20        6.38054900e+00       -7.56278045e-08  50.0281  49.2791
0202-03-15_12:28:20.406000      4893.60        6.58564300e+00       -1.04571865e-07  50.0281  49.2791
0202-03-15_12:28:20.805000      4894.00        6.97498000e+00       -8.90771845e-08  50.0282  49.2815
0202-03-15_12:28:21.195000      4894.39        7.18094300e+00       -7.40783345e-08  50.0282  49.2815
0202-03-15_12:28:21.598000      4894.79        7.56973800e+00       -6.64549545e-08  50.0282  49.2815
0202-03-15_12:28:22.004000      4895.20        7.77439000e+00       -8.18256745e-08  50.0156  49.2583
0202-03-15_12:28:22.406000      4895.60        8.16521800e+00       -8.37449945e-08  50.0156  49.2583
0202-03-15_12:28:22.820000      4896.02        8.36624200e+00       -9.71935245e-08  50.0135  49.2550
0202-03-15_12:28:23.215000      4896.41        8.75710100e+00       -1.15043415e-07  50.0135  49.2550
0202-03-15_12:28:23.605000      4896.80        9.14747400e+00       -9.93627845e-08  50.0135  49.2550
0202-03-15_12:28:24             4897.20        9.35628400e+00       -7.90337445e-08  50.0203  49.2707
0202-03-15_12:28:24.406000      4897.60        9.74483800e+00       -9.93627845e-08  50.0203  49.2707
0202-03-15_12:28:24.810000      4898.00        9.95185300e+00       -1.10518965e-07  50.0235  49.2725
0202-03-15_12:28:25.215000      4898.41        1.03383900e+01       -1.10085115e-07  50.0235  49.2725
0202-03-15_12:28:25.617000      4898.81        1.05415800e+01       -1.11696565e-07  50.0235  49.2725
0202-03-15_12:28:26.020000      4899.22        1.09295900e+01       -8.08931045e-08  50.0483  49.2778
0202-03-15_12:28:26.414000      4899.61        1.11365600e+01       -7.91577045e-08  50.0483  49.2778
0202-03-15_12:28:26.816000      4900.01        1.15241300e+01       -8.63472445e-08  50.0255  49.2701
0202-03-15_12:28:27.210000      4900.41        1.17106400e+01       -1.02647665e-07  50.0255  49.2701
0202-03-15_12:28:27.620000      4900.82        1.21185700e+01       -9.60159345e-08  50.0255  49.2701
0202-03-15_12:28:28.027000      4901.22        1.23088700e+01       -7.48811545e-08  50.0322  49.2626
0202-03-15_12:28:28.430000      4901.62        1.27171100e+01       -7.19681045e-08  50.0322  49.2626
0202-03-15_12:28:28.832000      4902.03        1.29030900e+01       -6.92410445e-08  49.9996  49.2533
0202-03-15_12:28:29.240000      4902.43        1.33150100e+01       -5.39322845e-08  49.9996  49.2533
0202-03-15_12:28:29.630000      4902.82        1.34962500e+01       -5.31265545e-08  49.9996  49.2533
0202-03-15_12:28:30.023000      4903.22        1.38893200e+01       -3.08761745e-08  50.0366  49.2632
0202-03-15_12:28:30.426000      4903.62        1.40916400e+01       -1.83564545e-08  50.0366  49.2632
0202-03-15_12:28:30.820000      4904.02        1.44788000e+01        6.02326355e-08  50.0187  49.2680
0202-03-15_12:28:31.227000      4904.42        1.46898500e+01        1.75699105e-07  50.0187  49.2680
0202-03-15_12:28:31.630000      4904.83        1.50790200e+01        4.08553395e-07  50.0187  49.2680
0202-03-15_12:28:32.040000      4905.23        1.52851200e+01        6.84235015e-07  50.0452  49.2863
0202-03-15_12:28:32.440000      4905.64        1.56760200e+01        1.24675444e-06  50.0452  49.2863
0202-03-15_12:28:32.844000      4906.04        1.58774000e+01        1.98405403e-06  50.0154  49.2554
0202-03-15_12:28:33.234000      4906.43        1.62682600e+01        4.17097533e-06  50.0154  49.2554
0202-03-15_12:28:33.630000      4906.83        1.64697400e+01        5.53295904e-06  50.0154  49.2554
0202-03-15_12:28:34.023000      4907.22        1.68619100e+01        9.96338819e-06  50.0404  49.2947
0202-03-15_12:28:34.426000      4907.62        1.72528400e+01        1.71327214e-05  50.0404  49.2947
0202-03-15_12:28:34.824000      4908.02        1.74584600e+01        2.29041232e-05  50.0201  49.2643

File: data/IcT/IcT/f37/0e20pm2/Ic_2024-03-15_13-01-26869538_f37-0e0pm2-30k.txt
# Ic = 27.22 A, n = 32.84 , Tavg = 29.98 K, f37-0e0pm2-30k
#datetime                        t_s     iHTS_A                vHTS_V                tHTS_K  tTAR_K
0202-03-15_13:00:43.133000      6836.33       -4.29179600e-01       -6.84370805e-08  29.9788  30.0986
0202-03-15_13:00:43.523000      6836.72       -4.33526700e-01       -5.49878805e-08  29.9788  30.0986
0202-03-15_13:00:43.918000      6837.11       -3.45364300e-01       -5.77151705e-08  29.9585  30.1199
0202-03-15_13:00:44.312000      6837.51        4.43291200e-02       -4.33360705e-08  29.9585  30.1199
0202-03-15_13:00:44.760000      6837.96        2.48140900e-01       -5.37485205e-08  29.9585  30.1199
0202-03-15_13:00:45.170000      6838.37        6.35157000e-01       -5.21370705e-08  29.9813  30.1084
0202-03-15_13:00:45.566000      6838.76        1.02033800e+00       -3.85637005e-08  29.9813  30.1084
0202-03-15_13:00:45.960000      6839.16        1.22635300e+00       -5.06495805e-08  29.9562  30.0811
0202-03-15_13:00:46.350000      6839.55        1.61882400e+00       -5.89547505e-08  29.9562  30.0811
0202-03-15_13:00:46.760000      6839.96        1.81821600e+00       -4.87902105e-08  29.9772  30.1172
0202-03-15_13:00:47.164000      6840.36        2.20592500e+00       -5.98844305e-08  29.9772  30.1172
0202-03-15_13:00:47.562000      6840.76        2.41226500e+00       -5.18891605e-08  29.9772  30.1172
0202-03-15_13:00:47.970000      6841.16        2.80139100e+00       -4.76126105e-08  29.9523  30.0772
0202-03-15_13:00:48.370000      6841.57        3.00674400e+00       -4.77365705e-08  29.9523  30.0772
0202-03-15_13:00:48.797000      6841.99        3.39890500e+00       -7.27140605e-08  29.9753  30.1128
0202-03-15_13:00:49.207000      6842.40        3.57950200e+00       -5.94503005e-08  29.9753  30.1128
0202-03-15_13:00:49.605000      6842.80        3.99039600e+00       -4.60618605e-08  29.9753  30.1128
0202-03-15_13:00:50.010000      6843.21        4.17413000e+00       -6.32918505e-08  29.9551  30.0818
0202-03-15_13:00:50.414000      6843.61        4.58811000e+00       -5.07101405e-08  29.9551  30.0818
0202-03-15_13:00:50.832000      6844.03        4.77223500e+00       -6.29199805e-08  29.9696  30.0816
0202-03-15_13:00:51.240000      6844.43        5.17865000e+00       -5.43668905e-08  29.9696  30.0816
0202-03-15_13:00:51.640000      6844.84        5.36305300e+00       -4.83549405e-08  29.9696  30.0816
0202-03-15_13:00:52.043000      6845.24        5.75724600e+00       -6.14324905e-08  29.9555  30.0948
0202-03-15_13:00:52.445000      6845.64        5.95867000e+00       -7.81667905e-08  29.9555  30.0948
0202-03-15_13:00:52.848000      6846.04        6.34279900e+00       -7.35803505e-08  29.9711  30.0849
0202-03-15_13:00:53.242000      6846.44        6.55069400e+00       -7.24027505e-08  29.9711  30.0849
0202-03-15_13:00:53.633000      6846.83        6.94187900e+00       -7.51918005e-08  29.9711  30.0849
0202-03-15_13:00:54.035000      6847.23        7.14379000e+00       -6.62668405e-08  29.9512  30.0824
0202-03-15_13:00:54.438000      6847.63        7.53372600e+00       -5.87673905e-08  29.9512  30.0824
0202-03-15_13:00:54.844000      6848.04        7.73669600e+00       -5.30653305e-08  29.9616  30.0833
0202-03-15_13:00:55.246000      6848.44        8.12697800e+00       -5.43056305e-08  29.9616  30.0833
0202-03-15_13:00:55.640000      6848.84        8.33303800e+00       -5.85832405e-08  29.9616  30.0833
0202-03-15_13:00:56.040000      6849.23        8.72187500e+00       -5.50504505e-08  29.9481  30.0685
0202-03-15_13:00:56.434000      6849.63        9.11221800e+00       -4.92864105e-08  29.9481  30.0685
0202-03-15_13:00:56.836000      6850.03        9.31926000e+00       -6.99873605e-08  29.9554  30.0913
0202-03-15_13:00:57.240000      6850.44        9.70483000e+00       -7.38300505e-08  29.9554  30.0913
0202-03-15_13:00:57.633000      6850.83        9.91064500e+00       -6.49050905e-08  29.9554  30.0913
0202-03-15_13:00:58.027000      6851.22        1.03005200e+01       -6.54629005e-08  29.9492  30.0733
0202-03-15_13:00:58.418000      6851.61        1.05070400e+01       -4.60635105e-08  29.9492  30.0733
0202-03-15_13:00:58.816000      6852.01        1.08963500e+01       -5.75915805e-08  29.9557  30.0821
0202-03-15_13:00:59.220000      6852.42        1.10999700e+01       -6.60207105e-08  29.9557  30.0821
0202-03-15_13:00:59.620000      6852.82        1.14879700e+01       -6.85618405e-08  29.9557  30.0821
0202-03-15_13:01:00.016000      6853.21        1.16736600e+01       -6.16821905e-08  29.9444  30.0815
0202-03-15_13:01:00.410000      6853.61        1.20835700e+01       -5.77155405e-08  29.9444  30.0815
0202-03-15_13:01:00.812000      6854.01        1.22678200e+01       -6.07525105e-08  29.9597  30.0841
0202-03-15_13:01:01.215000      6854.41        1.26763700e+01       -6.24258205e-08  29.9597  30.0841
0202-03-15_13:01:01.620000      6854.82        1.28609800e+01       -5.21991905e-08  29.9597  30.0841
0202-03-15_13:01:02.023000      6855.22        1.32725400e+01       -5.17033605e-08  29.9495  30.0873
0202-03-15_13:01:02.418000      6855.61        1.34535400e+01       -4.64351605e-08  29.9495  30.0873
0202-03-15_13:01:02.812000      6856.01        1.38448500e+01       -3.98654005e-08  29.9547  30.0821
0202-03-15_13:01:03.207000      6856.40        1.40511000e+01       -3.42873005e-08  29.9547  30.0821
0202-03-15_13:01:03.613000      6856.81        1.44412100e+01       -3.30477205e-08  29.9547  30.0821
0202-03-15_13:01:04.010000      6857.21        1.46475500e+01       -4.84184805e-08  29.9502  30.0765
0202-03-15_13:01:04.414000      6857.61        1.50396700e+01       -5.54840705e-08  29.9502  30.0765
0202-03-15_13:01:04.824000      6858.02        1.52451600e+01       -5.51122005e-08  29.9584  30.0889
0202-03-15_13:01:05.230000      6858.43        1.56272900e+01       -6.16199805e-08  29.9584  30.0889
0202-03-15_13:01:05.633000      6858.83        1.58335100e+01       -6.28595605e-08  29.9584  30.0889
0202-03-15_13:01:06.040000      6859.23        1.62223600e+01       -5.44304305e-08  29.9474  30.0685
0202-03-15_13:01:06.440000      6859.64        1.64266100e+01       -5.37486705e-08  29.9474  30.0685
0202-03-15_13:01:06.844000      6860.04        1.68177000e+01       -4.74885905e-08  29.9654  30.0933
0202-03-15_13:01:07.234000      6860.43        1.72051200e+01       -6.10604905e-08  29.9654  30.0933
0202-03-15_13:01:07.630000      6860.82        1.74143600e+01       -6.58944305e-08  29.9654  30.0933
0202-03-15_13:01:08.030000      6861.23        1.78023200e+01       -6.64522405e-08  29.9484  30.0756
0202-03-15_13:01:08.438000      6861.63        1.80086900e+01       -5.49861405e-08  29.9484  30.0756
0202-03-15_13:01:08.832000      6862.03        1.83973400e+01       -5.18252205e-08  29.9667  30.0840
0202-03-15_13:01:09.223000      6862.42        1.86088500e+01       -5.57298905e-08  29.9667  30.0840
0202-03-15_13:01:09.617000      6862.81        1.89964300e+01       -3.96773505e-08  29.9667  30.0840
0202-03-15_13:01:10.010000      6863.21        1.91956300e+01       -5.08335505e-08  29.9538  30.0880
0202-03-15_13:01:10.410000      6863.61        1.95864500e+01       -5.39325005e-08  29.9538  30.0880
0202-03-15_13:01:10.840000      6864.04        1.97893200e+01       -5.22590705e-08  29.9636  30.0779
0202-03-15_13:01:11.234000      6864.43        2.01795200e+01       -4.79825205e-08  29.9636  30.0779
0202-03-15_13:01:11.633000      6864.83        2.03657700e+01       -4.17226505e-08  29.9636  30.0779
0202-03-15_13:01:12.030000      6865.23        2.07781000e+01       -3.86237105e-08  29.9544  30.0938
0202-03-15_13:01:12.434000      6865.63        2.09615400e+01       -6.49647405e-08  29.9544  30.0938
0202-03-15_13:01:12.840000      6866.04        2.13730500e+01       -4.78581305e-08  29.9664  30.0932
0202-03-15_13:01:13.240000      6866.44        2.15569300e+01       -4.07295305e-08  29.9664  30.0932
0202-03-15_13:01:13.633000      6866.83        2.19727100e+01       -3.93040205e-08  29.9664  30.0932
0202-03-15_13:01:14.030000      6867.23        2.21497500e+01       -5.89513405e-08  29.9535  30.0825
0202-03-15_13:01:14.434000      6867.63        2.25412600e+01       -6.06867505e-08  29.9535  30.0825
0202-03-15_13:01:14.840000      6868.04        2.27466900e+01       -6.26700705e-08  29.9656  30.1002
0202-03-15_13:01:15.242000      6868.44        2.31368300e+01       -5.47367705e-08  29.9656  30.1002
0202-03-15_13:01:15.637000      6868.83        2.33419100e+01       -6.54591305e-08  29.9656  30.1002
0202-03-15_13:01:16.027000      6869.22        2.37306300e+01       -5.02123105e-08  29.9596  30.0790
0202-03-15_13:01:16.420000      6869.62        2.39339600e+01       -4.09154705e-08  29.9596  30.0790
0202-03-15_13:01:16.830000      6870.02        2.43266300e+01       -4.70513805e-08  29.9632  30.0853
0202-03-15_13:01:17.227000      6870.42        2.45327600e+01       -6.68846405e-08  29.9632  30.0853
0202-03-15_13:01:17.625000      6870.82        2.49225400e+01       -5.56044805e-08  29.9632  30.0853
0202-03-15_13:01:18.030000      6871.23        2.53128900e+01       -6.21122605e-08  29.9645  30.0879
0202-03-15_13:01:18.434000      6871.63        2.55163900e+01       -3.08129005e-08  29.9645  30.0879
0202-03-15_13:01:18.836000      6872.03        2.59085000e+01       -4.63081405e-08  29.9695  30.0741
0202-03-15_13:01:19.227000      6872.42        2.61141700e+01       -2.30665605e-08  29.9695  30.0741
0202-03-15_13:01:19.620000      6872.82        2.65011600e+01        8.17080950e-09  29.9695  30.0741
0202-03-15_13:01:20.030000      6873.23        2.67072600e+01        4.29409795e-08  29.9704  30.0929
0202-03-15_13:01:20.430000      6873.63        2.70967000e+01        1.19051090e-07  29.9704  30.0929
0202-03-15_13:01:20.836000      6874.03        2.73028200e+01        1.70989420e-07  29.9715  30.0806
0202-03-15_13:01:21.240000      6874.43        2.76908500e+01        2.92220180e-07  29.9715  30.0806
0202-03-15_13:01:21.637000      6874.83        2.78966300e+01        4.55534610e-07  29.9715  30.0806
0202-03-15_13:01:22.035000      6875.23        2.82866300e+01        6.61242630e-07  29.9735  30.0832
0202-03-15_13:01:22.440000      6875.64        2.84936900e+01        8.81825580e-07  29.9735  30.0832
0202-03-15_13:01:22.850000      6876.05        2.88834400e+01        1.26814015e-06  29.9800  30.1159
0202-03-15_13:01:23.242000      6876.44        2.90646800e+01        1.70639304e-06  29.9800  30.1159
0202-03-15_13:01:23.637000      6876.83        2.94767900e+01        2.94485569e-06  29.9800  30.1159
0202-03-15_13:01:24.030000      6877.23        2.96626000e+01        3.31375417e-06  29.9788  30.0847
0202-03-15_13:01:24.438000      6877.63        3.00772300e+01        5.08504952e-06  29.9788  30.0847
0202-03-15_13:01:24.848000      6878.04        3.02619800e+01        6.64283487e-06  29.9783  30.0973
0202-03-15_13:01:25.240000      6878.44        3.06712600e+01        1.01641072e-05  29.9783  30.0973
0202-03-15_13:01:25.650000      6878.84        3.08593100e+01        1.21618128e-05  29.9783  30.0973
0202-03-15_13:01:26.074000      6879.27        3.12453500e+01        1.83289044e-05  29.9781  30.0895
0202-03-15_13:01:26.470000      6879.66        3.14538500e+01        2.32372033e-05  29.9781  30.0895

File: data/IcT/IcT/f37/0e20pm2/Ic_2024-03-15_13-03-43383283_f37-0e0pm2-30k.txt
# Ic = 27.18 A, n = 32.58 , Tavg = 30.03 K, f37-0e0pm2-30k
#datetime                        t_s     iHTS_A                vHTS_V                tHTS_K  tTAR_K
0202-03-15_13:03:00.020000      6973.22       -4.29701200e-01       -5.36578435e-08  30.0106  30.1031
0202-03-15_13:03:00.426000      6973.62       -4.22455600e-01       -3.10974935e-08  30.0106  30.1031
0202-03-15_13:03:00.820000      6974.02       -2.59189000e-01       -1.73381635e-08  30.0087  30.0944
0202-03-15_13:03:01.215000      6974.41        1.29664800e-01       -3.12214535e-08  30.0087  30.0944
0202-03-15_13:03:01.610000      6974.80        3.30944600e-01       -2.40938735e-08  30.0087  30.0944
0202-03-15_13:03:02.004000      6975.20        7.20675500e-01       -2.61391835e-08  30.0090  30.0918
0202-03-15_13:03:02.406000      6975.60        1.11542600e+00       -1.82058735e-08  30.0090  30.0918
0202-03-15_13:03:02.812000      6976.01        1.31428000e+00       -2.05610735e-08  30.0159  30.1059
0202-03-15_13:03:03.210000      6976.41        1.70410800e+00       -1.47970235e-08  30.0159  30.1059
0202-03-15_13:03:03.600000      6976.80        1.91020500e+00       -2.52714735e-08  30.0159  30.1059
0202-03-15_13:03:03.996000      6977.19        2.30160200e+00       -1.90735735e-08  30.0150  30.0927
0202-03-15_13:03:04.402000      6977.60        2.50237600e+00       -2.27923135e-08  30.0150  30.0927
0202-03-15_13:03:04.824000      6978.02        2.89477100e+00       -1.77092735e-08  30.0122  30.1007
0202-03-15_13:03:05.220000      6978.41        3.10291800e+00       -1.58497135e-08  30.0122  30.1007
0202-03-15_13:03:05.620000      6978.82        3.48601600e+00       -2.07460535e-08  30.0122  30.1007
0202-03-15_13:03:06.030000      6979.23        3.67515300e+00       -2.79976035e-08  30.0026  30.0799
0202-03-15_13:03:06.420000      6979.62        4.08367100e+00       -1.95684535e-08  30.0026  30.0799
0202-03-15_13:03:06.830000      6980.02        4.26929800e+00       -2.85554135e-08  30.0127  30.0859
0202-03-15_13:03:07.230000      6980.43        4.67813300e+00       -2.19856335e-08  30.0127  30.0859
0202-03-15_13:03:07.625000      6980.82        4.86332700e+00       -1.48580535e-08  30.0127  30.0859
0202-03-15_13:03:08.020000      6981.21        5.27526500e+00       -1.96304335e-08  30.0060  30.0888
0202-03-15_13:03:08.414000      6981.61        5.45807100e+00       -2.04981435e-08  30.0060  30.0888
0202-03-15_13:03:08.830000      6982.02        5.84717000e+00       -4.69349350e-09  30.0160  30.0865
0202-03-15_13:03:09.234000      6982.43        6.05405900e+00       -6.30495350e-09  30.0160  30.0865
0202-03-15_13:03:09.633000      6982.83        6.44321900e+00       -7.48255350e-09  30.0160  30.0865
0202-03-15_13:03:10.035000      6983.23        6.65292400e+00       -6.49089350e-09  30.0058  30.0922
0202-03-15_13:03:10.440000      6983.64        7.03676000e+00       -6.49118350e-09  30.0058  30.0922
0202-03-15_13:03:10.840000      6984.03        7.24403400e+00       -3.64084350e-09  30.0152  30.0929
0202-03-15_13:03:11.230000      6984.43        7.64009900e+00       -3.20698350e-09  30.0152  30.0929
0202-03-15_13:03:11.620000      6984.82        7.84593100e+00       -7.89803500e-10  30.0152  30.0929
0202-03-15_13:03:12.027000      6985.22        8.23470600e+00       -5.06635350e-09  30.0020  30.0914
0202-03-15_13:03:12.430000      6985.63        8.43716900e+00       -7.11166350e-09  30.0020  30.0914
0202-03-15_13:03:12.836000      6986.03        8.82688000e+00       -1.34761350e-09  30.0083  30.0907
0202-03-15_13:03:13.227000      6986.42        9.21716900e+00       -7.85541350e-09  30.0083  30.0907
0202-03-15_13:03:13.617000      6986.81        9.41993700e+00       -6.55385350e-09  30.0083  30.0907
0202-03-15_13:03:14.010000      6987.21        9.81032200e+00       -6.61583350e-09  30.0024  30.0797
0202-03-15_13:03:14.410000      6987.60        1.00144700e+01       -5.99604350e-09  30.0024  30.0797
0202-03-15_13:03:14.816000      6988.01        1.04037500e+01       -1.47970535e-08  30.0071  30.0927
0202-03-15_13:03:15.207000      6988.40        1.06112300e+01       -1.62225735e-08  30.0071  30.0927
0202-03-15_13:03:15.610000      6988.81        1.10018100e+01       -1.36194535e-08  30.0071  30.0927
0202-03-15_13:03:16.020000      6989.21        1.12046400e+01       -1.38673735e-08  30.0091  30.0829
0202-03-15_13:03:16.414000      6989.61        1.15923100e+01       -8.59966350e-09  30.0091  30.0829
0202-03-15_13:03:16.805000      6990.00        1.17782600e+01       -1.02116135e-08  30.0145  30.0888
0202-03-15_13:03:17.207000      6990.40        1.21880500e+01       -1.90643350e-09  30.0145  30.0888
0202-03-15_13:03:17.610000      6990.81        1.23713700e+01       -2.65018350e-09  30.0145  30.0888
0202-03-15_13:03:18.020000      6991.22        1.27817500e+01       -1.32485835e-08  30.0104  30.0838
0202-03-15_13:03:18.418000      6991.61        1.29688200e+01        8.82616500e-10  30.0104  30.0838
0202-03-15_13:03:18.830000      6992.02        1.33771500e+01        3.24806500e-10  30.0029  30.0839
0202-03-15_13:03:19.227000      6992.42        1.35623200e+01       -9.34390350e-09  30.0029  30.0839
0202-03-15_13:03:19.630000      6992.82        1.39514600e+01       -5.74912350e-09  30.0029  30.0839
0202-03-15_13:03:20.030000      6993.23        1.41562600e+01       -1.10070350e-09  29.9972  30.0881
0202-03-15_13:03:20.434000      6993.63        1.45482000e+01        8.82616500e-10  29.9972  30.0881
0202-03-15_13:03:20.830000      6994.02        1.47515600e+01       -7.17464350e-09  30.0073  30.0873
0202-03-15_13:03:21.223000      6994.42        1.51420400e+01       -1.44881635e-08  30.0073  30.0873
0202-03-15_13:03:21.617000      6994.81        1.53465400e+01       -1.46121235e-08  30.0073  30.0873
0202-03-15_13:03:22.023000      6995.22        1.57373900e+01        1.87428650e-09  30.0055  30.0773
0202-03-15_13:03:22.426000      6995.62        1.59407900e+01        2.49171650e-09  30.0055  30.0773
0202-03-15_13:03:22.836000      6996.03        1.63333600e+01        6.58131650e-09  30.0043  30.0939
0202-03-15_13:03:23.240000      6996.44        1.65381400e+01        2.08364665e-08  30.0043  30.0939
0202-03-15_13:03:23.645000      6996.84        1.69290100e+01        1.66838765e-08  30.0043  30.0939
0202-03-15_13:03:24.066000      6997.26        1.73170100e+01        1.87911565e-08  30.0048  30.0757
0202-03-15_13:03:24.470000      6997.67        1.75228800e+01        3.54634865e-08  30.0048  30.0757
0202-03-15_13:03:24.870000      6998.07        1.79116000e+01        2.38734265e-08  30.0053  30.0899
0202-03-15_13:03:25.277000      6998.47        1.81180100e+01        1.75515865e-08  30.0053  30.0899
0202-03-15_13:03:25.690000      6998.89        1.85092400e+01        2.54848865e-08  30.0053  30.0899
0202-03-15_13:03:26.090000      6999.29        1.87121000e+01        8.13078650e-09  30.0087  30.0879
0202-03-15_13:03:26.492000      6999.69        1.91029600e+01        6.82922650e-09  30.0087  30.0879
0202-03-15_13:03:26.910000      7000.10        1.93097300e+01        6.14746650e-09  30.0082  30.0912
0202-03-15_13:03:27.312000      7000.51        1.97000500e+01        8.31672650e-09  30.0082  30.0912
0202-03-15_13:03:27.740000      7000.93        1.99102700e+01       -1.30040235e-08  30.0082  30.0912
0202-03-15_13:03:28.140000      7001.34        2.02965800e+01        1.71172965e-08  30.0040  30.0863
0202-03-15_13:03:28.547000      7001.74        2.04832200e+01        1.49817650e-09  30.0040  30.0863
0202-03-15_13:03:28.945000      7002.14        2.08921700e+01        1.91621565e-08  30.0073  30.0776
0202-03-15_13:03:29.348000      7002.55        2.10716100e+01        1.43278065e-08  30.0073  30.0776
0202-03-15_13:03:29.754000      7002.95        2.14814200e+01       -2.09660350e-09  30.0014  30.0859
0202-03-15_13:03:30.164000      7003.36        2.16693100e+01        1.35840565e-08  30.0014  30.0859
0202-03-15_13:03:30.570000      7003.77        2.20783900e+01        1.99400650e-09  30.0014  30.0859
0202-03-15_13:03:30.970000      7004.16        2.22656000e+01        8.81168650e-09  30.0040  30.0854
0202-03-15_13:03:31.367000      7004.56        2.26538500e+01        5.27888650e-09  30.0040  30.0854
0202-03-15_13:03:31.785000      7004.98        2.28594800e+01        4.44536500e-10  30.0058  30.0832
0202-03-15_13:03:32.190000      7005.39        2.32488600e+01        3.18058565e-08  30.0058  30.0832
0202-03-15_13:03:32.594000      7005.79        2.34545400e+01        2.70954565e-08  30.0058  30.0832
0202-03-15_13:03:33             7006.19        2.38429700e+01        3.82516665e-08  30.0033  30.0846
0202-03-15_13:03:33.402000      7006.60        2.40507300e+01        5.15151465e-08  30.0033  30.0846
0202-03-15_13:03:33.800000      7007.00        2.44405000e+01        3.78800965e-08  30.0092  30.0828
0202-03-15_13:03:34.195000      7007.39        2.46452600e+01        4.06093865e-08  30.0092  30.0828
0202-03-15_13:03:34.586000      7007.78        2.50388200e+01        5.26339365e-08  30.0092  30.0828
0202-03-15_13:03:34.992000      7008.19        2.54257700e+01        5.93896465e-08  30.0044  30.0890
0202-03-15_13:03:35.395000      7008.59        2.56307700e+01        5.84599565e-08  30.0044  30.0890
0202-03-15_13:03:35.790000      7008.99        2.60170600e+01        6.11870365e-08  30.0104  30.0822
0202-03-15_13:03:36.188000      7009.38        2.62214500e+01        7.47604265e-08  30.0104  30.0822
0202-03-15_13:03:36.582000      7009.78        2.66183300e+01        1.04882196e-07  30.0104  30.0822
0202-03-15_13:03:36.980000      7010.18        2.68181900e+01        1.53411706e-07  30.0092  30.0723
0202-03-15_13:03:37.383000      7010.58        2.72108700e+01        2.29273936e-07  30.0092  30.0723
0202-03-15_13:03:37.797000      7010.99        2.74155700e+01        3.20630906e-07  30.0134  30.0934
0202-03-15_13:03:38.200000      7011.40        2.78065800e+01        4.38762786e-07  30.0134  30.0934
0202-03-15_13:03:38.600000      7011.80        2.80145800e+01        6.08894996e-07  30.0134  30.0934
0202-03-15_13:03:39.008000      7012.20        2.84046000e+01        8.38526996e-07  30.0132  30.0809
0202-03-15_13:03:39.400000      7012.60        2.86048700e+01        1.13769938e-06  30.0132  30.0809
0202-03-15_13:03:39.820000      7013.02        2.90016600e+01        1.61747654e-06  30.0129  30.0963
0202-03-15_13:03:40.223000      7013.42        2.91818800e+01        2.10958480e-06  30.0129  30.0963
0202-03-15_13:03:40.617000      7013.81        2.95935700e+01        3.45074589e-06  30.0129  30.0963
0202-03-15_13:03:41.020000      7014.22        2.97795800e+01        3.89910114e-06  30.0231  30.0877
0202-03-15_13:03:41.420000      7014.62        3.01889400e+01        6.01840707e-06  30.0231  30.0877
0202-03-15_13:03:41.832000      7015.03        3.03723200e+01        7.64336947e-06  30.0129  30.0868
0202-03-15_13:03:42.227000      7015.42        3.07826800e+01        1.16565641e-05  30.0129  30.0868
0202-03-15_13:03:42.630000      7015.82        3.09669000e+01        1.42273242e-05  30.0129  30.0868
0202-03-15_13:03:43.023000      7016.22        3.13546100e+01        2.14416039e-05  30.0264  30.0905

File: data/IcT/IcT/f37/0e20pm2/Ic_2024-03-15_13-13-36578706_f37-0e0pm2-25k.txt
# Ic = 31.02 A, n = 37.97 , Tavg = 24.95 K, f37-0e0pm2-25k
#datetime                        t_s     iHTS_A                vHTS_V                tHTS_K  tTAR_K
0202-03-15_13:12:47.977000      7561.17       -4.28944800e-01        4.55544920e-08  24.9049  24.5484
0202-03-15_13:12:48.375000      7561.57       -4.33615400e-01        5.16904020e-08  24.9049  24.5484
0202-03-15_13:12:48.777000      7561.97       -3.19373900e-01        6.29085820e-08  24.8808  24.4629
0202-03-15_13:12:49.184000      7562.38        6.39442800e-02        5.33018520e-08  24.8808  24.4629
0202-03-15_13:12:49.586000      7562.78        2.68973600e-01        5.20622720e-08  24.8808  24.4629
0202-03-15_13:12:49.980000      7563.18        6.54515600e-01        5.61528820e-08  24.8926  24.5225
0202-03-15_13:12:50.375000      7563.57        1.04740000e+00        5.51612120e-08  24.8926  24.5225
0202-03-15_13:12:50.777000      7563.97        1.25066600e+00        4.95211320e-08  24.8847  24.4570
0202-03-15_13:12:51.188000      7564.38        1.63794600e+00        5.86942720e-08  24.8847  24.4570
0202-03-15_13:12:51.586000      7564.78        1.84404500e+00        6.02455820e-08  24.8847  24.4570
0202-03-15_13:12:51.990000      7565.18        2.22912700e+00        4.21482520e-08  24.8827  24.5291
0202-03-15_13:12:52.390000      7565.59        2.43525400e+00        3.40290120e-08  24.8827  24.5291
0202-03-15_13:12:52.800000      7566.00        2.82281100e+00        5.46060220e-08  24.8701  24.4615
0202-03-15_13:12:53.207000      7566.40        3.03082400e+00        6.30351520e-08  24.8701  24.4615
0202-03-15_13:12:53.610000      7566.80        3.41713000e+00        7.50590720e-08  24.8701  24.4615
0202-03-15_13:12:54.010000      7567.21        3.60157800e+00        6.36549420e-08  24.8836  24.4488
0202-03-15_13:12:54.414000      7567.61        4.00876200e+00        5.22508220e-08  24.8836  24.4488
0202-03-15_13:12:54.820000      7568.01        4.19647600e+00        5.55976820e-08  24.8931  24.5722
0202-03-15_13:12:55.223000      7568.42        4.60988800e+00        6.96669020e-08  24.8931  24.5722
0202-03-15_13:12:55.617000      7568.81        4.78809300e+00        6.31591120e-08  24.8931  24.5722
0202-03-15_13:12:56.010000      7569.21        5.20190000e+00        6.22914120e-08  24.8936  24.4530
0202-03-15_13:12:56.410000      7569.61        5.38346200e+00        4.01649320e-08  24.8936  24.4530
0202-03-15_13:12:56.820000      7570.02        5.77221800e+00        3.74378620e-08  24.8944  24.5011
0202-03-15_13:12:57.227000      7570.42        5.97867200e+00        4.72304120e-08  24.8944  24.5011
0202-03-15_13:12:57.617000      7570.81        6.36679500e+00        6.44602720e-08  24.8944  24.5011
0202-03-15_13:12:58.010000      7571.21        6.57105700e+00        4.71061720e-08  24.8996  24.5322
0202-03-15_13:12:58.410000      7571.61        6.96101900e+00        5.40478120e-08  24.8996  24.5322
0202-03-15_13:12:58.830000      7572.02        7.16344300e+00        4.46890020e-08  24.8895  24.4852
0202-03-15_13:12:59.234000      7572.43        7.55392400e+00        6.55139120e-08  24.8895  24.4852
0202-03-15_13:12:59.637000      7572.83        7.76016400e+00        5.82623820e-08  24.8895  24.4852
0202-03-15_13:13:00.043000      7573.24        8.14792700e+00        4.60525320e-08  24.8995  24.5609
0202-03-15_13:13:00.445000      7573.64        8.35253500e+00        5.34900020e-08  24.8995  24.5609
0202-03-15_13:13:00.848000      7574.04        8.74233900e+00        6.01837320e-08  24.9074  24.4895
0202-03-15_13:13:01.250000      7574.45        9.13295200e+00        4.71061720e-08  24.9074  24.4895
0202-03-15_13:13:01.656000      7574.85        9.33861700e+00        6.61956820e-08  24.9074  24.4895
0202-03-15_13:13:02.086000      7575.28        9.72631900e+00        5.62170820e-08  24.8879  24.5100
0202-03-15_13:13:02.490000      7575.69        9.93071100e+00        6.32206920e-08  24.8879  24.5100
0202-03-15_13:13:02.890000      7576.08        1.03194600e+01        7.89633420e-08  24.9183  24.5492
0202-03-15_13:13:03.293000      7576.49        1.05289500e+01        6.10521820e-08  24.9183  24.5492
0202-03-15_13:13:03.730000      7576.93        1.09197800e+01        7.61135720e-08  24.9183  24.5492
0202-03-15_13:13:04.130000      7577.32        1.11227600e+01        5.76438420e-08  24.8994  24.4961
0202-03-15_13:13:04.520000      7577.72        1.15117400e+01        7.15891020e-08  24.8994  24.4961
0202-03-15_13:13:04.918000      7578.12        1.16960700e+01        8.13198020e-08  24.9014  24.5157
0202-03-15_13:13:05.324000      7578.52        1.21059200e+01        6.63828720e-08  24.9014  24.5157
0202-03-15_13:13:05.770000      7578.96        1.22908300e+01        7.73531420e-08  24.9014  24.5157
0202-03-15_13:13:06.168000      7579.36        1.27018200e+01        9.04307020e-08  24.9065  24.5027
0202-03-15_13:13:06.560000      7579.76        1.28876600e+01        9.23520520e-08  24.9065  24.5027
0202-03-15_13:13:06.953000      7580.15        1.32967400e+01        8.23114620e-08  24.9070  24.5339
0202-03-15_13:13:07.363000      7580.56        1.34815000e+01        9.52650620e-08  24.9070  24.5339
0202-03-15_13:13:07.780000      7580.98        1.38698100e+01        8.08239720e-08  24.9040  24.5369
0202-03-15_13:13:08.188000      7581.38        1.40724100e+01        6.65068320e-08  24.9040  24.5369
0202-03-15_13:13:08.586000      7581.78        1.44628300e+01        7.51838820e-08  24.9040  24.5369
0202-03-15_13:13:08.984000      7582.18        1.46673900e+01        6.57624020e-08  24.9173  24.5161
0202-03-15_13:13:09.390000      7582.59        1.50577600e+01        5.51629920e-08  24.9173  24.5161
0202-03-15_13:13:09.810000      7583.00        1.52620100e+01        7.10915720e-08  24.9108  24.5523
0202-03-15_13:13:10.215000      7583.41        1.56496300e+01        6.08650520e-08  24.9108  24.5523
0202-03-15_13:13:10.620000      7583.82        1.58583300e+01        6.40879520e-08  24.9108  24.5523
0202-03-15_13:13:11.020000      7584.21        1.62439300e+01        6.45837820e-08  24.9119  24.5016
0202-03-15_13:13:11.414000      7584.61        1.64545900e+01        7.30748920e-08  24.9119  24.5016
0202-03-15_13:13:11.830000      7585.02        1.68412800e+01        4.63619820e-08  24.9082  24.5172
0202-03-15_13:13:12.223000      7585.42        1.72299300e+01        4.22713720e-08  24.9082  24.5172
0202-03-15_13:13:12.625000      7585.82        1.74376700e+01        5.72702720e-08  24.9082  24.5172
0202-03-15_13:13:13.030000      7586.23        1.78202800e+01        5.60926720e-08  24.9093  24.5168
0202-03-15_13:13:13.438000      7586.63        1.80290000e+01        4.41307420e-08  24.9093  24.5168
0202-03-15_13:13:13.836000      7587.03        1.84176600e+01        6.90462620e-08  24.9105  24.5015
0202-03-15_13:13:14.227000      7587.42        1.86234200e+01        5.82619320e-08  24.9105  24.5015
0202-03-15_13:13:14.620000      7587.82        1.90104200e+01        6.08650520e-08  24.9105  24.5015
0202-03-15_13:13:15.023000      7588.22        1.92192700e+01        6.60092120e-08  24.9144  24.5550
0202-03-15_13:13:15.426000      7588.62        1.96063900e+01        5.90675120e-08  24.9144  24.5550
0202-03-15_13:13:15.830000      7589.02        1.98134800e+01        5.34274320e-08  24.9091  24.4891
0202-03-15_13:13:16.223000      7589.42        2.02025200e+01        6.58851920e-08  24.9091  24.4891
0202-03-15_13:13:16.613000      7589.81        2.03887200e+01        5.24357720e-08  24.9091  24.4891
0202-03-15_13:13:17.027000      7590.22        2.07996400e+01        7.31987020e-08  24.9344  24.5522
0202-03-15_13:13:17.426000      7590.62        2.09835700e+01        6.95419520e-08  24.9344  24.5522
0202-03-15_13:13:17.832000      7591.03        2.13962900e+01        5.87576220e-08  24.9060  24.5226
0202-03-15_13:13:18.242000      7591.44        2.15821100e+01        3.94201920e-08  24.9060  24.5226
0202-03-15_13:13:18.640000      7591.84        2.19908700e+01        3.35322020e-08  24.9060  24.5226
0202-03-15_13:13:19.040000      7592.24        2.21760500e+01        4.13415420e-08  24.9145  24.4982
0202-03-15_13:13:19.440000      7592.64        2.25655900e+01        5.28076420e-08  24.9145  24.4982
0202-03-15_13:13:19.855000      7593.05        2.27718100e+01        3.71269720e-08  24.9166  24.5382
0202-03-15_13:13:20.246000      7593.44        2.31589900e+01        5.82617820e-08  24.9166  24.5382
0202-03-15_13:13:20.640000      7593.84        2.33634800e+01        3.05572820e-08  24.9166  24.5382
0202-03-15_13:13:21.035000      7594.23        2.37516600e+01        3.63215820e-08  24.9305  24.5265
0202-03-15_13:13:21.440000      7594.64        2.39544600e+01        4.36351320e-08  24.9305  24.5265
0202-03-15_13:13:21.844000      7595.04        2.43444400e+01        4.06601420e-08  24.9270  24.5402
0202-03-15_13:13:22.246000      7595.44        2.45519500e+01        5.01429220e-08  24.9270  24.5402
0202-03-15_13:13:22.640000      7595.84        2.49433800e+01        4.39450220e-08  24.9270  24.5402
0202-03-15_13:13:23.035000      7596.23        2.53293300e+01        3.64455720e-08  24.9165  24.5347
0202-03-15_13:13:23.430000      7596.62        2.55361000e+01        2.32440620e-08  24.9165  24.5347
0202-03-15_13:13:23.840000      7597.03        2.59314300e+01        1.49388920e-08  24.9252  24.5007
0202-03-15_13:13:24.240000      7597.44        2.61327200e+01        4.51846020e-08  24.9252  24.5007
0202-03-15_13:13:24.637000      7597.83        2.65229900e+01        3.52060020e-08  24.9252  24.5007
0202-03-15_13:13:25.040000      7598.24        2.67287100e+01        2.71487420e-08  24.9394  24.5903
0202-03-15_13:13:25.440000      7598.64        2.71204100e+01        4.72299120e-08  24.9394  24.5903
0202-03-15_13:13:25.844000      7599.04        2.73242900e+01        2.96278920e-08  24.9339  24.4923
0202-03-15_13:13:26.240000      7599.43        2.77142500e+01        4.33872120e-08  24.9339  24.4923
0202-03-15_13:13:26.630000      7599.83        2.79201800e+01        3.88626320e-08  24.9339  24.4923
0202-03-15_13:13:27.040000      7600.23        2.83092600e+01        2.57229220e-08  24.9276  24.5537
0202-03-15_13:13:27.434000      7600.63        2.85131300e+01        2.33057420e-08  24.9276  24.5537
0202-03-15_13:13:27.832000      7601.03        2.89034300e+01        6.40878720e-08  24.9383  24.5343
0202-03-15_13:13:28.240000      7601.43        2.90889000e+01        5.96253920e-08  24.9383  24.5343
0202-03-15_13:13:28.640000      7601.84        2.94999900e+01        7.05336820e-08  24.9383  24.5343
0202-03-15_13:13:29.035000      7602.23        2.96834100e+01        6.91081620e-08  24.9315  24.4851
0202-03-15_13:13:29.430000      7602.62        3.00971900e+01        8.42310220e-08  24.9315  24.4851
0202-03-15_13:13:29.824000      7603.02        3.02856900e+01        1.29413652e-07  24.9478  24.5837
0202-03-15_13:13:30.220000      7603.42        3.06918500e+01        1.77571272e-07  24.9478  24.5837
0202-03-15_13:13:30.620000      7603.82        3.08776800e+01        1.96598802e-07  24.9478  24.5837
0202-03-15_13:13:31.027000      7604.22        3.12697500e+01        3.05991582e-07  24.9448  24.5085
0202-03-15_13:13:31.418000      7604.61        3.14743200e+01        4.19660922e-07  24.9448  24.5085
0202-03-15_13:13:31.820000      7605.02        3.18651900e+01        5.98594052e-07  24.9345  24.4992
0202-03-15_13:13:32.215000      7605.41        3.20684000e+01        8.12731212e-07  24.9345  24.4992
0202-03-15_13:13:32.617000      7605.81        3.24593900e+01        1.11196666e-06  24.9345  24.4992
0202-03-15_13:13:33.023000      7606.22        3.26616000e+01        1.50144348e-06  24.9322  24.5469
0202-03-15_13:13:33.426000      7606.62        3.30552600e+01        2.08435544e-06  24.9322  24.5469
0202-03-15_13:13:33.830000      7607.02        3.34435600e+01        3.75394420e-06  24.9454  24.4979
0202-03-15_13:13:34.223000      7607.42        3.36492500e+01        4.27060066e-06  24.9454  24.4979
0202-03-15_13:13:34.617000      7607.81        3.40390900e+01        6.53933982e-06  24.9454  24.4979
0202-03-15_13:13:35.020000      7608.22        3.42431000e+01        8.57596782e-06  24.9354  24.5409
0202-03-15_13:13:35.414000      7608.61        3.46342400e+01        1.30522109e-05  24.9354  24.5409
0202-03-15_13:13:35.824000      7609.02        3.48429500e+01        1.66213301e-05  24.9491  24.4985
0202-03-15_13:13:36.220000      7609.41        3.52329600e+01        2.58519772e-05  24.9491  24.4985
