Repository: shortlab/2024-Beam-On-Not

# 2024-Beam-On-Not
Data repository for Alexis' paper disproving the beam-on effect as a temperature artifact

File: data/IcT/IcT/f37/6e20pm2/Ic_2024-03-17_17-01-27811007_f37-6e20pm2-1200keV-0nA-27k.txt
# Ic = 5.09 A, n = 24.15 , Tavg = 27.03 K, f37-6e20pm2-1200keV-0nA-27k
#datetime                        t_s     iHTS_A                vHTS_V                tHTS_K  tTAR_K
0202-03-17_17:01:03.824000      150466.07        5.93930500e-02       -1.40940373e-08  27.0295  26.6096
0202-03-17_17:01:04.030000      150466.28        5.09869100e-02       -1.13669673e-08  27.0295  26.6096
0202-03-17_17:01:04.223000      150466.47        1.00312900e-01       -1.14041733e-09  27.0295  26.6096
0202-03-17_17:01:04.434000      150466.68        1.45950100e-01       -3.74353733e-09  27.0243  26.5696
0202-03-17_17:01:04.633000      150466.88        2.00155100e-01       -5.82607333e-10  27.0243  26.5696
0202-03-17_17:01:04.824000      150467.07        2.48952000e-01        1.53460227e-08  27.0243  26.5696
0202-03-17_17:01:05.020000      150467.26        2.93910900e-01        1.46642527e-08  27.0243  26.5696
0202-03-17_17:01:05.223000      150467.47        3.48332700e-01        7.84655267e-09  27.0243  26.5696
0202-03-17_17:01:05.430000      150467.68        3.98229300e-01        6.17311267e-09  27.0317  26.6168
0202-03-17_17:01:05.640000      150467.89        4.45249700e-01        1.86928927e-08  27.0317  26.6168
0202-03-17_17:01:05.844000      150468.09        4.96485000e-01        3.07788127e-08  27.0317  26.6168
0202-03-17_17:01:06.043000      150468.29        5.44363200e-01        1.06975827e-08  27.0317  26.6168
0202-03-17_17:01:06.240000      150468.48        5.93335200e-01        8.40436267e-09  27.0317  26.6168
0202-03-17_17:01:06.440000      150468.69        6.45260700e-01        1.06975827e-08  27.0260  26.5959
0202-03-17_17:01:06.645000      150468.89        6.92959300e-01        2.79897527e-08  27.0260  26.5959
0202-03-17_17:01:06.836000      150469.08        7.41472700e-01        2.04901927e-08  27.0260  26.5959
0202-03-17_17:01:07.040000      150469.28        7.93629700e-01        2.15435527e-08  27.0260  26.5959
0202-03-17_17:01:07.240000      150469.49        8.41237800e-01        7.96977267e-09  27.0260  26.5959
0202-03-17_17:01:07.450000      150469.69        8.91580000e-01        1.28039527e-08  26.9976  26.5870
0202-03-17_17:01:07.650000      150469.89        9.42968200e-01        4.49876267e-09  26.9976  26.5870
0202-03-17_17:01:07.840000      150470.09        9.90147400e-01       -2.56684733e-09  26.9976  26.5870
0202-03-17_17:01:08.035000      150470.28        1.03931200e+00        1.21841627e-08  26.9976  26.5870
0202-03-17_17:01:08.240000      150470.48        1.09114400e+00        1.63367627e-08  26.9976  26.5870
0202-03-17_17:01:08.440000      150470.69        1.14069800e+00        2.19768527e-08  27.0331  26.6285
0202-03-17_17:01:08.645000      150470.89        1.18764700e+00        9.76698267e-09  27.0331  26.6285
0202-03-17_17:01:08.840000      150471.09        1.23972600e+00        1.70805127e-08  27.0331  26.6285
0202-03-17_17:01:09.030000      150471.28        1.28945100e+00        3.69303267e-09  27.0331  26.6285
0202-03-17_17:01:09.223000      150471.47        1.33389900e+00        7.84563267e-09  27.0331  26.6285
0202-03-17_17:01:09.430000      150471.68        1.38821400e+00        9.64302267e-09  27.0284  26.5705
0202-03-17_17:01:09.625000      150471.87        1.43862700e+00        2.25966527e-08  27.0284  26.5705
0202-03-17_17:01:09.830000      150472.07        1.48332800e+00        2.78648727e-08  27.0284  26.5705
0202-03-17_17:01:10.020000      150472.27        1.53726600e+00        1.71424927e-08  27.0284  26.5705
0202-03-17_17:01:10.210000      150472.46        1.58692500e+00        1.34857227e-08  27.0284  26.5705
0202-03-17_17:01:10.418000      150472.66        1.63467600e+00        1.99935227e-08  27.0291  26.6097
0202-03-17_17:01:10.620000      150472.87        1.68642000e+00        1.07586427e-08  27.0291  26.6097
0202-03-17_17:01:10.824000      150473.07        1.73581600e+00        1.61508227e-08  27.0291  26.6097
0202-03-17_17:01:11.023000      150473.27        1.78350600e+00        1.73284227e-08  27.0291  26.6097
0202-03-17_17:01:11.227000      150473.47        1.83294000e+00        3.05919427e-08  27.0291  26.6097
0202-03-17_17:01:11.434000      150473.68        1.88511700e+00        3.41247527e-08  27.0331  26.5990
0202-03-17_17:01:11.625000      150473.87        1.92995200e+00        2.76169527e-08  27.0331  26.5990
0202-03-17_17:01:11.830000      150474.08        1.98349500e+00        3.33810027e-08  27.0331  26.5990
0202-03-17_17:01:12.030000      150474.28        2.03344200e+00        3.82773527e-08  27.0331  26.5990
0202-03-17_17:01:12.223000      150474.47        2.08005100e+00        3.51164227e-08  27.0331  26.5990
0202-03-17_17:01:12.438000      150474.68        2.13334300e+00        3.13976727e-08  27.0341  26.5940
0202-03-17_17:01:12.633000      150474.88        2.18083400e+00        2.93523627e-08  27.0341  26.5940
0202-03-17_17:01:12.824000      150475.07        2.22987500e+00        3.12115827e-08  27.0341  26.5940
0202-03-17_17:01:13.027000      150475.27        2.28151400e+00        3.57975827e-08  27.0341  26.5940
0202-03-17_17:01:13.227000      150475.47        2.33158400e+00        3.85240427e-08  27.0341  26.5940
0202-03-17_17:01:13.434000      150475.68        2.37839100e+00        4.28622627e-08  27.0313  26.6212
0202-03-17_17:01:13.633000      150475.88        2.43088300e+00        2.95987527e-08  27.0313  26.6212
0202-03-17_17:01:13.830000      150476.07        2.48015800e+00        1.77607527e-08  27.0313  26.6212
0202-03-17_17:01:14.020000      150476.27        2.52527300e+00        4.74516267e-09  27.0313  26.6212
0202-03-17_17:01:14.223000      150476.47        2.57921800e+00        2.45164727e-08  27.0313  26.6212
0202-03-17_17:01:14.438000      150476.68        2.62955000e+00        2.45164727e-08  27.0417  26.5923
0202-03-17_17:01:14.650000      150476.90        2.67716400e+00        4.24284127e-08  27.0417  26.5923
0202-03-17_17:01:14.840000      150477.09        2.72853400e+00        4.35440327e-08  27.0417  26.5923
0202-03-17_17:01:15.043000      150477.29        2.77324200e+00        4.02591527e-08  27.0417  26.5923
0202-03-17_17:01:15.246000      150477.49        2.82748000e+00        3.80279027e-08  27.0417  26.5923
0202-03-17_17:01:15.453000      150477.70        2.87778500e+00        3.15820827e-08  27.0108  26.6262
0202-03-17_17:01:15.652000      150477.90        2.92589500e+00        2.68096927e-08  27.0108  26.6262
0202-03-17_17:01:15.844000      150478.09        2.97658400e+00        2.13555427e-08  27.0108  26.6262
0202-03-17_17:01:16.047000      150478.29        3.02606400e+00        2.32149127e-08  27.0108  26.6262
0202-03-17_17:01:16.240000      150478.49        3.07401900e+00        2.65617827e-08  27.0108  26.6262
0202-03-17_17:01:16.457000      150478.70        3.12478800e+00        2.92268827e-08  27.0563  26.6114
0202-03-17_17:01:16.656000      150478.90        3.17535000e+00        2.15414827e-08  27.0563  26.6114
0202-03-17_17:01:16.860000      150479.10        3.22482500e+00        2.65617827e-08  27.0563  26.6114
0202-03-17_17:01:17.060000      150479.31        3.27162000e+00        2.86070927e-08  27.0563  26.6114
0202-03-17_17:01:17.254000      150479.50        3.32409000e+00        3.11482327e-08  27.0563  26.6114
0202-03-17_17:01:17.460000      150479.71        3.37373300e+00        3.83997727e-08  27.0136  26.6001
0202-03-17_17:01:17.660000      150479.91        3.42211400e+00        3.39992627e-08  27.0136  26.6001
0202-03-17_17:01:17.850000      150480.10        3.47320300e+00        4.66429927e-08  27.0136  26.6001
0202-03-17_17:01:18.050000      150480.30        3.52089100e+00        3.62305127e-08  27.0136  26.6001
0202-03-17_17:01:18.242000      150480.49        3.57065300e+00        2.09836627e-08  27.0136  26.6001
0202-03-17_17:01:18.445000      150480.69        3.62191200e+00        2.03638727e-08  27.0281  26.6101
0202-03-17_17:01:18.645000      150480.89        3.67161800e+00        1.48477427e-08  27.0281  26.6101
0202-03-17_17:01:18.840000      150481.08        3.71824800e+00        2.19119727e-08  27.0281  26.6101
0202-03-17_17:01:19.030000      150481.28        3.77065300e+00        2.19098827e-08  27.0281  26.6101
0202-03-17_17:01:19.234000      150481.48        3.82047000e+00        2.76711527e-08  27.0281  26.6101
0202-03-17_17:01:19.450000      150481.70        3.86809000e+00        2.89720227e-08  27.0456  26.6063
0202-03-17_17:01:19.656000      150481.90        3.92015800e+00        3.96943827e-08  27.0456  26.6063
0202-03-17_17:01:19.848000      150482.10        3.96809500e+00        4.98589227e-08  27.0456  26.6063
0202-03-17_17:01:20.043000      150482.29        4.01667400e+00        5.43833927e-08  27.0456  26.6063
0202-03-17_17:01:20.234000      150482.48        4.06025000e+00        3.77730327e-08  27.0456  26.6063
0202-03-17_17:01:20.453000      150482.70        4.11849800e+00        3.15751427e-08  27.0648  26.6444
0202-03-17_17:01:20.652000      150482.90        4.16666400e+00        3.23808627e-08  27.0648  26.6444
0202-03-17_17:01:20.855000      150483.10        4.21742000e+00        4.36610327e-08  27.0648  26.6444
0202-03-17_17:01:21.047000      150483.29        4.26720700e+00        5.22141227e-08  27.0648  26.6444
0202-03-17_17:01:21.240000      150483.49        4.31261100e+00        3.80829327e-08  27.0648  26.6444
0202-03-17_17:01:21.438000      150483.69        4.36670100e+00        3.26907627e-08  27.0395  26.5998
0202-03-17_17:01:21.633000      150483.88        4.41608800e+00        1.33533327e-08  27.0395  26.5998
0202-03-17_17:01:21.824000      150484.07        4.46132800e+00        3.00256627e-08  27.0395  26.5998
0202-03-17_17:01:22.020000      150484.27        4.51552400e+00        3.34964827e-08  27.0395  26.5998
0202-03-17_17:01:22.215000      150484.46        4.56525200e+00        4.20495827e-08  27.0395  26.5998
0202-03-17_17:01:22.420000      150484.67        4.61093000e+00        5.43833927e-08  27.0477  26.5903
0202-03-17_17:01:22.620000      150484.87        4.66460300e+00        6.95062527e-08  27.0477  26.5903
0202-03-17_17:01:22.812000      150485.06        4.71445000e+00        6.73989727e-08  27.0477  26.5903
0202-03-17_17:01:23.004000      150485.25        4.75913800e+00        8.06004827e-08  27.0477  26.5903
0202-03-17_17:01:23.207000      150485.45        4.81354900e+00        1.01425403e-07  27.0477  26.5903
0202-03-17_17:01:23.418000      150485.66        4.86369400e+00        1.17973783e-07  27.0439  26.6168
0202-03-17_17:01:23.625000      150485.87        4.91124000e+00        1.30307593e-07  27.0439  26.6168
0202-03-17_17:01:23.816000      150486.06        4.96222400e+00        1.56710623e-07  27.0439  26.6168
0202-03-17_17:01:24.008000      150486.25        5.01205600e+00        1.91232893e-07  27.0439  26.6168
0202-03-17_17:01:24.200000      150486.45        5.05755900e+00        2.26622873e-07  27.0439  26.6168
0202-03-17_17:01:24.426000      150486.67        5.11111700e+00        2.90027333e-07  27.0439  26.6168
0202-03-17_17:01:24.630000      150486.88        5.15983400e+00        3.41655783e-07  27.0496  26.6184
0202-03-17_17:01:24.832000      150487.08        5.20882100e+00        4.25885133e-07  27.0496  26.6184
0202-03-17_17:01:25.023000      150487.27        5.26046700e+00        5.02924893e-07  27.0496  26.6184
0202-03-17_17:01:25.227000      150487.47        5.30836000e+00        6.01409373e-07  27.0496  26.6184
0202-03-17_17:01:25.440000      150487.69        5.35758000e+00        7.80218573e-07  27.0388  26.6245
0202-03-17_17:01:25.633000      150487.88        5.40920100e+00        9.27356573e-07  27.0388  26.6245
0202-03-17_17:01:25.832000      150488.08        5.45484000e+00        1.16225675e-06  27.0388  26.6245
0202-03-17_17:01:26.023000      150488.27        5.50835700e+00        1.37961689e-06  27.0388  26.6245
0202-03-17_17:01:26.215000      150488.46        5.55834000e+00        1.64092010e-06  27.0388  26.6245
0202-03-17_17:01:26.426000      150488.67        5.60635300e+00        2.10749756e-06  27.0349  26.6216
0202-03-17_17:01:26.620000      150488.87        5.65744700e+00        2.48724252e-06  27.0349  26.6216
0202-03-17_17:01:26.812000      150489.06        5.70752600e+00        3.81439754e-06  27.0349  26.6216
0202-03-17_17:01:27.010000      150489.26        5.75525700e+00        4.00770985e-06  27.0349  26.6216
0202-03-17_17:01:27.207000      150489.45        5.80478700e+00        5.49836530e-06  27.0349  26.6216
0202-03-17_17:01:27.420000      150489.67        5.85654400e+00        5.64122675e-06  27.0349  26.6216

File: data/IcT/IcT/f37/6e20pm2/Ic_2024-03-17_17-01-53621315_f37-6e20pm2-1200keV-0nA-27k.txt
# Ic = 5.08 A, n = 23.72 , Tavg = 27.04 K, f37-6e20pm2-1200keV-0nA-27k
#datetime                        t_s     iHTS_A                vHTS_V                tHTS_K  tTAR_K
0202-03-17_17:01:29.550000      150491.80        1.61368800e-02       -8.09007824e-09  27.0447  26.6032
0202-03-17_17:01:29.742000      150491.99        4.84616300e-02       -8.64788824e-09  27.0447  26.6032
0202-03-17_17:01:29.950000      150492.19        1.00394500e-01        6.97081176e-09  27.0447  26.6032
0202-03-17_17:01:30.140000      150492.39        1.50301500e-01       -4.99112824e-09  27.0447  26.6032
0202-03-17_17:01:30.375000      150492.62        1.95845100e-01       -1.18088082e-08  27.0447  26.6032
0202-03-17_17:01:30.590000      150492.84        2.50722500e-01       -1.68291082e-08  27.0415  26.6372
0202-03-17_17:01:30.785000      150493.03        2.94698900e-01       -2.20957082e-08  27.0415  26.6372
0202-03-17_17:01:30.977000      150493.22        3.47934800e-01       -2.35196182e-08  27.0415  26.6372
0202-03-17_17:01:31.180000      150493.43        3.97506600e-01       -4.01898082e-08  27.0415  26.6372
0202-03-17_17:01:31.414000      150493.66        4.47522000e-01       -3.95700182e-08  27.0415  26.6372
0202-03-17_17:01:31.610000      150493.86        4.96817500e-01       -1.45924682e-08  27.0435  26.6099
0202-03-17_17:01:31.800000      150494.05        5.44296400e-01       -1.11216482e-08  27.0435  26.6099
0202-03-17_17:01:32.004000      150494.25        5.92974600e-01       -1.71955882e-08  27.0435  26.6099
0202-03-17_17:01:32.207000      150494.45        6.44874800e-01       -1.92408982e-08  27.0435  26.6099
0202-03-17_17:01:32.430000      150494.68        6.94605100e-01       -1.83112182e-08  27.0435  26.6099
0202-03-17_17:01:32.630000      150494.88        7.42878100e-01       -6.65915824e-09  27.0498  26.5851
0202-03-17_17:01:32.824000      150495.07        7.93524200e-01       -4.67582824e-09  27.0498  26.5851
0202-03-17_17:01:33.027000      150495.27        8.38180300e-01        3.45717647e-11  27.0498  26.5851
0202-03-17_17:01:33.220000      150495.47        8.92579800e-01       -5.10968824e-09  27.0498  26.5851
0202-03-17_17:01:33.438000      150495.68        9.42376900e-01       -1.51502882e-08  27.0473  26.6412
0202-03-17_17:01:33.630000      150495.88        9.90274400e-01       -1.75054882e-08  27.0473  26.6412
0202-03-17_17:01:33.836000      150496.08        1.04103600e+00       -1.45304982e-08  27.0473  26.6412
0202-03-17_17:01:34.027000      150496.27        1.08908500e+00       -3.07070182e-08  27.0473  26.6412
0202-03-17_17:01:34.220000      150496.47        1.13778400e+00       -3.02731682e-08  27.0473  26.6412
0202-03-17_17:01:34.430000      150496.67        1.18951700e+00       -2.69262982e-08  27.0425  26.5830
0202-03-17_17:01:34.625000      150496.87        1.23786500e+00       -6.34926824e-09  27.0425  26.5830
0202-03-17_17:01:34.816000      150497.06        1.28666400e+00       -1.16174782e-08  27.0425  26.5830
0202-03-17_17:01:35.027000      150497.27        1.33852700e+00       -2.28976582e-08  27.0425  26.5830
0202-03-17_17:01:35.223000      150497.47        1.38802400e+00       -3.90741882e-08  27.0425  26.5830
0202-03-17_17:01:35.434000      150497.68        1.43476200e+00       -3.87642882e-08  27.0481  26.6406
0202-03-17_17:01:35.633000      150497.88        1.48776200e+00       -4.48382282e-08  27.0481  26.6406
0202-03-17_17:01:35.830000      150498.07        1.53694200e+00       -3.90122082e-08  27.0481  26.6406
0202-03-17_17:01:36.020000      150498.27        1.58207000e+00       -3.55413782e-08  27.0481  26.6406
0202-03-17_17:01:36.215000      150498.46        1.63630600e+00       -3.18846182e-08  27.0481  26.6406
0202-03-17_17:01:36.430000      150498.68        1.68611500e+00       -3.57892982e-08  27.0450  26.6225
0202-03-17_17:01:36.640000      150498.89        1.73508900e+00       -5.02924382e-08  27.0450  26.6225
0202-03-17_17:01:36.844000      150499.09        1.78555100e+00       -4.55821682e-08  27.0450  26.6225
0202-03-17_17:01:37.047000      150499.29        1.83279400e+00       -4.69458982e-08  27.0450  26.6225
0202-03-17_17:01:37.240000      150499.48        1.88422200e+00       -4.22975682e-08  27.0450  26.6225
0202-03-17_17:01:37.440000      150499.69        1.93396100e+00       -4.88673482e-08  27.0397  26.5864
0202-03-17_17:01:37.645000      150499.89        1.98229300e+00       -4.78756782e-08  27.0397  26.5864
0202-03-17_17:01:37.836000      150500.08        2.03128800e+00       -5.56230582e-08  27.0397  26.5864
0202-03-17_17:01:38.043000      150500.29        2.08285200e+00       -5.84121082e-08  27.0397  26.5864
0202-03-17_17:01:38.242000      150500.49        2.13229800e+00       -4.84954682e-08  27.0397  26.5864
0202-03-17_17:01:38.450000      150500.69        2.17978900e+00       -3.43022782e-08  27.0763  26.6335
0202-03-17_17:01:38.650000      150500.89        2.23180000e+00       -2.33939682e-08  27.0763  26.6335
0202-03-17_17:01:38.840000      150501.09        2.28097000e+00       -8.82890824e-09  27.0763  26.6335
0202-03-17_17:01:39.035000      150501.28        2.32613800e+00       -2.33939682e-08  27.0763  26.6335
0202-03-17_17:01:39.240000      150501.48        2.38035100e+00       -2.39517782e-08  27.0763  26.6335
0202-03-17_17:01:39.440000      150501.69        2.42997700e+00       -3.90746582e-08  27.0397  26.5695
0202-03-17_17:01:39.650000      150501.89        2.47750200e+00       -4.87433882e-08  27.0397  26.5695
0202-03-17_17:01:39.840000      150502.09        2.52908500e+00       -5.33298282e-08  27.0397  26.5695
0202-03-17_17:01:40.035000      150502.28        2.57912300e+00       -6.00235682e-08  27.0397  26.5695
0202-03-17_17:01:40.227000      150502.47        2.62457600e+00       -6.00855482e-08  27.0397  26.5695
0202-03-17_17:01:40.434000      150502.68        2.67810600e+00       -5.53751382e-08  27.0480  26.6199
0202-03-17_17:01:40.645000      150502.89        2.72876800e+00       -5.31438982e-08  27.0480  26.6199
0202-03-17_17:01:40.848000      150503.09        2.77545900e+00       -5.61808682e-08  27.0480  26.6199
0202-03-17_17:01:41.050000      150503.30        2.82735100e+00       -4.98590082e-08  27.0480  26.6199
0202-03-17_17:01:41.250000      150503.50        2.87526500e+00       -5.19043182e-08  27.0480  26.6199
0202-03-17_17:01:41.457000      150503.70        2.92439500e+00       -5.32678582e-08  27.0163  26.5934
0202-03-17_17:01:41.660000      150503.90        2.97614300e+00       -5.16563982e-08  27.0163  26.5934
0202-03-17_17:01:41.850000      150504.10        3.02409400e+00       -4.79996382e-08  27.0163  26.5934
0202-03-17_17:01:42.043000      150504.29        3.07251000e+00       -3.47981082e-08  27.0163  26.5934
0202-03-17_17:01:42.250000      150504.49        3.12498400e+00       -4.24215282e-08  27.0163  26.5934
0202-03-17_17:01:42.453000      150504.70        3.17487700e+00       -3.61616482e-08  27.0644  26.6233
0202-03-17_17:01:42.650000      150504.89        3.22236200e+00       -5.05402982e-08  27.0644  26.6233
0202-03-17_17:01:42.840000      150505.09        3.27390500e+00       -4.48982482e-08  27.0644  26.6233
0202-03-17_17:01:43.030000      150505.28        3.32327600e+00       -3.91947082e-08  27.0644  26.6233
0202-03-17_17:01:43.227000      150505.47        3.37165900e+00       -1.93604282e-08  27.0644  26.6233
0202-03-17_17:01:43.450000      150505.69        3.42115600e+00       -1.31005382e-08  27.0416  26.6244
0202-03-17_17:01:43.660000      150505.90        3.47332200e+00       -1.15510582e-08  27.0416  26.6244
0202-03-17_17:01:43.860000      150506.11        3.52076700e+00       -2.23973982e-08  27.0416  26.6244
0202-03-17_17:01:44.050000      150506.30        3.57038700e+00       -1.99182382e-08  27.0416  26.6244
0202-03-17_17:01:44.260000      150506.51        3.62177700e+00        2.24961765e-10  27.0416  26.6244
0202-03-17_17:01:44.470000      150506.72        3.67151600e+00       -2.25419824e-09  27.0732  26.6211
0202-03-17_17:01:44.660000      150506.91        3.71860200e+00       -1.03734582e-08  27.0732  26.6211
0202-03-17_17:01:44.855000      150507.10        3.77017700e+00       -1.99802182e-08  27.0732  26.6211
0202-03-17_17:01:45.050000      150507.30        3.82001700e+00       -2.85953082e-08  27.0732  26.6211
0202-03-17_17:01:45.242000      150507.49        3.86784600e+00       -2.25833382e-08  27.0732  26.6211
0202-03-17_17:01:45.457000      150507.70        3.91755600e+00       -2.73557282e-08  27.0315  26.6095
0202-03-17_17:01:45.660000      150507.91        3.96909300e+00       -2.84093682e-08  27.0315  26.6095
0202-03-17_17:01:45.850000      150508.10        4.01710200e+00       -2.30171882e-08  27.0315  26.6095
0202-03-17_17:01:46.043000      150508.29        4.06604300e+00       -2.98348882e-08  27.0315  26.6095
0202-03-17_17:01:46.234000      150508.48        4.11792200e+00       -9.50574824e-09  27.0315  26.6095
0202-03-17_17:01:46.450000      150508.70        4.16795100e+00       -1.03114782e-08  27.0413  26.6492
0202-03-17_17:01:46.640000      150508.89        4.21588900e+00       -1.24807482e-08  27.0413  26.6492
0202-03-17_17:01:46.836000      150509.08        4.26728100e+00       -2.09718782e-08  27.0413  26.6492
0202-03-17_17:01:47.030000      150509.28        4.31699500e+00       -3.06406182e-08  27.0413  26.6492
0202-03-17_17:01:47.223000      150509.47        4.36297700e+00       -2.71697882e-08  27.0413  26.6492
0202-03-17_17:01:47.434000      150509.68        4.41699000e+00       -3.03307182e-08  27.0528  26.6014
0202-03-17_17:01:47.630000      150509.87        4.46399400e+00       -2.54343782e-08  27.0528  26.6014
0202-03-17_17:01:47.820000      150510.07        4.51270100e+00       -1.91744882e-08  27.0528  26.6014
0202-03-17_17:01:48.010000      150510.26        4.56490200e+00       -1.54557482e-08  27.0528  26.6014
0202-03-17_17:01:48.207000      150510.45        4.60508200e+00       -1.21708582e-08  27.0528  26.6014
0202-03-17_17:01:48.420000      150510.67        4.66214300e+00       -7.70835824e-09  27.0528  26.6014
0202-03-17_17:01:48.630000      150510.88        4.71419000e+00       -3.49374824e-09  27.0433  26.6280
0202-03-17_17:01:48.824000      150511.07        4.76347400e+00        1.23110818e-08  27.0433  26.6280
0202-03-17_17:01:49.016000      150511.26        4.80932500e+00        1.63398318e-08  27.0433  26.6280
0202-03-17_17:01:49.207000      150511.45        4.86303300e+00        3.10909318e-08  27.0433  26.6280
0202-03-17_17:01:49.430000      150511.68        4.91367600e+00        5.45190318e-08  27.0513  26.6068
0202-03-17_17:01:49.645000      150511.89        4.96117300e+00        7.23070218e-08  27.0513  26.6068
0202-03-17_17:01:49.848000      150512.09        5.01192600e+00        1.25237162e-07  27.0513  26.6068
0202-03-17_17:01:50.040000      150512.29        5.06024500e+00        1.61123052e-07  27.0513  26.6068
0202-03-17_17:01:50.242000      150512.49        5.10900700e+00        2.08722982e-07  27.0513  26.6068
0202-03-17_17:01:50.457000      150512.70        5.16144100e+00        2.78945282e-07  27.0576  26.6477
0202-03-17_17:01:50.668000      150512.91        5.21010000e+00        3.52452482e-07  27.0576  26.6477
0202-03-17_17:01:50.860000      150513.11        5.25990600e+00        4.66184092e-07  27.0576  26.6477
0202-03-17_17:01:51.055000      150513.30        5.31014700e+00        5.69193332e-07  27.0576  26.6477
0202-03-17_17:01:51.246000      150513.49        5.35795100e+00        6.75487452e-07  27.0576  26.6477
0202-03-17_17:01:51.450000      150513.70        5.40667900e+00        8.34401822e-07  27.0474  26.6111
0202-03-17_17:01:51.640000      150513.89        5.45894200e+00        1.00955471e-06  27.0474  26.6111
0202-03-17_17:01:51.844000      150514.09        5.50836800e+00        1.23788565e-06  27.0474  26.6111
0202-03-17_17:01:52.047000      150514.29        5.55640800e+00        1.61645388e-06  27.0474  26.6111
0202-03-17_17:01:52.242000      150514.49        5.60591500e+00        1.94481906e-06  27.0474  26.6111
0202-03-17_17:01:52.457000      150514.70        5.65738000e+00        2.46271627e-06  27.0403  26.5902
0202-03-17_17:01:52.652000      150514.90        5.70442400e+00        2.90481306e-06  27.0403  26.5902
0202-03-17_17:01:52.844000      150515.09        5.75675000e+00        4.40910735e-06  27.0403  26.5902
0202-03-17_17:01:53.043000      150515.29        5.80632500e+00        4.66489502e-06  27.0403  26.5902
0202-03-17_17:01:53.234000      150515.48        5.85425500e+00        6.06927903e-06  27.0403  26.5902

File: data/IcT/IcT/f37/6e20pm2/Ic_2024-03-17_17-33-18518073_f37-6e20pm2-1200keV-0nA-29k.txt
# Ic = 4.71 A, n = 22.60 , Tavg = 29.03 K, f37-6e20pm2-1200keV-0nA-29k
#datetime                        t_s     iHTS_A                vHTS_V                tHTS_K  tTAR_K
0202-03-17_17:32:54.547000      152376.79        5.12578100e-02       -8.05250231e-09  28.9896  28.5783
0202-03-17_17:32:54.750000      152377.00        4.94471700e-02       -9.35406231e-09  28.9896  28.5783
0202-03-17_17:32:54.953000      152377.20        9.84904700e-02        2.52687692e-10  28.9896  28.5783
0202-03-17_17:32:55.145000      152377.39        1.49912800e-01       -3.46605231e-09  28.9896  28.5783
0202-03-17_17:32:55.363000      152377.61        1.99662600e-01       -6.00719231e-09  28.9896  28.5783
0202-03-17_17:32:55.582000      152377.83        2.50253900e-01       -5.51136231e-09  29.0138  28.6041
0202-03-17_17:32:55.785000      152378.03        2.97255000e-01       -1.08415523e-08  29.0138  28.6041
0202-03-17_17:32:55.977000      152378.22        3.46282000e-01       -4.95355231e-09  29.0138  28.6041
0202-03-17_17:32:56.184000      152378.43        3.97685100e-01       -2.05722523e-08  29.0138  28.6041
0202-03-17_17:32:56.426000      152378.67        4.48031400e-01       -5.69730231e-09  29.0138  28.6041
0202-03-17_17:32:56.625000      152378.87        4.97149000e-01       -1.08415523e-08  28.9913  28.5554
0202-03-17_17:32:56.820000      152379.07        5.46460900e-01       -1.11085231e-09  28.9913  28.5554
0202-03-17_17:32:57.010000      152379.26        5.91513400e-01        2.85579769e-09  28.9913  28.5554
0202-03-17_17:32:57.207000      152379.45        6.45012100e-01       -1.35877231e-09  28.9913  28.5554
0202-03-17_17:32:57.430000      152379.67        6.95119500e-01       -6.50302231e-09  29.0228  28.5896
0202-03-17_17:32:57.640000      152379.89        7.43046800e-01       -1.23907323e-08  29.0228  28.5896
0202-03-17_17:32:57.844000      152380.09        7.93856200e-01       -1.58611523e-08  29.0228  28.5896
0202-03-17_17:32:58.035000      152380.28        8.41753800e-01       -1.66767231e-09  29.0228  28.5896
0202-03-17_17:32:58.242000      152380.49        8.90525500e-01       -4.64266231e-09  29.0228  28.5896
0202-03-17_17:32:58.445000      152380.69        9.42172000e-01       -3.03121231e-09  28.9882  28.5520
0202-03-17_17:32:58.650000      152380.90        9.92288700e-01       -1.35777231e-09  28.9882  28.5520
0202-03-17_17:32:58.844000      152381.09        1.03884500e+00       -6.44005231e-09  28.9882  28.5520
0202-03-17_17:32:59.035000      152381.28        1.09103100e+00        5.63567692e-10  28.9882  28.5520
0202-03-17_17:32:59.227000      152381.47        1.14057000e+00       -3.77496231e-09  28.9882  28.5520
0202-03-17_17:32:59.434000      152381.68        1.18918600e+00       -1.40014923e-08  29.0513  28.6084
0202-03-17_17:32:59.650000      152381.89        1.24014000e+00       -1.71624223e-08  29.0513  28.6084
0202-03-17_17:32:59.850000      152382.10        1.28966200e+00       -1.77822123e-08  29.0513  28.6084
0202-03-17_17:33:00.055000      152382.30        1.33706400e+00       -1.33197223e-08  29.0513  28.6084
0202-03-17_17:33:00.246000      152382.49        1.38841000e+00       -2.86285323e-08  29.0513  28.6084
0202-03-17_17:33:00.453000      152382.70        1.43834100e+00       -2.94962423e-08  28.9904  28.5410
0202-03-17_17:33:00.652000      152382.90        1.48657400e+00       -1.53650323e-08  28.9904  28.5410
0202-03-17_17:33:00.848000      152383.09        1.53722600e+00       -1.79681423e-08  28.9904  28.5410
0202-03-17_17:33:01.040000      152383.28        1.58685400e+00       -1.57988823e-08  28.9904  28.5410
0202-03-17_17:33:01.242000      152383.49        1.63487000e+00       -8.36140231e-09  28.9904  28.5410
0202-03-17_17:33:01.450000      152383.69        1.68502200e+00        2.79481769e-09  29.0535  28.5541
0202-03-17_17:33:01.640000      152383.89        1.73598600e+00        2.98074769e-09  29.0535  28.5541
0202-03-17_17:33:01.832000      152384.08        1.78080100e+00        3.66251769e-09  29.0535  28.5541
0202-03-17_17:33:02.023000      152384.27        1.83512200e+00       -1.41975231e-09  29.0535  28.5541
0202-03-17_17:33:02.220000      152384.46        1.88471300e+00        8.31094769e-09  29.0535  28.5541
0202-03-17_17:33:02.434000      152384.68        1.93268200e+00        1.47567577e-08  29.0270  28.6070
0202-03-17_17:33:02.630000      152384.87        1.98410800e+00        2.29999677e-08  29.0270  28.6070
0202-03-17_17:33:02.832000      152385.08        2.03355900e+00        5.02605769e-09  29.0270  28.6070
0202-03-17_17:33:03.023000      152385.27        2.08130700e+00       -2.26785523e-08  29.0270  28.6070
0202-03-17_17:33:03.220000      152385.46        2.13023900e+00       -2.04473023e-08  29.0270  28.6070
0202-03-17_17:33:03.426000      152385.67        2.18201000e+00       -1.21421223e-08  29.0285  28.5762
0202-03-17_17:33:03.625000      152385.87        2.23111100e+00       -1.07162023e-08  29.0285  28.5762
0202-03-17_17:33:03.830000      152386.08        2.27918400e+00       -9.41434231e-09  29.0285  28.5762
0202-03-17_17:33:04.030000      152386.28        2.33123900e+00       -2.21817123e-08  29.0285  28.5762
0202-03-17_17:33:04.234000      152386.48        2.37924200e+00       -1.87728723e-08  29.0285  28.5762
0202-03-17_17:33:04.445000      152386.69        2.42895700e+00       -3.16025223e-08  29.0119  28.5710
0202-03-17_17:33:04.640000      152386.89        2.48026000e+00       -1.40004823e-08  29.0119  28.5710
0202-03-17_17:33:04.840000      152387.09        2.52796400e+00       -1.02197623e-08  29.0119  28.5710
0202-03-17_17:33:05.030000      152387.28        2.57804300e+00       -4.57967231e-09  29.0119  28.5710
0202-03-17_17:33:05.227000      152387.47        2.62916700e+00       -1.42484023e-08  29.0119  28.5710
0202-03-17_17:33:05.434000      152387.68        2.67940100e+00       -1.25749723e-08  29.0216  28.5804
0202-03-17_17:33:05.625000      152387.87        2.72425200e+00       -1.84009923e-08  29.0216  28.5804
0202-03-17_17:33:05.820000      152388.07        2.77816400e+00       -1.20791323e-08  29.0216  28.5804
0202-03-17_17:33:06.023000      152388.27        2.82754800e+00       -1.15833023e-08  29.0216  28.5804
0202-03-17_17:33:06.215000      152388.46        2.87543600e+00       -1.53640223e-08  29.0216  28.5804
0202-03-17_17:33:06.414000      152388.66        2.92506100e+00       -1.26369523e-08  29.0434  28.5945
0202-03-17_17:33:06.620000      152388.87        2.97731000e+00       -4.64165231e-09  29.0434  28.5945
0202-03-17_17:33:06.812000      152389.06        3.02623800e+00       -9.22912308e-10  29.0434  28.5945
0202-03-17_17:33:07.004000      152389.25        3.07108400e+00       -9.97185231e-09  29.0434  28.5945
0202-03-17_17:33:07.210000      152389.46        3.12532900e+00       -2.17478623e-08  29.0434  28.5945
0202-03-17_17:33:07.418000      152389.66        3.17581800e+00       -2.80697223e-08  29.0434  28.5945
0202-03-17_17:33:07.633000      152389.88        3.22350900e+00       -2.17478623e-08  29.0218  28.5902
0202-03-17_17:33:07.836000      152390.08        3.27460800e+00       -3.71806323e-08  29.0218  28.5902
0202-03-17_17:33:08.040000      152390.28        3.32251100e+00       -3.01770023e-08  29.0218  28.5902
0202-03-17_17:33:08.230000      152390.48        3.37133000e+00       -3.42676223e-08  29.0218  28.5902
0202-03-17_17:33:08.438000      152390.68        3.42354200e+00       -1.36905923e-08  28.9915  28.5447
0202-03-17_17:33:08.637000      152390.88        3.47185800e+00        7.50517692e-10  28.9915  28.5447
0202-03-17_17:33:08.830000      152391.07        3.52048700e+00        1.61822769e-09  28.9915  28.5447
0202-03-17_17:33:09.023000      152391.27        3.57237100e+00        3.16769769e-09  28.9915  28.5447
0202-03-17_17:33:09.220000      152391.46        3.62200100e+00       -1.39385023e-08  28.9915  28.5447
0202-03-17_17:33:09.418000      152391.67        3.66736400e+00       -2.36073423e-08  29.0347  28.5675
0202-03-17_17:33:09.625000      152391.87        3.72151500e+00       -1.23276223e-08  29.0347  28.5675
0202-03-17_17:33:09.816000      152392.06        3.77095800e+00       -4.02278231e-09  29.0347  28.5675
0202-03-17_17:33:10.010000      152392.26        3.81570200e+00       -4.02301231e-09  29.0347  28.5675
0202-03-17_17:33:10.215000      152392.46        3.87004400e+00       -2.01375523e-08  29.0347  28.5675
0202-03-17_17:33:10.410000      152392.66        3.91985300e+00       -1.51172523e-08  29.0442  28.6147
0202-03-17_17:33:10.605000      152392.85        3.96566700e+00       -2.29266023e-08  29.0442  28.6147
0202-03-17_17:33:10.810000      152393.05        4.01902000e+00       -4.82874231e-09  29.0442  28.6147
0202-03-17_17:33:11             152393.25        4.06856000e+00       -5.82040231e-09  29.0442  28.6147
0202-03-17_17:33:11.195000      152393.44        4.11671600e+00        8.62070769e-09  29.0442  28.6147
0202-03-17_17:33:11.402000      152393.65        4.16545200e+00        1.30717769e-09  29.0442  28.6147
0202-03-17_17:33:11.600000      152393.85        4.21826500e+00        3.60040769e-09  29.0387  28.5559
0202-03-17_17:33:11.793000      152394.04        4.26719000e+00        1.52524577e-08  29.0387  28.5559
0202-03-17_17:33:11.992000      152394.24        4.31277800e+00        1.76696377e-08  29.0387  28.5559
0202-03-17_17:33:12.184000      152394.43        4.36642500e+00        5.02591769e-09  29.0387  28.5559
0202-03-17_17:33:12.406000      152394.65        4.41596700e+00        1.24633977e-08  29.0387  28.5559
0202-03-17_17:33:12.613000      152394.86        4.46561200e+00        3.53336477e-08  29.0239  28.5744
0202-03-17_17:33:12.805000      152395.05        4.51552300e+00        7.19632277e-08  29.0239  28.5744
0202-03-17_17:33:12.996000      152395.24        4.56344200e+00        8.98131777e-08  29.0239  28.5744
0202-03-17_17:33:13.200000      152395.44        4.61271700e+00        1.11815728e-07  29.0239  28.5744
0202-03-17_17:33:13.402000      152395.65        4.66445200e+00        1.55572888e-07  29.0340  28.5872
0202-03-17_17:33:13.598000      152395.84        4.71423200e+00        2.00011828e-07  29.0340  28.5872
0202-03-17_17:33:13.800000      152396.04        4.75874800e+00        2.51268458e-07  29.0340  28.5872
0202-03-17_17:33:14             152396.25        4.81318900e+00        3.42377568e-07  29.0340  28.5872
0202-03-17_17:33:14.195000      152396.44        4.86295300e+00        4.08943008e-07  29.0340  28.5872
0202-03-17_17:33:14.400000      152396.64        4.90823700e+00        4.93420368e-07  29.0340  28.5872
0202-03-17_17:33:14.600000      152396.85        4.96307500e+00        6.35972048e-07  29.0312  28.5654
0202-03-17_17:33:14.797000      152397.04        5.01179800e+00        7.91291408e-07  29.0312  28.5654
0202-03-17_17:33:15             152397.25        5.06001600e+00        1.04354590e-06  29.0312  28.5654
0202-03-17_17:33:15.195000      152397.44        5.10954700e+00        1.26952130e-06  29.0312  28.5654
0202-03-17_17:33:15.406000      152397.65        5.16097600e+00        1.52828401e-06  29.0312  28.5654
0202-03-17_17:33:15.610000      152397.85        5.20848000e+00        1.94304922e-06  29.0364  28.5991
0202-03-17_17:33:15.800000      152398.05        5.26037000e+00        2.33327042e-06  29.0364  28.5991
0202-03-17_17:33:15.992000      152398.24        5.31000500e+00        2.78361090e-06  29.0364  28.5991
0202-03-17_17:33:16.195000      152398.44        5.35775600e+00        4.00633327e-06  29.0364  28.5991
0202-03-17_17:33:16.406000      152398.65        5.40863800e+00        5.49903629e-06  29.0459  28.5879
0202-03-17_17:33:16.613000      152398.86        5.45937900e+00        6.64130988e-06  29.0459  28.5879
0202-03-17_17:33:16.805000      152399.05        5.50631400e+00        6.79520378e-06  29.0459  28.5879
0202-03-17_17:33:17.008000      152399.25        5.55857500e+00        9.15009708e-06  29.0459  28.5879
0202-03-17_17:33:17.200000      152399.45        5.60796100e+00        1.11633000e-05  29.0459  28.5879
0202-03-17_17:33:17.410000      152399.66        5.65679200e+00        1.27158747e-05  29.0275  28.5895
0202-03-17_17:33:17.605000      152399.85        5.70660000e+00        1.55036915e-05  29.0275  28.5895
0202-03-17_17:33:17.797000      152400.04        5.75680500e+00        1.83113415e-05  29.0275  28.5895
0202-03-17_17:33:17.992000      152400.24        5.80484200e+00        2.00746449e-05  29.0275  28.5895
