Repository: shortlab/2024-Beam-On-Not

# 2024-Beam-On-Not
Data repository for Alexis' paper disproving the beam-on effect as a temperature artifact

File: data/IcT/IcT/f37/150keV/Ic_2024-05-12_19-40-06126939_f37-beamOnSet1-25K.txt
# Ic = 10.85 A, n = 25.84 , Tavg = 25.04 K, f37-beamOnSet1-25K
#datetime                        t_s     iHTS_A                vHTS_V                tHTS_K  tTAR_K
0202-05-12_19:39:48.277000      4197.75        4.06743700e-01       -1.99363167e-09  25.0431  24.8870
0202-05-12_19:39:48.668000      4198.14        5.88740800e-01       -2.58241667e-10  25.0431  24.8870
0202-05-12_19:39:49.070000      4198.55        9.99481000e-01        2.53076833e-09  25.0386  24.8322
0202-05-12_19:39:49.465000      4198.94        1.18245200e+00        1.72505833e-09  25.0386  24.8322
0202-05-12_19:39:49.895000      4199.37        1.57123900e+00       -8.16041667e-10  25.0386  24.8322
0202-05-12_19:39:50.316000      4199.79        1.77678900e+00       -8.25341167e-09  25.0557  24.8648
0202-05-12_19:39:50.710000      4200.18        2.16331700e+00       -8.87319167e-09  25.0557  24.8648
0202-05-12_19:39:51.110000      4200.58        2.36923900e+00       -1.87896817e-08  25.0521  24.8953
0202-05-12_19:39:51.504000      4200.98        2.76069900e+00       -3.85268167e-09  25.0521  24.8953
0202-05-12_19:39:51.934000      4201.41        2.97072000e+00       -8.06676167e-09  25.0521  24.8953
0202-05-12_19:39:52.340000      4201.81        3.35763300e+00        4.39083833e-09  25.0512  24.8116
0202-05-12_19:39:52.730000      4202.21        3.56082100e+00       -1.06323167e-09  25.0512  24.8116
0202-05-12_19:39:53.140000      4202.61        3.94586000e+00       -3.10851167e-09  25.0608  24.9118
0202-05-12_19:39:53.540000      4203.01        4.33667200e+00       -5.58763167e-09  25.0608  24.9118
0202-05-12_19:39:53.953000      4203.43        4.54006900e+00       -1.02979717e-08  25.0608  24.9118
0202-05-12_19:39:54.355000      4203.83        4.93042900e+00       -1.12276417e-08  25.0358  24.8313
0202-05-12_19:39:54.750000      4204.23        5.13326200e+00       -4.22411167e-09  25.0358  24.8313
0202-05-12_19:39:55.156000      4204.63        5.52569300e+00        8.29545833e-09  25.0470  24.9054
0202-05-12_19:39:55.560000      4205.03        5.73168000e+00       -6.14543167e-09  25.0470  24.9054
0202-05-12_19:39:55.973000      4205.45        6.12258000e+00       -2.86060167e-09  25.0470  24.9054
0202-05-12_19:39:56.375000      4205.85        6.32401000e+00       -5.58763167e-09  25.0365  24.8918
0202-05-12_19:39:56.777000      4206.25        6.71308300e+00       -4.10016167e-09  25.0365  24.8918
0202-05-12_19:39:57.210000      4206.69        6.91914600e+00       -1.53182117e-08  25.0440  24.7868
0202-05-12_19:39:57.610000      4207.08        7.30745900e+00       -6.82734167e-09  25.0440  24.7868
0202-05-12_19:39:58.010000      4207.48        7.51294300e+00       -1.02981517e-08  25.0311  24.8647
0202-05-12_19:39:58.414000      4207.89        7.90324600e+00       -1.31491417e-08  25.0311  24.8647
0202-05-12_19:39:58.844000      4208.32        8.08776300e+00       -8.93463167e-09  25.0311  24.8647
0202-05-12_19:39:59.277000      4208.75        8.49683300e+00       -3.79045167e-09  25.0377  24.8367
0202-05-12_19:39:59.680000      4209.15        8.67736900e+00       -1.38928817e-08  25.0377  24.8367
0202-05-12_19:40:00.082000      4209.56        9.09402000e+00       -1.09799117e-08  25.0304  24.8194
0202-05-12_19:40:00.484000      4209.96        9.27543100e+00       -1.02981517e-08  25.0304  24.8194
0202-05-12_19:40:00.900000      4210.37        9.66442800e+00        3.62078333e-10  25.0304  24.8194
0202-05-12_19:40:01.316000      4210.79        9.86980000e+00        5.38230833e-09  25.0472  24.8835
0202-05-12_19:40:01.720000      4211.19        1.02592400e+01        3.25287083e-08  25.0472  24.8835
0202-05-12_19:40:02.133000      4211.61        1.04640600e+01        6.90957783e-08  25.0308  24.7909
0202-05-12_19:40:02.523000      4212.00        1.08535500e+01        1.65781588e-07  25.0308  24.7909
0202-05-12_19:40:02.938000      4212.41        1.10595700e+01        3.32316698e-07  25.0308  24.7909
0202-05-12_19:40:03.332000      4212.81        1.14489200e+01        7.06663698e-07  25.0383  24.8430
0202-05-12_19:40:03.740000      4213.21        1.16534800e+01        1.22207274e-06  25.0383  24.8430
0202-05-12_19:40:04.140000      4213.61        1.20426400e+01        3.18659145e-06  25.0367  24.7930
0202-05-12_19:40:04.530000      4214.01        1.22497000e+01        4.87877853e-06  25.0367  24.7930
0202-05-12_19:40:04.940000      4214.41        1.26368600e+01        1.03063834e-05  25.0367  24.7930
0202-05-12_19:40:05.348000      4214.82        1.28436700e+01        1.55664615e-05  25.0376  24.8127
0202-05-12_19:40:05.750000      4215.22        1.32337500e+01        3.15426696e-05  25.0376  24.8127

File: data/IcT/IcT/f37/150keV/Ic_2024-05-12_19-40-26041471_f37-beamOnSet1-25K.txt
# Ic = 10.87 A, n = 26.09 , Tavg = 25.06 K, f37-beamOnSet1-25K
#datetime                        t_s     iHTS_A                vHTS_V                tHTS_K  tTAR_K
0202-05-12_19:40:08.150000      4217.62        3.96652600e-01       -3.10579222e-09  25.0164  24.8497
0202-05-12_19:40:08.550000      4218.02        5.82480200e-01       -9.55151222e-09  25.0164  24.8497
0202-05-12_19:40:08.957000      4218.43        9.93574300e-01       -2.73423222e-09  25.0391  24.8352
0202-05-12_19:40:09.367000      4218.84        1.17619300e+00       -9.72222222e-12  25.0391  24.8352
0202-05-12_19:40:09.773000      4219.25        1.56541000e+00        5.93985778e-09  25.0391  24.8352
0202-05-12_19:40:10.188000      4219.66        1.76932600e+00        3.70864778e-09  25.0351  24.8333
0202-05-12_19:40:10.586000      4220.06        2.15984200e+00        7.17941778e-09  25.0351  24.8333
0202-05-12_19:40:10.992000      4220.47        2.36445100e+00        5.19477778e-11  25.0342  24.8838
0202-05-12_19:40:11.395000      4220.87        2.75373600e+00        7.73721778e-09  25.0342  24.8838
0202-05-12_19:40:11.800000      4221.27        2.95932100e+00        8.10908778e-09  25.0342  24.8838
0202-05-12_19:40:12.223000      4221.70        3.34921300e+00        9.19637778e-10  25.0441  24.8223
0202-05-12_19:40:12.617000      4222.09        3.55104600e+00       -3.91465222e-09  25.0441  24.8223
0202-05-12_19:40:13.030000      4222.51        3.94254000e+00       -1.62146222e-09  25.0394  24.8676
0202-05-12_19:40:13.430000      4222.91        4.33283800e+00       -1.68344222e-09  25.0394  24.8676
0202-05-12_19:40:13.875000      4223.35        4.53516200e+00       -2.79904222e-09  25.0394  24.8676
0202-05-12_19:40:14.270000      4223.75        4.92672600e+00        8.17106778e-09  25.0368  24.8275
0202-05-12_19:40:14.664000      4224.14        5.13079200e+00        4.26644778e-09  25.0368  24.8275
0202-05-12_19:40:15.066000      4224.54        5.52353300e+00        2.71718778e-09  25.0463  24.8528
0202-05-12_19:40:15.465000      4224.94        5.72645100e+00       -4.53411222e-09  25.0463  24.8528
0202-05-12_19:40:15.867000      4225.34        6.11316300e+00        4.82456778e-09  25.0463  24.8528
0202-05-12_19:40:16.285000      4225.76        6.31942400e+00        5.87818778e-09  25.0435  24.8768
0202-05-12_19:40:16.684000      4226.16        6.70825300e+00       -9.39392222e-10  25.0435  24.8768
0202-05-12_19:40:17.090000      4226.56        6.91510500e+00       -9.12048222e-09  25.0564  24.8528
0202-05-12_19:40:17.492000      4226.97        7.30418500e+00        5.44434778e-09  25.0564  24.8528
0202-05-12_19:40:17.910000      4227.39        7.51005600e+00        4.88654778e-09  25.0564  24.8528
0202-05-12_19:40:18.320000      4227.79        7.89890400e+00        7.24170778e-09  25.0260  24.8645
0202-05-12_19:40:18.710000      4228.19        8.08641000e+00        4.45269778e-09  25.0260  24.8645
0202-05-12_19:40:19.113000      4228.59        8.49293700e+00        7.61357778e-09  25.0544  24.8497
0202-05-12_19:40:19.516000      4228.99        8.67642200e+00       -1.55917222e-09  25.0544  24.8497
0202-05-12_19:40:19.940000      4229.42        9.08893700e+00        9.59686778e-09  25.0544  24.8497
0202-05-12_19:40:20.344000      4229.82        9.27496800e+00        5.63027778e-09  25.0329  24.8382
0202-05-12_19:40:20.746000      4230.22        9.66330900e+00        8.66757778e-09  25.0329  24.8382
0202-05-12_19:40:21.150000      4230.62        9.86516600e+00        1.77172378e-08  25.0491  24.8521
0202-05-12_19:40:21.550000      4231.03        1.02571700e+01        3.39554778e-08  25.0491  24.8521
0202-05-12_19:40:21.957000      4231.43        1.04629700e+01        7.32495478e-08  25.0189  24.8130
0202-05-12_19:40:22.348000      4231.82        1.08516600e+01        1.67270228e-07  25.0189  24.8130
0202-05-12_19:40:22.742000      4232.22        1.10590000e+01        3.28103228e-07  25.0189  24.8130
0202-05-12_19:40:23.145000      4232.62        1.14524800e+01        7.21291888e-07  25.0515  24.9095
0202-05-12_19:40:23.540000      4233.01        1.16566500e+01        1.23000760e-06  25.0515  24.9095
0202-05-12_19:40:23.953000      4233.43        1.20444200e+01        3.22235349e-06  25.0515  24.9095
0202-05-12_19:40:24.348000      4233.82        1.22467100e+01        4.77849796e-06  25.0345  24.8359
0202-05-12_19:40:24.758000      4234.23        1.26357600e+01        1.05940208e-05  25.0345  24.8359
0202-05-12_19:40:25.156000      4234.63        1.28434500e+01        1.54868144e-05  25.0560  24.8763
0202-05-12_19:40:25.547000      4235.02        1.32322800e+01        3.13660191e-05  25.0560  24.8763

File: data/IcT/IcT/f37/150keV/Ic_2024-05-12_20-17-59407390_f37-beamOnSet1-30K.txt
# Ic = 9.23 A, n = 23.78 , Tavg = 29.98 K, f37-beamOnSet1-30K
#datetime                        t_s     iHTS_A                vHTS_V                tHTS_K  tTAR_K
0202-05-12_20:17:43.965000       74.12        3.87892100e-01       -1.38056158e-08  29.9550  29.7131
0202-05-12_20:17:44.367000       74.52        5.70460300e-01       -1.28139058e-08  29.9550  29.7131
0202-05-12_20:17:44.793000       74.95        9.79836300e-01       -1.09544058e-08  29.9550  29.7131
0202-05-12_20:17:45.200000       75.35        1.16687500e+00       -1.65324358e-08  30.0016  29.7589
0202-05-12_20:17:45.598000       75.75        1.55494500e+00       -8.16538583e-09  30.0016  29.7589
0202-05-12_20:17:46.008000       76.16        1.75837800e+00       -1.52928758e-08  29.9532  29.7129
0202-05-12_20:17:46.406000       76.56        2.14810300e+00       -4.01285583e-09  29.9532  29.7129
0202-05-12_20:17:46.830000       76.98        2.35258700e+00       -8.97110583e-09  29.9532  29.7129
0202-05-12_20:17:47.227000       77.38        2.74643300e+00       -1.41152858e-08  29.9816  29.8029
0202-05-12_20:17:47.620000       77.77        2.94691800e+00       -7.73154583e-09  29.9816  29.8029
0202-05-12_20:17:48.020000       78.17        3.33746800e+00       -6.24406583e-09  29.9638  29.7507
0202-05-12_20:17:48.420000       78.58        3.53986800e+00       -1.29377058e-08  29.9638  29.7507
0202-05-12_20:17:48.840000       78.99        3.93058800e+00       -4.19879583e-09  29.9638  29.7507
0202-05-12_20:17:49.258000       79.41        4.32081100e+00       -1.03966058e-08  29.9980  29.7867
0202-05-12_20:17:49.664000       79.82        4.52727700e+00       -1.30616558e-08  29.9980  29.7867
0202-05-12_20:17:50.086000       80.24        4.91831500e+00       -6.67791583e-09  29.9671  29.7590
0202-05-12_20:17:50.480000       80.63        5.11954500e+00       -3.64243583e-09  29.9671  29.7590
0202-05-12_20:17:50.883000       81.04        5.50759700e+00       -1.59777583e-09  30.0091  29.8120
0202-05-12_20:17:51.285000       81.44        5.71368800e+00       -8.84920583e-09  30.0091  29.8120
0202-05-12_20:17:51.710000       81.86        6.10245500e+00       -4.07689583e-09  30.0091  29.8120
0202-05-12_20:17:52.140000       82.29        6.31532500e+00       -5.56437583e-09  29.9531  29.7085
0202-05-12_20:17:52.535000       82.69        6.69902100e+00        1.99584167e-10  29.9531  29.7085
0202-05-12_20:17:52.934000       83.09        6.90194400e+00       -5.13052583e-09  30.0054  29.7895
0202-05-12_20:17:53.336000       83.49        7.29510000e+00       -1.22590583e-09  30.0054  29.7895
0202-05-12_20:17:53.750000       83.90        7.49737700e+00       -5.44145833e-10  30.0054  29.7895
0202-05-12_20:17:54.168000       84.32        7.88864700e+00        2.05892417e-09  29.9737  29.7471
0202-05-12_20:17:54.574000       84.73        8.07177200e+00        6.95414167e-10  29.9737  29.7471
0202-05-12_20:17:54.973000       85.13        8.48350800e+00        1.86070642e-08  29.9737  29.7716
0202-05-12_20:17:55.367000       85.52        8.67255000e+00        3.56510342e-08  29.9737  29.7716
0202-05-12_20:17:55.790000       85.94        9.07898600e+00        1.10954364e-07  29.9737  29.7716
0202-05-12_20:17:56.195000       86.35        9.26112600e+00        2.15945614e-07  29.9629  29.7241
0202-05-12_20:17:56.605000       86.76        9.65159200e+00        5.24411094e-07  29.9629  29.7241
0202-05-12_20:17:57.008000       87.16        9.85755400e+00        9.89370594e-07  29.9901  29.7983
0202-05-12_20:17:57.406000       87.56        1.02478700e+01        2.56379955e-06  29.9901  29.7983
0202-05-12_20:17:57.836000       87.99        1.04543900e+01        4.29478510e-06  29.9901  29.7983
0202-05-12_20:17:58.234000       88.39        1.08416600e+01        9.39929900e-06  29.9531  29.7792
0202-05-12_20:17:58.630000       88.78        1.10481800e+01        1.41108718e-05  29.9531  29.7792
0202-05-12_20:17:59.030000       89.18        1.14339200e+01        2.88166555e-05  29.9830  29.7917

File: data/IcT/IcT/f37/150keV/Ic_2024-05-12_20-18-37525007_f37-beamOnSet1-30K.txt
# Ic = 9.23 A, n = 23.71 , Tavg = 29.99 K, f37-beamOnSet1-30K
#datetime                        t_s     iHTS_A                vHTS_V                tHTS_K  tTAR_K
0202-05-12_20:18:22.040000      112.19        3.94410200e-01       -3.83851333e-09  29.9764  29.7267
0202-05-12_20:18:22.438000      112.59        5.80659600e-01       -2.66092333e-09  29.9764  29.7267
0202-05-12_20:18:22.844000      113.00        9.89102900e-01        6.69776667e-09  29.9888  29.7995
0202-05-12_20:18:23.254000      113.41        1.17388000e+00       -2.72290333e-09  29.9888  29.7995
0202-05-12_20:18:23.664000      113.82        1.55851700e+00        5.70611667e-09  29.9888  29.7995
0202-05-12_20:18:24.082000      114.23        1.76277900e+00        2.54523667e-09  29.9540  29.7248
0202-05-12_20:18:24.480000      114.63        2.15466000e+00        2.79314667e-09  29.9540  29.7248
0202-05-12_20:18:24.883000      115.03        2.36176400e+00       -8.01583333e-10  29.9821  29.7775
0202-05-12_20:18:25.285000      115.44        2.75284200e+00        8.09816667e-10  29.9821  29.7775
0202-05-12_20:18:25.746000      115.90        2.95822800e+00        5.51991667e-09  29.9821  29.7775
0202-05-12_20:18:26.164000      116.32        3.34421700e+00       -2.59928333e-09  29.9696  29.7541
0202-05-12_20:18:26.566000      116.72        3.54980800e+00       -1.54565333e-09  29.9696  29.7541
0202-05-12_20:18:26.960000      117.12        3.93913600e+00       -1.48367333e-09  29.9761  29.7792
0202-05-12_20:18:27.355000      117.51        4.32707400e+00       -2.78521333e-09  29.9761  29.7792
0202-05-12_20:18:27.790000      117.94        4.53400700e+00       -3.83884333e-09  29.9761  29.7792
0202-05-12_20:18:28.210000      118.36        4.92581500e+00        1.27756667e-10  29.9569  29.7417
0202-05-12_20:18:28.610000      118.76        5.13119800e+00       -6.75181333e-09  29.9569  29.7417
0202-05-12_20:18:29.008000      119.16        5.51767400e+00       -8.79709333e-09  29.9684  29.7399
0202-05-12_20:18:29.414000      119.56        5.72305800e+00       -1.07803933e-08  29.9684  29.7399
0202-05-12_20:18:29.836000      119.99        6.11237400e+00       -7.39943333e-10  29.9684  29.7399
0202-05-12_20:18:30.246000      120.40        6.31797000e+00       -3.77686333e-09  29.9610  29.7532
0202-05-12_20:18:30.650000      120.80        6.70573300e+00       -3.96280333e-09  29.9610  29.7532
0202-05-12_20:18:31.060000      121.21        6.91342300e+00       -8.63893333e-10  29.9931  29.8195
0202-05-12_20:18:31.453000      121.60        7.30310000e+00       -9.35433333e-09  29.9931  29.8195
0202-05-12_20:18:31.850000      122.01        7.50607600e+00       -5.75923333e-09  29.9931  29.8195
0202-05-12_20:18:32.250000      122.40        7.89465400e+00        4.73666667e-12  29.9505  29.7501
0202-05-12_20:18:32.645000      122.80        8.07824300e+00       -8.30033333e-09  29.9505  29.7501
0202-05-12_20:18:33.043000      123.20        8.49180500e+00        1.51893767e-08  29.9673  29.8099
0202-05-12_20:18:33.450000      123.60        8.67471000e+00        2.43621367e-08  29.9673  29.8099
0202-05-12_20:18:33.860000      124.01        9.08378000e+00        1.06111277e-07  29.9615  29.7710
0202-05-12_20:18:34.254000      124.40        9.26984700e+00        2.19655197e-07  29.9615  29.7710
0202-05-12_20:18:34.664000      124.82        9.65749000e+00        4.90003767e-07  29.9615  29.7710
0202-05-12_20:18:35.120000      125.27        9.86295700e+00        1.03974971e-06  29.9690  29.7665
0202-05-12_20:18:35.523000      125.68        1.02539400e+01        2.56459743e-06  29.9690  29.7665
0202-05-12_20:18:35.934000      126.09        1.04577600e+01        4.29465470e-06  29.9635  29.7531
0202-05-12_20:18:36.324000      126.48        1.08491700e+01        9.55715489e-06  29.9635  29.7531
0202-05-12_20:18:36.742000      126.89        1.10541900e+01        1.40229263e-05  29.9635  29.7531
0202-05-12_20:18:37.145000      127.30        1.14442500e+01        2.96683749e-05  29.9928  29.7753

File: data/IcT/IcT/f37/150keV/Ic_2024-05-12_20-22-07040132_f37-beamOnSet133K.txt
# Ic = 8.33 A, n = 23.19 , Tavg = 33.01 K, f37-beamOnSet133K
#datetime                        t_s     iHTS_A                vHTS_V                tHTS_K  tTAR_K
0202-05-12_20:21:53.426000      323.58        4.03331500e-01       -1.63209200e-09  33.0109  32.9805
0202-05-12_20:21:53.832000      323.98        5.87837700e-01       -2.06592000e-10  33.0004  32.9835
0202-05-12_20:21:54.242000      324.39        9.98692200e-01        5.61934800e-09  33.0004  32.9835
0202-05-12_20:21:54.650000      324.80        1.18257100e+00        5.12351800e-09  33.0004  32.9835
0202-05-12_20:21:55.055000      325.21        1.57080700e+00        7.97557800e-09  33.0067  32.9721
0202-05-12_20:21:55.457000      325.61        1.77705300e+00        8.22393800e-09  33.0067  32.9721
0202-05-12_20:21:55.855000      326.01        2.16274200e+00        4.00942800e-09  33.0089  32.9705
0202-05-12_20:21:56.246000      326.40        2.36962400e+00       -8.24872000e-10  33.0089  32.9705
0202-05-12_20:21:56.640000      326.79        2.75889100e+00        5.86876800e-09  33.0089  32.9705
0202-05-12_20:21:57.050000      327.20        2.96512800e+00       -3.36597200e-09  33.0100  32.9751
0202-05-12_20:21:57.453000      327.61        3.35421400e+00        4.44326800e-09  33.0100  32.9751
0202-05-12_20:21:57.855000      328.01        3.55875700e+00        1.34436800e-09  32.9934  32.9554
0202-05-12_20:21:58.258000      328.41        3.94760700e+00       -4.29564200e-09  32.9934  32.9554
0202-05-12_20:21:58.664000      328.82        4.33691300e+00        2.95579800e-09  32.9934  32.9554
0202-05-12_20:21:59.060000      329.21        4.54342000e+00       -1.81652200e-09  33.0073  32.9911
0202-05-12_20:21:59.453000      329.60        4.93402700e+00        6.48854800e-09  33.0073  32.9911
0202-05-12_20:21:59.848000      330.00        5.13712300e+00        6.61250800e-09  32.9996  32.9603
0202-05-12_20:22:00.254000      330.41        5.52868200e+00        7.48019800e-09  32.9996  32.9603
0202-05-12_20:22:00.656000      330.81        5.73207000e+00        1.33681980e-08  32.9996  32.9603
0202-05-12_20:22:01.060000      331.21        6.12200800e+00        1.25627680e-08  33.0110  32.9878
0202-05-12_20:22:01.453000      331.61        6.32685000e+00        1.22529180e-08  33.0110  32.9878
0202-05-12_20:22:01.855000      332.01        6.71419600e+00        7.41861800e-09  33.0025  32.9712
0202-05-12_20:22:02.250000      332.40        6.92042900e+00        1.36164280e-08  33.0025  32.9712
0202-05-12_20:22:02.650000      332.80        7.30976500e+00        1.50419280e-08  33.0025  32.9712
0202-05-12_20:22:03.055000      333.21        7.51641200e+00        2.24173280e-08  33.0087  32.9758
0202-05-12_20:22:03.457000      333.61        7.90507400e+00        5.83026680e-08  33.0087  32.9758
0202-05-12_20:22:03.863000      334.01        8.09101200e+00        1.04414388e-07  33.0003  32.9747
0202-05-12_20:22:04.266000      334.42        8.49946400e+00        2.82291618e-07  33.0003  32.9747
0202-05-12_20:22:04.660000      334.81        8.68351200e+00        5.64725948e-07  33.0003  32.9747
0202-05-12_20:22:05.060000      335.21        9.09388800e+00        1.88603765e-06  33.0142  32.9927
0202-05-12_20:22:05.453000      335.61        9.28302500e+00        2.52428840e-06  33.0142  32.9927
0202-05-12_20:22:05.863000      336.02        9.66870100e+00        6.93644924e-06  33.0096  32.9743
0202-05-12_20:22:06.266000      336.42        9.87165700e+00        1.02176952e-05  33.0096  32.9743
0202-05-12_20:22:06.664000      336.82        1.02625800e+01        2.26186411e-05  33.0096  32.9743

File: data/IcT/IcT/f37/150keV/Ic_2024-05-12_20-22-38575179_f37-beamOnSet133K.txt
# Ic = 8.32 A, n = 23.02 , Tavg = 33.01 K, f37-beamOnSet133K
#datetime                        t_s     iHTS_A                vHTS_V                tHTS_K  tTAR_K
0202-05-12_20:22:24.773000      354.93        4.09034700e-01        6.98746933e-09  33.0081  32.9775
0202-05-12_20:22:25.180000      355.33        5.93170800e-01        1.59123193e-08  33.0170  32.9866
0202-05-12_20:22:25.582000      355.73        1.00176600e+00        1.76477093e-08  33.0170  32.9866
0202-05-12_20:22:25.980000      356.13        1.18706800e+00        1.23795593e-08  33.0065  32.9736
0202-05-12_20:22:26.375000      356.53        1.57545100e+00        1.49206693e-08  33.0065  32.9736
0202-05-12_20:22:26.785000      356.94        1.77887200e+00        1.60982493e-08  33.0150  32.9886
0202-05-12_20:22:27.184000      357.33        2.16809700e+00        1.61602293e-08  33.0150  32.9886
0202-05-12_20:22:27.586000      357.74        2.37282300e+00        1.46727493e-08  33.0150  32.9886
0202-05-12_20:22:27.990000      358.14        2.76132600e+00        1.94450693e-08  33.0062  32.9664
0202-05-12_20:22:28.383000      358.53        2.96820700e+00        1.72138593e-08  33.0062  32.9664
0202-05-12_20:22:28.790000      358.94        3.35724600e+00        2.26059593e-08  33.0062  32.9664
0202-05-12_20:22:29.220000      359.37        3.56201800e+00        1.85773793e-08  33.0128  32.9848
0202-05-12_20:22:29.610000      359.76        3.95375800e+00        2.64485993e-08  33.0128  32.9848
0202-05-12_20:22:30.008000      360.16        4.34110400e+00        2.31020493e-08  33.0038  32.9472
0202-05-12_20:22:30.410000      360.56        4.55084200e+00        2.29787393e-08  33.0038  32.9472
0202-05-12_20:22:30.832000      360.98        4.93464500e+00        2.14912593e-08  33.0038  32.9472
0202-05-12_20:22:31.234000      361.39        5.14065300e+00        2.32886293e-08  33.0160  32.9716
0202-05-12_20:22:31.637000      361.79        5.53169700e+00        2.89286393e-08  33.0160  32.9716
0202-05-12_20:22:32.043000      362.19        5.73615900e+00        2.13672993e-08  33.0039  32.9609
0202-05-12_20:22:32.445000      362.60        6.12387700e+00        2.67593993e-08  33.0039  32.9609
0202-05-12_20:22:32.855000      363.01        6.32777000e+00        3.04161093e-08  33.0039  32.9609
0202-05-12_20:22:33.258000      363.41        6.71985000e+00        3.23994193e-08  33.0117  32.9968
0202-05-12_20:22:33.670000      363.83        6.92748800e+00        2.21730193e-08  33.0117  32.9968
0202-05-12_20:22:34.094000      364.25        7.31506200e+00        2.58297293e-08  33.0070  32.9735
0202-05-12_20:22:34.492000      364.65        7.52007100e+00        3.22134793e-08  33.0070  32.9735
0202-05-12_20:22:34.902000      365.05        7.90974600e+00        6.65493793e-08  33.0142  32.9748
0202-05-12_20:22:35.305000      365.46        8.09365800e+00        1.26234329e-07  33.0142  32.9748
0202-05-12_20:22:35.730000      365.88        8.50427000e+00        3.21093639e-07  33.0142  32.9748
0202-05-12_20:22:36.145000      366.30        8.68984800e+00        5.97267999e-07  33.0158  32.9739
0202-05-12_20:22:36.535000      366.69        9.09763900e+00        1.94324721e-06  33.0158  32.9739
0202-05-12_20:22:36.940000      367.09        9.28408500e+00        2.45723195e-06  33.0089  32.9933
0202-05-12_20:22:37.344000      367.50        9.67440600e+00        6.64782200e-06  33.0089  32.9933
0202-05-12_20:22:37.793000      367.95        9.88022700e+00        1.05572171e-05  33.0089  32.9933
0202-05-12_20:22:38.207000      368.36        1.02698200e+01        2.31534060e-05  33.0085  32.9656

File: data/IcT/IcT/f37/150keV/Ic_2024-05-12_20-29-58039354_f37-beamOnSet1-39K.txt
# Ic =  nan A, n =  nan , Tavg = 39.06 K, f37-beamOnSet1-39K
#datetime                        t_s     iHTS_A                vHTS_V                tHTS_K  tTAR_K
0202-05-12_20:29:46.844000      797.00        4.15472800e-01       -8.10011615e-09  39.0637  38.7365
0202-05-12_20:29:47.254000      797.41        5.99235900e-01        1.90038462e-11  39.0734  38.7577
0202-05-12_20:29:47.652000      797.80        1.00679800e+00        6.15483385e-09  39.0734  38.7577
0202-05-12_20:29:48.055000      798.21        1.19339500e+00        1.32054385e-09  39.0632  38.7139
0202-05-12_20:29:48.457000      798.61        1.58190600e+00        4.41944385e-09  39.0632  38.7139
0202-05-12_20:29:48.860000      799.01        1.78573800e+00        2.99395385e-09  39.0654  38.7498
0202-05-12_20:29:49.254000      799.41        2.17543500e+00       -4.56736615e-09  39.0654  38.7498
0202-05-12_20:29:49.645000      799.80        2.37930200e+00       -2.33615615e-09  39.0654  38.7498
0202-05-12_20:29:50.047000      800.20        2.76908300e+00        5.78296385e-09  39.0499  38.7269
0202-05-12_20:29:50.440000      800.59        2.97358300e+00        1.07263385e-09  39.0499  38.7269
0202-05-12_20:29:50.844000      801.00        3.36273100e+00       -9.40165615e-09  39.0499  38.7269
0202-05-12_20:29:51.246000      801.40        3.56944700e+00       -5.68297615e-09  39.0661  38.7407
0202-05-12_20:29:51.652000      801.80        3.95558700e+00       -8.34759615e-09  39.0661  38.7407
0202-05-12_20:29:52.055000      802.21        4.34457000e+00       -5.24716615e-09  39.0562  38.7300
0202-05-12_20:29:52.450000      802.60        4.54952200e+00       -7.16826615e-09  39.0562  38.7300
0202-05-12_20:29:52.850000      803.00        4.94090300e+00       -1.64746154e-10  39.0699  38.7627
0202-05-12_20:29:53.246000      803.40        5.14572700e+00        2.12844385e-09  39.0699  38.7627
0202-05-12_20:29:53.656000      803.81        5.53232000e+00       -1.65221615e-09  39.0699  38.7627
0202-05-12_20:29:54.062000      804.21        5.74125300e+00       -4.12656154e-10  39.0475  38.7325
0202-05-12_20:29:54.457000      804.61        6.12837300e+00        9.44186385e-09  39.0475  38.7325
0202-05-12_20:29:54.860000      805.01        6.33401200e+00        3.62783738e-08  39.0604  38.7375
0202-05-12_20:29:55.260000      805.42        6.72357300e+00        1.63581354e-07  39.0604  38.7375
0202-05-12_20:29:55.656000      805.81        6.92806400e+00        4.21100294e-07  39.0604  38.7375
0202-05-12_20:29:56.047000      806.20        7.31799900e+00        1.84641028e-06  39.0509  38.7344
0202-05-12_20:29:56.440000      806.59        7.52440000e+00        3.12848892e-06  39.0509  38.7344
0202-05-12_20:29:56.855000      807.01        7.91186400e+00        9.01107659e-06  39.0600  38.7332
0202-05-12_20:29:57.250000      807.40        8.09726100e+00        1.39112496e-05  39.0600  38.7332
0202-05-12_20:29:57.640000      807.79        8.50743600e+00        3.43324735e-05  39.0600  38.7332

File: data/IcT/IcT/f37/150keV/Ic_2024-05-12_20-30-11258204_f37-beamOnSet1-39K.txt
# Ic = 6.65 A, n = 21.29 , Tavg = 39.05 K, f37-beamOnSet1-39K
#datetime                        t_s     iHTS_A                vHTS_V                tHTS_K  tTAR_K
0202-05-12_20:29:59.910000      810.06        4.10753600e-01        6.72228462e-10  39.0505  38.7501
0202-05-12_20:30:00.305000      810.46        5.92738600e-01        4.45288846e-09  39.0505  38.7501
0202-05-12_20:30:00.770000      810.92        1.00264100e+00        2.38378462e-10  39.0505  38.7501
0202-05-12_20:30:01.170000      811.32        1.18596600e+00        4.39090846e-09  39.0562  38.7329
0202-05-12_20:30:01.574000      811.73        1.57425100e+00       -1.80690154e-09  39.0562  38.7329
0202-05-12_20:30:01.984000      812.14        1.77694200e+00        2.77947846e-09  39.0505  38.7265
0202-05-12_20:30:02.380000      812.53        2.17049200e+00        1.00928985e-08  39.0505  38.7265
0202-05-12_20:30:02.780000      812.93        2.37377300e+00        8.72937846e-09  39.0505  38.7265
0202-05-12_20:30:03.203000      813.36        2.76311700e+00        1.44933385e-08  39.0562  38.7327
0202-05-12_20:30:03.594000      813.75        2.96931300e+00        3.77183846e-09  39.0562  38.7327
0202-05-12_20:30:04.004000      814.15        3.36011700e+00        1.52382585e-08  39.0504  38.7402
0202-05-12_20:30:04.395000      814.55        3.56238600e+00        5.63164846e-09  39.0504  38.7402
0202-05-12_20:30:04.824000      814.98        3.95210300e+00        3.71032846e-09  39.0504  38.7402
0202-05-12_20:30:05.240000      815.39        4.34159300e+00        7.73890846e-09  39.0577  38.7454
0202-05-12_20:30:05.640000      815.79        4.54672100e+00        4.76395846e-09  39.0577  38.7454
0202-05-12_20:30:06.043000      816.20        4.93517600e+00        2.18079385e-08  39.0563  38.7189
0202-05-12_20:30:06.440000      816.60        5.13922700e+00        5.07384846e-09  39.0563  38.7189
0202-05-12_20:30:06.850000      817.01        5.52825600e+00        9.10242846e-09  39.0563  38.7189
0202-05-12_20:30:07.258000      817.41        5.73372100e+00        1.14575985e-08  39.0531  38.7422
0202-05-12_20:30:07.652000      817.80        6.12405400e+00        2.88734485e-08  39.0531  38.7422
0202-05-12_20:30:08.043000      818.20        6.32965200e+00        5.89328385e-08  39.0456  38.7325
0202-05-12_20:30:08.440000      818.59        6.72260700e+00        1.99685158e-07  39.0456  38.7325
0202-05-12_20:30:08.848000      819.00        6.92708900e+00        4.23674088e-07  39.0615  38.7317
0202-05-12_20:30:09.260000      819.41        7.31410600e+00        1.75149425e-06  39.0615  38.7317
0202-05-12_20:30:09.656000      819.81        7.52047500e+00        3.11867250e-06  39.0615  38.7317
0202-05-12_20:30:10.062000      820.21        7.91234400e+00        8.52347816e-06  39.0477  38.7292
0202-05-12_20:30:10.465000      820.62        8.09275900e+00        1.34917096e-05  39.0477  38.7292
0202-05-12_20:30:10.880000      821.03        8.50099700e+00        3.36713639e-05  39.0522  38.7592

File: data/IcT/IcT/f37/150keV/Ic_2024-05-12_20-38-05911294_f37-beamOnSet1-50K.txt
# Ic = 4.30 A, n = 24.68 , Tavg = 49.94 K, f37-beamOnSet1-50K
#datetime                        t_s     iHTS_A                vHTS_V                tHTS_K  tTAR_K
0202-05-12_20:37:54.297000      1284.45        1.89295200e-02       -3.77037833e-09  49.9325  49.4738
0202-05-12_20:37:54.490000      1284.64        9.61549200e-02       -9.81368333e-10  49.9325  49.4738
0202-05-12_20:37:54.727000      1284.88        1.85768600e-01        6.02215167e-09  49.9325  49.4738
0202-05-12_20:37:54.938000      1285.09        2.95546100e-01        8.12941167e-09  49.9510  49.4705
0202-05-12_20:37:55.140000      1285.29        3.88622400e-01        7.13776167e-09  49.9510  49.4705
0202-05-12_20:37:55.348000      1285.50        4.93154900e-01        2.17951167e-09  49.9510  49.4705
0202-05-12_20:37:55.617000      1285.77        5.92611600e-01        3.17116167e-09  49.9510  49.4705
0202-05-12_20:37:55.812000      1285.96        6.90200700e-01        4.96853167e-09  49.9396  49.4795
0202-05-12_20:37:56.030000      1286.18        7.93097600e-01        8.43930167e-09  49.9396  49.4795
0202-05-12_20:37:56.234000      1286.39        8.86270300e-01        7.63358167e-09  49.9396  49.4795
0202-05-12_20:37:56.438000      1286.59        9.88282700e-01        4.28677167e-09  49.9396  49.4795
0202-05-12_20:37:56.637000      1286.79        1.08290200e+00        3.04721167e-09  49.9396  49.4795
0202-05-12_20:37:56.844000      1287.00        1.18159300e+00        3.97688167e-09  49.9482  49.4872
0202-05-12_20:37:57.047000      1287.20        1.28529600e+00        7.81952167e-09  49.9482  49.4872
0202-05-12_20:37:57.258000      1287.41        1.38000100e+00        6.45600167e-09  49.9482  49.4872
0202-05-12_20:37:57.450000      1287.60        1.47858100e+00        9.24501167e-09  49.9482  49.4872
0202-05-12_20:37:57.668000      1287.82        1.58106800e+00        6.57996167e-09  49.9482  49.4872
0202-05-12_20:37:57.880000      1288.03        1.67342300e+00        6.20809167e-09  49.9453  49.4753
0202-05-12_20:37:58.098000      1288.25        1.77941900e+00       -1.78707833e-09  49.9453  49.4753
0202-05-12_20:37:58.355000      1288.51        1.88569700e+00       -5.13389833e-09  49.9453  49.4753
0202-05-12_20:37:58.555000      1288.71        1.97994500e+00        6.92041667e-10  49.9453  49.4753
0202-05-12_20:37:58.777000      1288.93        2.07436900e+00        8.12941167e-09  49.9453  49.4753
0202-05-12_20:37:59             1289.15        2.17661700e+00        1.34595217e-08  49.9502  49.4885
0202-05-12_20:37:59.215000      1289.37        2.27184400e+00        1.02986417e-08  49.9502  49.4885
0202-05-12_20:37:59.426000      1289.58        2.37651600e+00        4.22479167e-09  49.9502  49.4885
0202-05-12_20:37:59.640000      1289.79        2.47553700e+00        2.67534167e-09  49.9502  49.4885
0202-05-12_20:37:59.844000      1290.00        2.57114900e+00        7.44765167e-09  49.9437  49.4844
0202-05-12_20:38:00.043000      1290.20        2.67477700e+00        6.14611167e-09  49.9437  49.4844
0202-05-12_20:38:00.246000      1290.40        2.77001400e+00        6.88985167e-09  49.9437  49.4844
0202-05-12_20:38:00.440000      1290.59        2.86766700e+00        6.33205167e-09  49.9437  49.4844
0202-05-12_20:38:00.650000      1290.80        2.96953300e+00        1.05465617e-08  49.9437  49.4844
0202-05-12_20:38:00.848000      1291.00        3.05608400e+00        1.25298517e-08  49.9415  49.4733
0202-05-12_20:38:01.062000      1291.21        3.16439200e+00        1.43892017e-08  49.9415  49.4733
0202-05-12_20:38:01.266000      1291.42        3.26865700e+00        1.40173317e-08  49.9415  49.4733
0202-05-12_20:38:01.527000      1291.68        3.36479500e+00        1.03606217e-08  49.9415  49.4733
0202-05-12_20:38:01.740000      1291.89        3.46559200e+00        1.55667817e-08  49.9415  49.4733
0202-05-12_20:38:01.950000      1292.10        3.56058200e+00        1.30256817e-08  49.9428  49.4772
0202-05-12_20:38:02.152000      1292.31        3.66723100e+00        1.66204117e-08  49.9428  49.4772
0202-05-12_20:38:02.350000      1292.50        3.75878400e+00        1.45751317e-08  49.9428  49.4772
0202-05-12_20:38:02.550000      1292.70        3.86476700e+00        2.04010717e-08  49.9428  49.4772
0202-05-12_20:38:02.766000      1292.92        3.96554700e+00        3.26727317e-08  49.9428  49.4772
0202-05-12_20:38:03.004000      1293.16        4.06216200e+00        5.38692317e-08  49.9455  49.4710
0202-05-12_20:38:03.207000      1293.36        4.15858900e+00        8.55400317e-08  49.9455  49.4710
0202-05-12_20:38:03.418000      1293.57        4.25664600e+00        1.47642062e-07  49.9455  49.4710
0202-05-12_20:38:03.625000      1293.78        4.36175300e+00        2.40609182e-07  49.9455  49.4710
0202-05-12_20:38:03.824000      1293.98        4.45562600e+00        4.39372872e-07  49.9366  49.4684
0202-05-12_20:38:04.023000      1294.18        4.55878400e+00        6.96519902e-07  49.9366  49.4684
0202-05-12_20:38:04.240000      1294.39        4.65900800e+00        2.23097310e-06  49.9366  49.4684
0202-05-12_20:38:04.453000      1294.61        4.75517400e+00        3.45070163e-06  49.9366  49.4684
0202-05-12_20:38:04.652000      1294.80        4.85821100e+00        5.14146351e-06  49.9366  49.4684
0202-05-12_20:38:04.848000      1295.00        4.95018900e+00        6.64505160e-06  49.9415  49.4927
0202-05-12_20:38:05.050000      1295.20        5.05725000e+00        1.10808223e-05  49.9415  49.4927
0202-05-12_20:38:05.266000      1295.42        5.15724900e+00        1.61686052e-05  49.9415  49.4927
0202-05-12_20:38:05.470000      1295.62        5.25034600e+00        2.11361484e-05  49.9415  49.4927

File: data/IcT/IcT/f37/150keV/Ic_2024-05-12_20-38-31890858_f37-beamOnSet1-50K.txt
# Ic = 4.31 A, n = 24.88 , Tavg = 49.95 K, f37-beamOnSet1-50K
#datetime                        t_s     iHTS_A                vHTS_V                tHTS_K  tTAR_K
0202-05-12_20:38:20.230000      1310.38        5.20203000e-02       -1.52562000e-09  49.9397  49.4828
0202-05-12_20:38:20.434000      1310.59        9.27620800e-02       -3.57089000e-09  49.9397  49.4828
0202-05-12_20:38:20.637000      1310.79        1.91496100e-01       -5.49222000e-09  49.9397  49.4828
0202-05-12_20:38:20.850000      1311.00        2.95176800e-01       -3.69485000e-09  49.9397  49.4828
0202-05-12_20:38:21.070000      1311.22        3.89500800e-01        3.74253000e-09  49.9479  49.4830
0202-05-12_20:38:21.280000      1311.43        4.92298400e-01        4.73418000e-09  49.9479  49.4830
0202-05-12_20:38:21.520000      1311.67        5.87350200e-01        5.23000000e-09  49.9479  49.4830
0202-05-12_20:38:21.730000      1311.88        6.91047200e-01        8.39089000e-09  49.9479  49.4830
0202-05-12_20:38:21.957000      1312.11        7.89199400e-01        8.01902000e-09  49.9373  49.4864
0202-05-12_20:38:22.156000      1312.31        8.85778400e-01        4.73418000e-09  49.9373  49.4864
0202-05-12_20:38:22.390000      1312.54        9.86665600e-01       -1.64957000e-09  49.9373  49.4864
0202-05-12_20:38:22.637000      1312.79        1.09221300e+00       -1.71163000e-09  49.9373  49.4864
0202-05-12_20:38:22.836000      1312.99        1.17627900e+00       -1.64978000e-09  49.9454  49.5031
0202-05-12_20:38:23.050000      1313.20        1.28818500e+00        3.74215000e-09  49.9454  49.5031
0202-05-12_20:38:23.250000      1313.40        1.37654400e+00       -3.85600000e-11  49.9454  49.5031
0202-05-12_20:38:23.473000      1313.63        1.47963900e+00        1.69683000e-09  49.9454  49.5031
0202-05-12_20:38:23.766000      1313.92        1.58709600e+00        2.19265000e-09  49.9454  49.5031
0202-05-12_20:38:24.016000      1314.17        1.68550200e+00        9.53090000e-10  49.9338  49.4945
0202-05-12_20:38:24.227000      1314.38        1.78104800e+00        3.12233000e-09  49.9338  49.4945
0202-05-12_20:38:24.434000      1314.59        1.88013000e+00        6.28321000e-09  49.9338  49.4945
0202-05-12_20:38:24.645000      1314.80        1.97619000e+00        2.00672000e-09  49.9338  49.4945
0202-05-12_20:38:24.860000      1315.01        2.07756900e+00       -1.52603000e-09  49.9396  49.4849
0202-05-12_20:38:25.066000      1315.22        2.17718000e+00       -3.38538000e-09  49.9396  49.4849
0202-05-12_20:38:25.270000      1315.42        2.27333300e+00       -1.89790000e-09  49.9396  49.4849
0202-05-12_20:38:25.520000      1315.67        2.37866000e+00       -5.18275000e-09  49.9396  49.4849
0202-05-12_20:38:25.766000      1315.92        2.47973700e+00       -5.98846000e-09  49.9396  49.4849
0202-05-12_20:38:25.984000      1316.14        2.57319100e+00       -5.74055000e-09  49.9339  49.4819
0202-05-12_20:38:26.176000      1316.33        2.67256700e+00       -1.21614000e-09  49.9339  49.4819
0202-05-12_20:38:26.418000      1316.57        2.77156900e+00       -3.50934000e-09  49.9339  49.4819
0202-05-12_20:38:26.633000      1316.79        2.87243000e+00       -1.46406000e-09  49.9339  49.4819
0202-05-12_20:38:26.836000      1316.99        2.96673300e+00        1.94474000e-09  49.9541  49.4885
0202-05-12_20:38:27.060000      1317.21        3.06780000e+00        5.19240000e-10  49.9541  49.4885
0202-05-12_20:38:27.254000      1317.41        3.16934900e+00       -7.20320000e-10  49.9541  49.4885
0202-05-12_20:38:27.457000      1317.61        3.26069500e+00       -2.26977000e-09  49.9541  49.4885
0202-05-12_20:38:27.656000      1317.81        3.36624700e+00        5.81220000e-10  49.9541  49.4885
0202-05-12_20:38:27.863000      1318.02        3.46656800e+00        5.19240000e-10  49.9419  49.4922
0202-05-12_20:38:28.066000      1318.22        3.56221400e+00       -5.34380000e-10  49.9419  49.4922
0202-05-12_20:38:28.293000      1318.44        3.66515800e+00       -2.95153000e-09  49.9419  49.4922
0202-05-12_20:38:28.496000      1318.65        3.76172300e+00        4.67178000e-09  49.9419  49.4922
0202-05-12_20:38:28.715000      1318.87        3.85954000e+00        1.40305000e-08  49.9419  49.4922
0202-05-12_20:38:28.934000      1319.09        3.96343300e+00        1.65716200e-08  49.9446  49.5124
0202-05-12_20:38:29.133000      1319.28        4.06077800e+00        3.16943000e-08  49.9446  49.5124
0202-05-12_20:38:29.344000      1319.49        4.16359400e+00        7.44592200e-08  49.9446  49.5124
0202-05-12_20:38:29.543000      1319.70        4.25640900e+00        1.23359970e-07  49.9446  49.5124
0202-05-12_20:38:29.758000      1319.91        4.36146700e+00        2.13290260e-07  49.9446  49.5124
0202-05-12_20:38:29.965000      1320.12        4.45865900e+00        4.06042280e-07  49.9469  49.4796
0202-05-12_20:38:30.176000      1320.33        4.55555000e+00        6.51413750e-07  49.9469  49.4796
0202-05-12_20:38:30.410000      1320.56        4.66039900e+00        2.22163000e-06  49.9469  49.4796
0202-05-12_20:38:30.620000      1320.77        4.76036000e+00        3.36388717e-06  49.9469  49.4796
0202-05-12_20:38:30.832000      1320.98        4.85705500e+00        4.86958416e-06  49.9451  49.4919
0202-05-12_20:38:31.047000      1321.20        4.95523100e+00        7.47737644e-06  49.9451  49.4919
0202-05-12_20:38:31.250000      1321.40        5.05785000e+00        9.42163069e-06  49.9451  49.4919
0202-05-12_20:38:31.457000      1321.61        5.15256800e+00        1.58183945e-05  49.9451  49.4919
0202-05-12_20:38:31.668000      1321.82        5.25155800e+00        2.11144264e-05  49.9451  49.4919
