Repository: shortlab/2024-Beam-On-Not

# 2024-Beam-On-Not
Data repository for Alexis' paper disproving the beam-on effect as a temperature artifact

File: data/IcT/IcT/f37/150keV/Ic_2024-05-12_20-38-44994293_f37-beamOnSet1-50K.txt
# Ic = 4.31 A, n = 25.19 , Tavg = 49.95 K, f37-beamOnSet1-50K
#datetime                        t_s     iHTS_A                vHTS_V                tHTS_K  tTAR_K
0202-05-12_20:38:33.574000      1323.73        1.93598100e-02       -2.15464882e-09  49.9219  49.4843
0202-05-12_20:38:33.793000      1323.94        8.85486200e-02       -2.58849882e-09  49.9219  49.4843
0202-05-12_20:38:34.023000      1324.18        1.98635200e-01        3.11349118e-09  49.9334  49.4633
0202-05-12_20:38:34.215000      1324.37        2.85564200e-01        2.12184118e-09  49.9334  49.4633
0202-05-12_20:38:34.418000      1324.57        3.94487100e-01        3.05151118e-09  49.9334  49.4633
0202-05-12_20:38:34.645000      1324.80        4.96597700e-01        3.29906118e-09  49.9334  49.4633
0202-05-12_20:38:34.855000      1325.01        5.91490800e-01        7.01739118e-09  49.9334  49.4633
0202-05-12_20:38:35.086000      1325.24        6.94732300e-01        4.72402118e-09  49.9490  49.4912
0202-05-12_20:38:35.277000      1325.43        7.88248100e-01        3.23581176e-10  49.9490  49.4912
0202-05-12_20:38:35.527000      1325.68        8.87082700e-01        3.23581176e-10  49.9490  49.4912
0202-05-12_20:38:35.742000      1325.89        9.86738500e-01        1.06731118e-09  49.9490  49.4912
0202-05-12_20:38:35.996000      1326.15        1.08383400e+00       -4.82138824e-10  49.9453  49.4959
0202-05-12_20:38:36.210000      1326.36        1.18491600e+00       -2.15554882e-09  49.9453  49.4959
0202-05-12_20:38:36.430000      1326.58        1.27335800e+00        3.36050118e-09  49.9453  49.4959
0202-05-12_20:38:36.630000      1326.78        1.38299800e+00        7.45106118e-09  49.9453  49.4959
0202-05-12_20:38:36.832000      1326.98        1.48149100e+00       -4.82888235e-11  49.9491  49.4851
0202-05-12_20:38:37.047000      1327.20        1.58193100e+00       -4.20082882e-09  49.9491  49.4851
0202-05-12_20:38:37.246000      1327.40        1.68065300e+00       -9.09709882e-09  49.9491  49.4851
0202-05-12_20:38:37.445000      1327.60        1.77682100e+00       -6.18412882e-09  49.9491  49.4851
0202-05-12_20:38:37.656000      1327.81        1.87685400e+00       -7.73357882e-09  49.9491  49.4851
0202-05-12_20:38:37.855000      1328.01        1.97782500e+00       -2.96126882e-09  49.9392  49.4739
0202-05-12_20:38:38.070000      1328.22        2.07864200e+00       -1.03993882e-09  49.9392  49.4739
0202-05-12_20:38:38.270000      1328.42        2.17409100e+00        7.69897118e-09  49.9392  49.4739
0202-05-12_20:38:38.465000      1328.62        2.27603500e+00        1.22853512e-08  49.9392  49.4739
0202-05-12_20:38:38.680000      1328.83        2.37278200e+00        1.49504112e-08  49.9392  49.4739
0202-05-12_20:38:38.930000      1329.08        2.47884200e+00        1.25332612e-08  49.9548  49.4819
0202-05-12_20:38:39.133000      1329.29        2.56832100e+00        4.10424118e-09  49.9548  49.4819
0202-05-12_20:38:39.332000      1329.49        2.67232400e+00        1.36811765e-11  49.9548  49.4819
0202-05-12_20:38:39.547000      1329.70        2.77314900e+00       -4.32477882e-09  49.9548  49.4819
0202-05-12_20:38:39.760000      1329.92        2.86763800e+00       -6.06098824e-10  49.9548  49.4819
0202-05-12_20:38:40             1330.15        2.97218300e+00        2.30687118e-09  49.9500  49.4816
0202-05-12_20:38:40.200000      1330.35        3.06985000e+00        3.73237118e-09  49.9500  49.4816
0202-05-12_20:38:40.418000      1330.57        3.16857100e+00        7.45116118e-09  49.9500  49.4816
0202-05-12_20:38:40.617000      1330.77        3.26680900e+00        2.67926118e-09  49.9500  49.4816
0202-05-12_20:38:40.812000      1330.97        3.36716800e+00        6.21232118e-09  49.9501  49.4939
0202-05-12_20:38:41.027000      1331.18        3.46312900e+00        4.78703118e-09  49.9501  49.4939
0202-05-12_20:38:41.223000      1331.38        3.56455900e+00        6.39846118e-09  49.9501  49.4939
0202-05-12_20:38:41.420000      1331.57        3.66526300e+00        7.51407118e-09  49.9501  49.4939
0202-05-12_20:38:41.633000      1331.78        3.76113900e+00        1.09848512e-08  49.9501  49.4939
0202-05-12_20:38:41.830000      1331.98        3.86228400e+00        1.27202312e-08  49.9456  49.4806
0202-05-12_20:38:42.040000      1332.19        3.96263000e+00        2.03435512e-08  49.9456  49.4806
0202-05-12_20:38:42.234000      1332.39        4.05674500e+00        3.83172112e-08  49.9456  49.4806
0202-05-12_20:38:42.434000      1332.59        4.16192500e+00        6.97401312e-08  49.9456  49.4806
0202-05-12_20:38:42.637000      1332.79        4.26152500e+00        1.43060281e-07  49.9456  49.4806
0202-05-12_20:38:42.832000      1332.98        4.35423100e+00        2.30635401e-07  49.9362  49.4724
0202-05-12_20:38:43.035000      1333.19        4.46063500e+00        3.82977691e-07  49.9362  49.4724
0202-05-12_20:38:43.242000      1333.40        4.55856800e+00        6.53760211e-07  49.9362  49.4724
0202-05-12_20:38:43.445000      1333.60        4.65481800e+00        2.20154047e-06  49.9362  49.4724
0202-05-12_20:38:43.640000      1333.80        4.75849000e+00        3.26198656e-06  49.9362  49.4724
0202-05-12_20:38:43.855000      1334.01        4.85715500e+00        4.82823629e-06  49.9468  49.4893
0202-05-12_20:38:44.055000      1334.21        4.95504900e+00        7.44489161e-06  49.9468  49.4893
0202-05-12_20:38:44.273000      1334.43        5.05640000e+00        1.12348551e-05  49.9468  49.4893
0202-05-12_20:38:44.523000      1334.67        5.15732000e+00        1.57233123e-05  49.9468  49.4893
0202-05-12_20:38:44.766000      1334.92        5.25600000e+00        2.30894144e-05  49.9468  49.4893

File: data/IcT/IcT/f37/150keV/Ic_2024-05-12_20-38-58053584_f37-beamOnSet1-50K.txt
# Ic = 4.30 A, n = 24.48 , Tavg = 49.94 K, f37-beamOnSet1-50K
#datetime                        t_s     iHTS_A                vHTS_V                tHTS_K  tTAR_K
0202-05-12_20:38:46.650000      1336.80        1.97614900e-02        1.04899600e-08  49.9444  49.4939
0202-05-12_20:38:46.867000      1337.02        9.13085700e-02        8.32122000e-09  49.9444  49.4939
0202-05-12_20:38:47.066000      1337.22        1.96034100e-01        1.21638700e-08  49.9422  49.5034
0202-05-12_20:38:47.260000      1337.41        2.91845800e-01        1.21638700e-08  49.9422  49.5034
0202-05-12_20:38:47.465000      1337.62        3.88886400e-01        1.34654100e-08  49.9422  49.5034
0202-05-12_20:38:47.734000      1337.89        4.93904300e-01        1.15440900e-08  49.9422  49.5034
0202-05-12_20:38:47.957000      1338.11        5.92293900e-01        8.87903000e-09  49.9398  49.4865
0202-05-12_20:38:48.164000      1338.32        6.87572700e-01        1.24737600e-08  49.9398  49.4865
0202-05-12_20:38:48.367000      1338.52        7.86590200e-01        1.43950900e-08  49.9398  49.4865
0202-05-12_20:38:48.586000      1338.74        8.87056200e-01        1.45190400e-08  49.9398  49.4865
0202-05-12_20:38:48.830000      1338.98        9.89283900e-01        1.63164100e-08  49.9462  49.4851
0202-05-12_20:38:49.043000      1339.20        1.08184400e+00        1.76179500e-08  49.9462  49.4851
0202-05-12_20:38:49.234000      1339.39        1.18308200e+00        1.39612400e-08  49.9462  49.4851
0202-05-12_20:38:49.434000      1339.59        1.28424700e+00        1.19159600e-08  49.9462  49.4851
0202-05-12_20:38:49.645000      1339.80        1.38062400e+00        7.82540000e-09  49.9462  49.4851
0202-05-12_20:38:49.844000      1340.00        1.48151200e+00        9.74672000e-09  49.9468  49.4949
0202-05-12_20:38:50.055000      1340.21        1.58138100e+00        9.80870000e-09  49.9468  49.4949
0202-05-12_20:38:50.250000      1340.40        1.67684000e+00        1.08003500e-08  49.9468  49.4949
0202-05-12_20:38:50.450000      1340.60        1.78081000e+00        1.52008000e-08  49.9468  49.4949
0202-05-12_20:38:50.650000      1340.80        1.87984400e+00        1.65023400e-08  49.9468  49.4949
0202-05-12_20:38:50.848000      1341.00        1.97201000e+00        1.63783900e-08  49.9429  49.4821
0202-05-12_20:38:51.062000      1341.22        2.07822500e+00        9.43683000e-09  49.9429  49.4821
0202-05-12_20:38:51.260000      1341.41        2.17425300e+00        8.81705000e-09  49.9429  49.4821
0202-05-12_20:38:51.473000      1341.62        2.27052400e+00        1.34654100e-08  49.9429  49.4821
0202-05-12_20:38:51.723000      1341.88        2.37928900e+00        1.82377300e-08  49.9429  49.4821
0202-05-12_20:38:51.945000      1342.10        2.47460800e+00        2.41876400e-08  49.9446  49.4976
0202-05-12_20:38:52.150000      1342.30        2.57273100e+00        2.48074200e-08  49.9446  49.4976
0202-05-12_20:38:52.367000      1342.52        2.66938100e+00        2.41875900e-08  49.9446  49.4976
0202-05-12_20:38:52.600000      1342.75        2.77572000e+00        1.78657000e-08  49.9446  49.4976
0202-05-12_20:38:52.805000      1342.96        2.87072500e+00        1.54484500e-08  49.9578  49.4908
0202-05-12_20:38:53.020000      1343.17        2.97024800e+00        1.43948200e-08  49.9578  49.4908
0202-05-12_20:38:53.227000      1343.38        3.06709100e+00        1.41469100e-08  49.9578  49.4908
0202-05-12_20:38:53.438000      1343.59        3.16983000e+00        1.49526200e-08  49.9578  49.4908
0202-05-12_20:38:53.640000      1343.79        3.26492300e+00        1.83614200e-08  49.9578  49.4908
0202-05-12_20:38:53.844000      1344.00        3.36715400e+00        1.65020800e-08  49.9459  49.4873
0202-05-12_20:38:54.047000      1344.20        3.46713300e+00        1.00563500e-08  49.9459  49.4873
0202-05-12_20:38:54.277000      1344.43        3.56333500e+00        2.24709000e-09  49.9459  49.4873
0202-05-12_20:38:54.500000      1344.65        3.66764800e+00        5.03611000e-09  49.9459  49.4873
0202-05-12_20:38:54.730000      1344.88        3.76030100e+00        6.08974000e-09  49.9459  49.4873
0202-05-12_20:38:54.953000      1345.11        3.86083800e+00        1.30313000e-08  49.9694  49.4894
0202-05-12_20:38:55.150000      1345.30        3.96332400e+00        2.44352900e-08  49.9694  49.4894
0202-05-12_20:38:55.344000      1345.50        4.06302200e+00        4.09214800e-08  49.9694  49.4894
0202-05-12_20:38:55.540000      1345.69        4.15443100e+00        6.78200200e-08  49.9694  49.4894
0202-05-12_20:38:55.742000      1345.89        4.26082900e+00        1.40396480e-07  49.9694  49.4894
0202-05-12_20:38:55.973000      1346.12        4.36345700e+00        2.34975190e-07  49.9477  49.4925
0202-05-12_20:38:56.200000      1346.35        4.45934600e+00        4.33739240e-07  49.9477  49.4925
0202-05-12_20:38:56.402000      1346.55        4.55611800e+00        7.55282080e-07  49.9477  49.4925
0202-05-12_20:38:56.613000      1346.77        4.65338700e+00        2.24412212e-06  49.9477  49.4925
0202-05-12_20:38:56.812000      1346.97        4.75875800e+00        3.40993183e-06  49.9493  49.5009
0202-05-12_20:38:57.027000      1347.18        4.85180000e+00        3.57398809e-06  49.9493  49.5009
0202-05-12_20:38:57.242000      1347.40        4.95828600e+00        7.54139777e-06  49.9493  49.5009
0202-05-12_20:38:57.440000      1347.59        5.05320100e+00        1.11014248e-05  49.9493  49.5009
0202-05-12_20:38:57.652000      1347.80        5.15332400e+00        1.43912268e-05  49.9493  49.5009
0202-05-12_20:38:57.850000      1348.00        5.25422300e+00        2.16618875e-05  49.9440  49.4995

File: data/IcT/IcT/f37/150keV/Ic_2024-05-12_20-39-11490920_f37-beamOnSet1-50K.txt
# Ic =  nan A, n =  nan , Tavg = 49.95 K, f37-beamOnSet1-50K
#datetime                        t_s     iHTS_A                vHTS_V                tHTS_K  tTAR_K
0202-05-12_20:38:59.766000      1349.92        1.65754900e-02        1.13381706e-09  49.9471  49.4842
0202-05-12_20:38:59.990000      1350.14        9.86422100e-02        8.01870588e-11  49.9488  49.4902
0202-05-12_20:39:00.180000      1350.33        1.95125900e-01        2.68326706e-09  49.9488  49.4902
0202-05-12_20:39:00.400000      1350.55        2.84669800e-01        4.48063706e-09  49.9488  49.4902
0202-05-12_20:39:00.600000      1350.76        3.92874100e-01        7.88943706e-09  49.9488  49.4902
0202-05-12_20:39:00.805000      1350.96        4.91152300e-01        5.41030706e-09  49.9656  49.4959
0202-05-12_20:39:01.043000      1351.20        5.85110200e-01        3.36502706e-09  49.9656  49.4959
0202-05-12_20:39:01.246000      1351.40        6.91073400e-01       -1.22135294e-09  49.9656  49.4959
0202-05-12_20:39:01.457000      1351.61        7.86907200e-01       -2.58487294e-09  49.9656  49.4959
0202-05-12_20:39:01.656000      1351.81        8.87342700e-01       -3.39059294e-09  49.9656  49.4959
0202-05-12_20:39:01.860000      1352.01        9.85940000e-01       -6.17960294e-09  49.9492  49.4875
0202-05-12_20:39:02.074000      1352.23        1.08281600e+00       -8.72071294e-09  49.9492  49.4875
0202-05-12_20:39:02.340000      1352.49        1.18459200e+00       -1.08899429e-08  49.9492  49.4875
0202-05-12_20:39:02.560000      1352.71        1.28662200e+00       -5.31191294e-09  49.9492  49.4875
0202-05-12_20:39:02.773000      1352.93        1.37471800e+00       -3.08069294e-09  49.9492  49.4875
0202-05-12_20:39:03             1353.15        1.48287000e+00       -4.50619294e-09  49.9554  49.4905
0202-05-12_20:39:03.215000      1353.37        1.57801200e+00       -5.99367294e-09  49.9554  49.4905
0202-05-12_20:39:03.420000      1353.57        1.68128800e+00       -8.16290294e-09  49.9554  49.4905
0202-05-12_20:39:03.620000      1353.77        1.77963100e+00       -5.55982294e-09  49.9554  49.4905
0202-05-12_20:39:03.832000      1353.98        1.87315100e+00       -1.65520294e-09  49.9501  49.4941
0202-05-12_20:39:04.047000      1354.20        1.97964600e+00       -1.77915294e-09  49.9501  49.4941
0202-05-12_20:39:04.246000      1354.40        2.07497500e+00       -6.02132941e-10  49.9501  49.4941
0202-05-12_20:39:04.445000      1354.60        2.17436300e+00       -2.02819294e-09  49.9501  49.4941
0202-05-12_20:39:04.645000      1354.80        2.27722900e+00        2.68139706e-09  49.9501  49.4941
0202-05-12_20:39:04.840000      1354.99        2.37452200e+00        5.53239706e-09  49.9544  49.4996
0202-05-12_20:39:05.040000      1355.19        2.46799400e+00        5.96623706e-09  49.9544  49.4996
0202-05-12_20:39:05.246000      1355.40        2.57393100e+00        3.92096706e-09  49.9544  49.4996
0202-05-12_20:39:05.440000      1355.59        2.67351800e+00        8.84037059e-10  49.9544  49.4996
0202-05-12_20:39:05.645000      1355.80        2.76406400e+00        4.29282706e-09  49.9544  49.4996
0202-05-12_20:39:05.848000      1356.00        2.87172800e+00        1.50381706e-09  49.9441  49.4889
0202-05-12_20:39:06.062000      1356.22        2.97221100e+00        5.22250706e-09  49.9441  49.4889
0202-05-12_20:39:06.260000      1356.41        3.06700900e+00        5.03656706e-09  49.9441  49.4889
0202-05-12_20:39:06.470000      1356.62        3.16410700e+00        9.18909706e-09  49.9441  49.4889
0202-05-12_20:39:06.715000      1356.87        3.26751600e+00        4.04491706e-09  49.9441  49.4889
0202-05-12_20:39:06.938000      1357.09        3.36819400e+00        7.60077059e-10  49.9551  49.5067
0202-05-12_20:39:07.137000      1357.29        3.46521300e+00       -1.03728294e-09  49.9551  49.5067
0202-05-12_20:39:07.344000      1357.50        3.56416400e+00       -1.84300294e-09  49.9551  49.5067
0202-05-12_20:39:07.547000      1357.70        3.66738400e+00       -1.09926294e-09  49.9551  49.5067
0202-05-12_20:39:07.770000      1357.92        3.76424500e+00       -6.65412941e-10  49.9551  49.5067
0202-05-12_20:39:08.008000      1358.16        3.86715000e+00        1.56579706e-09  49.9551  49.5026
0202-05-12_20:39:08.227000      1358.38        3.95799400e+00        1.02427271e-08  49.9551  49.5026
0202-05-12_20:39:08.438000      1358.59        4.06495000e+00        3.53438571e-08  49.9551  49.5026
0202-05-12_20:39:08.630000      1358.78        4.15895800e+00        6.06309271e-08  49.9551  49.5026
0202-05-12_20:39:08.840000      1358.99        4.25740200e+00        1.34570797e-07  49.9581  49.4987
0202-05-12_20:39:09.035000      1359.19        4.36098800e+00        2.31752457e-07  49.9581  49.4987
0202-05-12_20:39:09.250000      1359.40        4.46199200e+00        3.88247147e-07  49.9581  49.4987
0202-05-12_20:39:09.450000      1359.60        4.55802900e+00        7.24416357e-07  49.9581  49.4987
0202-05-12_20:39:09.660000      1359.81        4.65979700e+00        2.08694286e-06  49.9581  49.4987
0202-05-12_20:39:09.887000      1360.04        4.76062900e+00        3.31076238e-06  49.9540  49.4921
0202-05-12_20:39:10.117000      1360.27        4.85733400e+00        5.14096992e-06  49.9540  49.4921
0202-05-12_20:39:10.332000      1360.49        4.95474400e+00        7.61203470e-06  49.9540  49.4921
0202-05-12_20:39:10.543000      1360.70        5.05662400e+00        1.06094170e-05  49.9540  49.4921
0202-05-12_20:39:10.758000      1360.91        5.15833500e+00        1.58297039e-05  49.9540  49.4921
0202-05-12_20:39:10.980000      1361.14        5.23938100e+00        1.97033317e-05  49.9515  49.4846
0202-05-12_20:39:11.207000      1361.36        5.35331500e+00        3.04478451e-05  49.9515  49.4846

File: data/IcT/IcT/f37/150keV/Ic_2024-05-12_20-46-32438573_f37-beamOnSet1-60K.txt
# Ic = 2.34 A, n = 24.42 , Tavg = 60.06 K, f37-beamOnSet1-60K
#datetime                        t_s     iHTS_A                vHTS_V                tHTS_K  tTAR_K
0202-05-12_20:46:26.150000      1796.30        1.89720600e-02       -1.15481412e-09  60.0432  59.4590
0202-05-12_20:46:26.340000      1796.49        8.62299300e-02       -1.09283412e-09  60.0432  59.4590
0202-05-12_20:46:26.550000      1796.70        1.94689700e-01        1.32431588e-09  60.0432  59.4590
0202-05-12_20:46:26.758000      1796.91        2.94418000e-01        1.51024588e-09  60.0432  59.4590
0202-05-12_20:46:27.004000      1797.16        3.91923100e-01        8.47558824e-11  60.0795  59.4666
0202-05-12_20:46:27.220000      1797.37        4.91382900e-01       -1.03085412e-09  60.0795  59.4666
0202-05-12_20:46:27.434000      1797.59        5.89875000e-01       -2.64228412e-09  60.0795  59.4666
0202-05-12_20:46:27.633000      1797.79        6.89118200e-01       -3.57195412e-09  60.0795  59.4666
0202-05-12_20:46:27.830000      1797.98        7.82319200e-01        3.05970588e-09  60.0795  59.4666
0202-05-12_20:46:28.030000      1798.18        8.88019900e-01        5.97267588e-09  60.0818  59.4833
0202-05-12_20:46:28.246000      1798.40        9.86781900e-01        1.57222588e-09  60.0818  59.4833
0202-05-12_20:46:28.440000      1798.59        1.08117600e+00       -1.01184118e-10  60.0818  59.4833
0202-05-12_20:46:28.652000      1798.80        1.18463400e+00       -4.56360412e-09  60.0818  59.4833
0202-05-12_20:46:28.844000      1799.00        1.27948400e+00       -1.71261412e-09  60.0881  59.4523
0202-05-12_20:46:29.080000      1799.23        1.38385500e+00       -3.49094118e-10  60.0881  59.4523
0202-05-12_20:46:29.290000      1799.44        1.48084200e+00        2.87376588e-09  60.0881  59.4523
0202-05-12_20:46:29.520000      1799.67        1.57893800e+00        1.07640588e-09  60.0881  59.4523
0202-05-12_20:46:29.727000      1799.88        1.68227300e+00       -4.12975412e-09  60.0881  59.4523
0202-05-12_20:46:29.970000      1800.12        1.77510600e+00       -6.17503412e-09  60.0537  59.4534
0202-05-12_20:46:30.195000      1800.35        1.87925200e+00       -2.39437412e-09  60.0537  59.4534
0202-05-12_20:46:30.418000      1800.57        1.97414600e+00       -2.70426412e-09  60.0537  59.4534
0202-05-12_20:46:30.617000      1800.77        2.07771400e+00       -1.63164118e-10  60.0537  59.4534
0202-05-12_20:46:30.816000      1800.97        2.17615300e+00        1.15507059e-08  60.0710  59.4503
0202-05-12_20:46:31.020000      1801.17        2.26936100e+00        5.59890159e-08  60.0710  59.4503
0202-05-12_20:46:31.240000      1801.39        2.37104700e+00        1.49823876e-07  60.0710  59.4503
0202-05-12_20:46:31.445000      1801.60        2.47073400e+00        4.80353376e-07  60.0710  59.4503
0202-05-12_20:46:31.652000      1801.80        2.56984800e+00        2.80583728e-06  60.0710  59.4503
0202-05-12_20:46:31.850000      1802.01        2.67163200e+00        6.53351349e-06  60.0562  59.4447
0202-05-12_20:46:32.070000      1802.22        2.76741100e+00        1.31633167e-05  60.0562  59.4447
0202-05-12_20:46:32.266000      1802.42        2.87056800e+00        2.10097509e-05  60.0562  59.4447

File: data/IcT/IcT/f37/150keV/Ic_2024-05-12_20-49-10436707_f37-beamOnSet1-70K.txt
# Ic = 0.53 A, n = 14.53 , Tavg = 70.94 K, f37-beamOnSet1-70K
#datetime                        t_s     iHTS_A                vHTS_V                tHTS_K  tTAR_K
0202-05-12_20:49:07.110000      1957.26        5.30206800e-02       -8.32277000e-09  70.8951  70.7975
0202-05-12_20:49:07.312000      1957.47        4.84316500e-02       -8.07486000e-09  70.8951  70.7975
0202-05-12_20:49:07.508000      1957.66        1.00527200e-01       -1.12977200e-08  70.8951  70.7975
0202-05-12_20:49:07.707000      1957.86        1.50110000e-01       -1.25372800e-08  70.8951  70.7975
0202-05-12_20:49:07.945000      1958.10        2.01806300e-01       -2.04704700e-08  70.9600  70.8418
0202-05-12_20:49:08.145000      1958.30        2.50065300e-01       -2.01607000e-08  70.9600  70.8418
0202-05-12_20:49:08.340000      1958.49        2.96317700e-01       -2.12144100e-08  70.9600  70.8418
0202-05-12_20:49:08.535000      1958.69        3.49026300e-01       -2.04707600e-08  70.9600  70.8418
0202-05-12_20:49:08.760000      1958.91        3.99339300e-01       -2.22061400e-08  70.9600  70.8418
0202-05-12_20:49:09.004000      1959.16        4.48344800e-01       -2.03468000e-08  70.8955  70.7557
0202-05-12_20:49:09.215000      1959.37        4.93252600e-01       -2.22681200e-08  70.8955  70.7557
0202-05-12_20:49:09.410000      1959.56        5.46378100e-01       -9.81053000e-09  70.8955  70.7557
0202-05-12_20:49:09.625000      1959.78        5.96182100e-01        1.69182120e-07  70.8955  70.7557
0202-05-12_20:49:09.824000      1959.98        6.44122000e-01        2.89559713e-06  70.8955  70.7557
0202-05-12_20:49:10.050000      1960.20        6.98075400e-01        1.01129424e-05  70.9388  70.7734
0202-05-12_20:49:10.254000      1960.41        7.42922300e-01        2.30682161e-05  70.9388  70.7734

File: data/IcT/IcT/f37/150keV/Ic_2024-05-12_20-50-20057705_f37-beamOnSet1-70K.txt
# Ic = 0.54 A, n = 17.68 , Tavg = 71.10 K, f37-beamOnSet1-70K
#datetime                        t_s     iHTS_A                vHTS_V                tHTS_K  tTAR_K
0202-05-12_20:50:05.105000      2015.26        5.24877100e-02       -4.05513957e-09  71.0902  70.3333
0202-05-12_20:50:05.310000      2015.46        1.52589700e-02        6.29520543e-09  71.0902  70.3333
0202-05-12_20:50:05.500000      2015.65        2.51716900e-02        3.44421243e-09  71.0902  70.3333
0202-05-12_20:50:05.720000      2015.87        3.46287800e-02       -4.24107357e-09  71.0902  70.3333
0202-05-12_20:50:05.940000      2016.09        4.54780100e-02       -5.10876757e-09  71.1312  70.3598
0202-05-12_20:50:06.140000      2016.30        5.46842700e-02       -1.69997057e-09  71.1312  70.3598
0202-05-12_20:50:06.336000      2016.49        6.45539500e-02        1.83278143e-09  71.1312  70.3598
0202-05-12_20:50:06.543000      2016.69        7.49861300e-02        7.16289943e-09  71.1312  70.3598
0202-05-12_20:50:06.770000      2016.92        8.45901500e-02        8.71226643e-09  71.1312  70.3598
0202-05-12_20:50:07.016000      2017.17        9.53755600e-02        1.10052844e-08  71.1193  70.3448
0202-05-12_20:50:07.207000      2017.36        1.04044600e-01        1.27405004e-08  71.1193  70.3448
0202-05-12_20:50:07.410000      2017.56        1.14775000e-01        1.49097334e-08  71.1193  70.3448
0202-05-12_20:50:07.613000      2017.76        1.24681800e-01        9.57961843e-09  71.1193  70.3448
0202-05-12_20:50:07.812000      2017.97        1.34021700e-01        1.18108294e-08  71.1193  70.3448
0202-05-12_20:50:08.020000      2018.17        1.44951600e-01        1.09431364e-08  71.0933  70.3398
0202-05-12_20:50:08.210000      2018.37        1.54362700e-01        1.61492954e-08  71.0933  70.3398
0202-05-12_20:50:08.406000      2018.56        1.63525900e-01        1.40420404e-08  71.0933  70.3398
0202-05-12_20:50:08.613000      2018.77        1.74295000e-01        1.46618214e-08  71.0933  70.3398
0202-05-12_20:50:08.832000      2018.98        1.84498700e-01        1.29884134e-08  71.0933  70.3398
0202-05-12_20:50:09.050000      2019.20        1.94068500e-01        1.85044634e-08  71.1166  70.3267
0202-05-12_20:50:09.250000      2019.40        2.04104400e-01        1.86903974e-08  71.1166  70.3267
0202-05-12_20:50:09.445000      2019.60        2.13475400e-01        1.70169894e-08  71.1166  70.3267
0202-05-12_20:50:09.637000      2019.79        2.24177300e-01        1.84424854e-08  71.1166  70.3267
0202-05-12_20:50:09.848000      2020.00        2.33825800e-01        1.38561064e-08  71.1104  70.3295
0202-05-12_20:50:10.043000      2020.19        2.43079600e-01        1.67690764e-08  71.1104  70.3295
0202-05-12_20:50:10.234000      2020.39        2.53709200e-01        1.13769824e-08  71.1104  70.3295
0202-05-12_20:50:10.440000      2020.59        2.63506100e-01        1.36081934e-08  71.1104  70.3295
0202-05-12_20:50:10.633000      2020.79        2.73179900e-01        1.23066544e-08  71.1104  70.3295
0202-05-12_20:50:10.840000      2020.99        2.83591300e-01        1.19967634e-08  71.1228  70.3252
0202-05-12_20:50:11.035000      2021.19        2.93472800e-01        9.39368343e-09  71.1228  70.3252
0202-05-12_20:50:11.234000      2021.39        3.02699200e-01        1.05712674e-08  71.1228  70.3252
0202-05-12_20:50:11.426000      2021.58        3.13272300e-01        1.14389604e-08  71.1228  70.3252
0202-05-12_20:50:11.633000      2021.78        3.22907500e-01        1.47237994e-08  71.1228  70.3252
0202-05-12_20:50:11.836000      2021.99        3.32686700e-01        1.59013834e-08  71.1228  70.3252
0202-05-12_20:50:12.043000      2022.20        3.42669100e-01        1.93101784e-08  71.0795  70.2835
0202-05-12_20:50:12.240000      2022.39        3.52532900e-01        1.81325944e-08  71.0795  70.2835
0202-05-12_20:50:12.430000      2022.58        3.62459000e-01        1.91862224e-08  71.0795  70.2835
0202-05-12_20:50:12.637000      2022.79        3.72278200e-01        2.03638064e-08  71.0795  70.2835
0202-05-12_20:50:12.844000      2023.00        3.82499400e-01        2.55079384e-08  71.1284  70.3071
0202-05-12_20:50:13.050000      2023.21        3.92333500e-01        2.94744864e-08  71.1284  70.3071
0202-05-12_20:50:13.258000      2023.41        4.02154200e-01        2.76151194e-08  71.1284  70.3071
0202-05-12_20:50:13.457000      2023.61        4.12694700e-01        2.86687474e-08  71.1284  70.3071
0202-05-12_20:50:13.652000      2023.80        4.22347700e-01        3.25113884e-08  71.1284  70.3071
0202-05-12_20:50:13.848000      2024.00        4.31974000e-01        3.50524904e-08  71.1284  70.3071
0202-05-12_20:50:14.055000      2024.21        4.42407600e-01        3.45566654e-08  71.0889  70.2989
0202-05-12_20:50:14.250000      2024.40        4.52351500e-01        3.12718264e-08  71.0889  70.2989
0202-05-12_20:50:14.453000      2024.61        4.62280300e-01        3.41847964e-08  71.0889  70.2989
0202-05-12_20:50:14.645000      2024.80        4.71594900e-01        4.01966714e-08  71.0889  70.2989
0202-05-12_20:50:14.844000      2025.00        4.81856400e-01        4.78819534e-08  71.0889  70.2989
0202-05-12_20:50:15.070000      2025.22        4.91856700e-01        5.81083384e-08  71.1063  70.3210
0202-05-12_20:50:15.312000      2025.47        5.01864400e-01        6.85206564e-08  71.1063  70.3210
0202-05-12_20:50:15.520000      2025.67        5.10969700e-01        8.97791364e-08  71.1063  70.3210
0202-05-12_20:50:15.740000      2025.89        5.21633400e-01        1.06575196e-07  71.1063  70.3210
0202-05-12_20:50:15.957000      2026.11        5.31319400e-01        1.42274576e-07  71.1277  70.3032
0202-05-12_20:50:16.164000      2026.32        5.41643200e-01        1.98302766e-07  71.1277  70.3032
0202-05-12_20:50:16.360000      2026.51        5.51610800e-01        2.58483486e-07  71.1277  70.3032
0202-05-12_20:50:16.550000      2026.70        5.60587000e-01        3.31183786e-07  71.1277  70.3032
0202-05-12_20:50:16.770000      2026.92        5.71212200e-01        4.89413836e-07  71.1277  70.3032
0202-05-12_20:50:17             2027.15        5.81386100e-01        6.98589876e-07  71.0682  70.2602
0202-05-12_20:50:17.210000      2027.36        5.91289100e-01        9.02373826e-07  71.0682  70.2602
0202-05-12_20:50:17.426000      2027.58        6.01198800e-01        1.22726295e-06  71.0682  70.2602
0202-05-12_20:50:17.640000      2027.79        6.11170900e-01        1.54886723e-06  71.0682  70.2602
0202-05-12_20:50:17.836000      2027.99        6.21061400e-01        3.03472985e-06  71.0636  70.2464
0202-05-12_20:50:18.060000      2028.21        6.30898400e-01        3.11610708e-06  71.0636  70.2464
0202-05-12_20:50:18.250000      2028.40        6.40880900e-01        4.44361567e-06  71.0636  70.2464
0202-05-12_20:50:18.440000      2028.60        6.50712000e-01        6.08591095e-06  71.0636  70.2464
0202-05-12_20:50:18.656000      2028.81        6.60071100e-01        7.65334210e-06  71.0636  70.2464
0202-05-12_20:50:18.850000      2029.01        6.70544900e-01        9.09185426e-06  71.0988  70.2833
0202-05-12_20:50:19.055000      2029.21        6.80742500e-01        1.08978348e-05  71.0988  70.2833
0202-05-12_20:50:19.246000      2029.40        6.89898300e-01        1.33336369e-05  71.0988  70.2833
0202-05-12_20:50:19.440000      2029.59        7.00335000e-01        1.56757901e-05  71.0988  70.2833
0202-05-12_20:50:19.640000      2029.79        7.10130400e-01        1.91440856e-05  71.0988  70.2833
0202-05-12_20:50:19.848000      2030.00        7.19905100e-01        2.16365976e-05  71.0988  70.2833

File: data/IcT/IcT/f37/150keV/Ic_2024-05-12_20-50-58982347_f37-beamOnSet1-70K.txt
# Ic = 0.56 A, n = 17.52 , Tavg = 71.01 K, f37-beamOnSet1-70K
#datetime                        t_s     iHTS_A                vHTS_V                tHTS_K  tTAR_K
0202-05-12_20:50:43.582000      2053.73        1.78774100e-02       -2.03701333e-09  70.9959  70.1181
0202-05-12_20:50:43.790000      2053.94        1.56185100e-02       -1.47921333e-09  70.9959  70.1181
0202-05-12_20:50:43.984000      2054.14        2.46184800e-02       -4.20624333e-09  71.0557  70.1660
0202-05-12_20:50:44.180000      2054.33        3.51174500e-02       -7.35473333e-10  71.0557  70.1660
0202-05-12_20:50:44.370000      2054.53        4.45834400e-02       -1.47921333e-09  71.0557  70.1660
0202-05-12_20:50:44.566000      2054.72        5.39786700e-02        5.04086667e-10  71.0557  70.1660
0202-05-12_20:50:44.785000      2054.94        6.46290200e-02        5.33837667e-09  71.0557  70.1660
0202-05-12_20:50:44.996000      2055.15        7.47881100e-02        7.87947667e-09  71.0211  70.1559
0202-05-12_20:50:45.190000      2055.34        8.45346000e-02        1.20939867e-08  71.0211  70.1559
0202-05-12_20:50:45.400000      2055.55        9.43271000e-02        1.22179467e-08  71.0211  70.1559
0202-05-12_20:50:45.598000      2055.75        1.03760400e-01        7.32167667e-09  71.0211  70.1559
0202-05-12_20:50:45.793000      2055.95        1.14452300e-01        9.18101667e-09  71.0127  70.1459
0202-05-12_20:50:46.010000      2056.16        1.24184000e-01        8.31332667e-09  71.0127  70.1459
0202-05-12_20:50:46.240000      2056.39        1.34480500e-01        1.16601467e-08  71.0127  70.1459
0202-05-12_20:50:46.445000      2056.60        1.44267100e-01        1.23418967e-08  71.0127  70.1459
0202-05-12_20:50:46.680000      2056.83        1.54160500e-01        1.64324567e-08  71.0127  70.1459
0202-05-12_20:50:46.887000      2057.04        1.63494400e-01        1.85397067e-08  71.0290  70.1510
0202-05-12_20:50:47.090000      2057.24        1.73908700e-01        1.68662967e-08  71.0290  70.1510
0202-05-12_20:50:47.293000      2057.44        1.83925300e-01        1.55027867e-08  71.0290  70.1510
0202-05-12_20:50:47.492000      2057.64        1.93691100e-01        1.86016867e-08  71.0290  70.1510
0202-05-12_20:50:47.734000      2057.89        2.03187000e-01        1.56887167e-08  71.0290  70.1510
0202-05-12_20:50:47.945000      2058.10        2.13009200e-01        1.98412467e-08  71.0440  70.1844
0202-05-12_20:50:48.150000      2058.30        2.23242500e-01        2.31880667e-08  71.0440  70.1844
0202-05-12_20:50:48.375000      2058.53        2.33924000e-01        2.28162167e-08  71.0440  70.1844
0202-05-12_20:50:48.570000      2058.72        2.43333600e-01        2.25063367e-08  71.0440  70.1844
0202-05-12_20:50:48.790000      2058.94        2.53555000e-01        1.84157867e-08  71.0440  70.1844
0202-05-12_20:50:48.990000      2059.14        2.62874000e-01        2.01511767e-08  70.9990  70.1273
0202-05-12_20:50:49.190000      2059.34        2.73166400e-01        2.39318367e-08  70.9990  70.1273
0202-05-12_20:50:49.390000      2059.54        2.83079100e-01        2.25683167e-08  70.9990  70.1273
0202-05-12_20:50:49.586000      2059.74        2.92646000e-01        2.29401867e-08  70.9990  70.1273
0202-05-12_20:50:49.805000      2059.96        3.03339400e-01        2.38698567e-08  70.9990  70.1273
0202-05-12_20:50:50.020000      2060.17        3.12851400e-01        2.52333767e-08  71.0477  70.1606
0202-05-12_20:50:50.223000      2060.37        3.22934800e-01        2.42417267e-08  71.0477  70.1606
0202-05-12_20:50:50.426000      2060.58        3.32990000e-01        2.44276667e-08  71.0477  70.1606
0202-05-12_20:50:50.625000      2060.78        3.42178400e-01        2.49234867e-08  71.0477  70.1606
0202-05-12_20:50:50.836000      2060.99        3.52723500e-01        2.41797467e-08  71.0477  70.1606
0202-05-12_20:50:51.035000      2061.19        3.62284400e-01        1.97793067e-08  71.0003  70.1257
0202-05-12_20:50:51.240000      2061.39        3.72085800e-01        1.87256767e-08  71.0003  70.1257
0202-05-12_20:50:51.440000      2061.59        3.82310200e-01        2.11428267e-08  71.0003  70.1257
0202-05-12_20:50:51.645000      2061.80        3.92208100e-01        2.25063467e-08  71.0003  70.1257
0202-05-12_20:50:51.860000      2062.01        4.01457400e-01        2.82703067e-08  71.0003  70.1257
0202-05-12_20:50:52.074000      2062.23        4.12309600e-01        3.31045967e-08  70.9987  70.1301
0202-05-12_20:50:52.293000      2062.45        4.21696900e-01        2.96957967e-08  70.9987  70.1301
0202-05-12_20:50:52.504000      2062.66        4.32228600e-01        2.80843667e-08  70.9987  70.1301
0202-05-12_20:50:52.707000      2062.86        4.42169500e-01        2.90760167e-08  70.9987  70.1301
0202-05-12_20:50:52.926000      2063.08        4.51702200e-01        2.96338267e-08  71.0263  70.1351
0202-05-12_20:50:53.137000      2063.29        4.62184900e-01        3.43441567e-08  71.0263  70.1351
0202-05-12_20:50:53.340000      2063.49        4.71946200e-01        3.71331667e-08  71.0263  70.1351
0202-05-12_20:50:53.543000      2063.69        4.81458200e-01        4.07898767e-08  71.0263  70.1351
0202-05-12_20:50:53.758000      2063.91        4.91646900e-01        4.22153767e-08  71.0263  70.1351
0202-05-12_20:50:53.965000      2064.12        5.01249500e-01        5.18839567e-08  71.0017  70.1134
0202-05-12_20:50:54.156000      2064.31        5.11728600e-01        5.94451867e-08  71.0017  70.1134
0202-05-12_20:50:54.350000      2064.50        5.21291100e-01        6.91756067e-08  71.0017  70.1134
0202-05-12_20:50:54.555000      2064.71        5.31024200e-01        9.35327967e-08  71.0017  70.1134
0202-05-12_20:50:54.766000      2064.92        5.41349500e-01        1.16216727e-07  71.0017  70.1134
0202-05-12_20:50:54.977000      2065.13        5.51710400e-01        1.78194787e-07  70.9695  70.1161
0202-05-12_20:50:55.180000      2065.33        5.60087000e-01        2.23872617e-07  70.9695  70.1161
0202-05-12_20:50:55.383000      2065.53        5.71056500e-01        3.26136427e-07  70.9695  70.1161
0202-05-12_20:50:55.574000      2065.73        5.81172500e-01        4.23627917e-07  70.9695  70.1161
0202-05-12_20:50:55.797000      2065.95        5.90511300e-01        6.13342777e-07  70.9695  70.1161
0202-05-12_20:50:56.010000      2066.17        6.01222500e-01        7.91405747e-07  71.0260  70.1541
0202-05-12_20:50:56.215000      2066.37        6.10556400e-01        1.09844508e-06  71.0260  70.1541
0202-05-12_20:50:56.406000      2066.56        6.20233100e-01        1.39327473e-06  71.0260  70.1541
0202-05-12_20:50:56.610000      2066.76        6.30858200e-01        1.78020378e-06  71.0260  70.1541
0202-05-12_20:50:56.812000      2066.96        6.40583900e-01        2.82087743e-06  70.9868  70.1108
0202-05-12_20:50:57.016000      2067.17        6.50199800e-01        4.15303391e-06  70.9868  70.1108
0202-05-12_20:50:57.207000      2067.36        6.60745400e-01        5.58367353e-06  70.9868  70.1108
0202-05-12_20:50:57.400000      2067.55        6.69982800e-01        5.71996329e-06  70.9868  70.1108
0202-05-12_20:50:57.594000      2067.75        6.79690700e-01        8.44086217e-06  70.9868  70.1108
0202-05-12_20:50:57.790000      2067.94        6.89812700e-01        9.63840229e-06  71.0089  70.1323
0202-05-12_20:50:57.980000      2068.13        7.00273100e-01        1.20566623e-05  71.0089  70.1323
0202-05-12_20:50:58.170000      2068.33        7.09078600e-01        1.44992176e-05  71.0089  70.1323
0202-05-12_20:50:58.367000      2068.52        7.20080700e-01        1.73892545e-05  71.0089  70.1323
0202-05-12_20:50:58.570000      2068.72        7.29905900e-01        1.95715019e-05  71.0089  70.1323
0202-05-12_20:50:58.790000      2068.94        7.39489200e-01        2.33261327e-05  71.0089  70.1323
