Repository: shortlab/2024-Beam-On-Not

# 2024-Beam-On-Not
Data repository for Alexis' paper disproving the beam-on effect as a temperature artifact

File: data/IcT/IcT/f37/150keV/Ic_2024-05-12_23-01-18422794_f37-beamOnSet1-26K.txt
# Ic = 10.24 A, n = 25.24 , Tavg = 26.03 K, f37-beamOnSet1-26K
#datetime                        t_s     iHTS_A                vHTS_V                tHTS_K  tTAR_K
0202-05-12_23:01:01.473000      3733.44        4.06648300e-01        2.77179167e-09  26.0243  25.8393
0202-05-12_23:01:01.875000      3733.84        5.92270800e-01        6.73839167e-09  26.0243  25.8393
0202-05-12_23:01:02.280000      3734.25        1.00654500e+00       -2.18644833e-09  26.0243  25.8393
0202-05-12_23:01:02.695000      3734.66        1.18674700e+00        5.31289167e-09  25.9960  25.8133
0202-05-12_23:01:03.086000      3735.06        1.57619000e+00        4.13531167e-09  25.9960  25.8133
0202-05-12_23:01:03.484000      3735.45        1.77793100e+00        4.13531167e-09  26.0133  25.7813
0202-05-12_23:01:03.875000      3735.84        2.16623800e+00        1.02091517e-08  26.0133  25.7813
0202-05-12_23:01:04.300000      3736.27        2.37144300e+00        2.92841667e-10  26.0133  25.7813
0202-05-12_23:01:04.707000      3736.67        2.76021100e+00        6.67775167e-09  25.9788  25.7715
0202-05-12_23:01:05.098000      3737.07        2.96770500e+00        8.52151667e-10  25.9788  25.7715
0202-05-12_23:01:05.504000      3737.47        3.35606900e+00        1.59589167e-09  26.0200  25.8363
0202-05-12_23:01:05.906000      3737.87        3.56155700e+00        1.90578167e-09  26.0200  25.8363
0202-05-12_23:01:06.300000      3738.27        3.95016900e+00        8.59941167e-09  26.0053  25.8445
0202-05-12_23:01:06.695000      3738.66        4.34158000e+00        1.02728117e-08  26.0053  25.8445
0202-05-12_23:01:07.090000      3739.06        4.54790500e+00        8.66138167e-09  26.0053  25.8445
0202-05-12_23:01:07.490000      3739.46        4.93730900e+00        9.40512167e-09  26.0221  25.8254
0202-05-12_23:01:07.890000      3739.86        5.14336800e+00       -4.60191833e-09  26.0221  25.8254
0202-05-12_23:01:08.305000      3740.27        5.53530700e+00        9.14131667e-10  26.0221  25.8254
0202-05-12_23:01:08.715000      3740.68        5.73700200e+00       -2.63448333e-10  26.0008  25.8059
0202-05-12_23:01:09.117000      3741.08        6.12469900e+00        4.50885167e-09  26.0008  25.8059
0202-05-12_23:01:09.516000      3741.48        6.32853400e+00        3.33127167e-09  26.0203  25.8642
0202-05-12_23:01:09.918000      3741.89        6.71756900e+00       -2.63448333e-10  26.0203  25.8642
0202-05-12_23:01:10.324000      3742.29        6.92308800e+00       -7.26735833e-09  25.9888  25.7813
0202-05-12_23:01:10.723000      3742.69        7.31311600e+00       -2.99178833e-09  25.9888  25.7813
0202-05-12_23:01:11.113000      3743.08        7.51706800e+00       -5.74648333e-10  25.9888  25.7813
0202-05-12_23:01:11.516000      3743.48        7.90783900e+00        7.42051167e-09  26.0180  25.8317
0202-05-12_23:01:11.906000      3743.87        8.09151400e+00        7.97832167e-09  26.0180  25.8317
0202-05-12_23:01:12.336000      3744.30        8.50128200e+00        1.30605117e-08  26.0180  25.8317
0202-05-12_23:01:12.742000      3744.71        8.68586400e+00        7.04864167e-09  26.0010  25.8302
0202-05-12_23:01:13.145000      3745.11        9.09758300e+00       -4.23134833e-09  26.0010  25.8302
0202-05-12_23:01:13.543000      3745.51        9.28068500e+00        7.91634167e-09  26.0166  25.7858
0202-05-12_23:01:13.940000      3745.91        9.67006000e+00        3.94011717e-08  26.0166  25.7858
0202-05-12_23:01:14.350000      3746.32        9.87440900e+00        6.69194117e-08  25.9885  25.8144
0202-05-12_23:01:14.760000      3746.73        1.02648900e+01        1.99366432e-07  25.9885  25.8144
0202-05-12_23:01:15.164000      3747.13        1.04735600e+01        3.51336522e-07  25.9885  25.8144
0202-05-12_23:01:15.586000      3747.55        1.08608500e+01        8.31976042e-07  26.0170  25.7713
0202-05-12_23:01:15.977000      3747.95        1.10658000e+01        1.47059751e-06  26.0170  25.7713
0202-05-12_23:01:16.370000      3748.34        1.14570400e+01        3.80970912e-06  25.9971  25.8046
0202-05-12_23:01:16.773000      3748.74        1.16634500e+01        5.91187921e-06  25.9971  25.8046
0202-05-12_23:01:17.176000      3749.14        1.20520100e+01        1.26853937e-05  25.9971  25.8046
0202-05-12_23:01:17.594000      3749.56        1.22590500e+01        1.82178603e-05  26.0322  25.8545
0202-05-12_23:01:17.990000      3749.96        1.26465800e+01        3.86795258e-05  26.0322  25.8545

File: data/IcT/IcT/f37/150keV/Ic_2024-05-12_23-30-22694595_f37-beamOnSet1-35K.txt
# Ic =  nan A, n =  nan , Tavg = 34.97 K, f37-beamOnSet1-35K
#datetime                        t_s     iHTS_A                vHTS_V                tHTS_K  tTAR_K
0202-05-12_23:30:10.190000      5482.16        4.11067200e-01        5.19814846e-09  34.9699  34.7918
0202-05-12_23:30:10.600000      5482.57        5.98098300e-01        4.95022846e-09  34.9836  34.8050
0202-05-12_23:30:10.996000      5482.96        1.00611600e+00        8.79282846e-09  34.9836  34.8050
0202-05-12_23:30:11.400000      5483.37        1.18737300e+00        3.33863846e-09  34.9771  34.7984
0202-05-12_23:30:11.805000      5483.77        1.57664900e+00        5.13598846e-09  34.9771  34.7984
0202-05-12_23:30:12.230000      5484.20        1.77984200e+00        4.57818846e-09  34.9771  34.7984
0202-05-12_23:30:12.630000      5484.60        2.17187200e+00        1.22634585e-08  34.9800  34.8094
0202-05-12_23:30:13.035000      5485.00        2.37456500e+00        5.87971846e-09  34.9800  34.8094
0202-05-12_23:30:13.465000      5485.43        2.76912000e+00        1.23874085e-08  34.9686  34.7894
0202-05-12_23:30:13.860000      5485.83        2.97238500e+00        4.20631846e-09  34.9686  34.7894
0202-05-12_23:30:14.285000      5486.25        3.36132900e+00        1.07759885e-08  34.9686  34.7894
0202-05-12_23:30:14.688000      5486.66        3.56946500e+00        8.66872846e-09  34.9771  34.8066
0202-05-12_23:30:15.094000      5487.06        3.96221000e+00        9.72235846e-09  34.9771  34.8066
0202-05-12_23:30:15.496000      5487.47        4.34903500e+00        9.78433846e-09  34.9729  34.8024
0202-05-12_23:30:15.890000      5487.86        4.54790300e+00        7.18125846e-09  34.9729  34.8024
0202-05-12_23:30:16.293000      5488.26        4.93877000e+00        1.12718085e-08  34.9729  34.8024
0202-05-12_23:30:16.688000      5488.66        5.14163200e+00        2.39718462e-10  34.9789  34.7969
0202-05-12_23:30:17.094000      5489.06        5.53253200e+00        4.51579846e-09  34.9789  34.7969
0202-05-12_23:30:17.496000      5489.46        5.73651400e+00       -6.90761538e-10  34.9672  34.7866
0202-05-12_23:30:17.900000      5489.87        6.12629500e+00        5.75494846e-09  34.9672  34.7866
0202-05-12_23:30:18.300000      5490.27        6.33138000e+00       -1.37252154e-09  34.9756  34.8213
0202-05-12_23:30:18.695000      5490.66        6.71931300e+00        1.05272485e-08  34.9756  34.8213
0202-05-12_23:30:19.086000      5491.06        6.92570900e+00        1.84604385e-08  34.9756  34.8213
0202-05-12_23:30:19.492000      5491.46        7.31512600e+00        7.14516185e-08  34.9651  34.7810
0202-05-12_23:30:19.887000      5491.85        7.52077100e+00        1.94477938e-07  34.9651  34.7810
0202-05-12_23:30:20.293000      5492.26        7.90994700e+00        5.45149428e-07  34.9651  34.7810
0202-05-12_23:30:20.703000      5492.67        8.09702800e+00        1.03142876e-06  34.9776  34.8048
0202-05-12_23:30:21.110000      5493.08        8.50482200e+00        3.42049445e-06  34.9776  34.8048
0202-05-12_23:30:21.520000      5493.49        8.68915900e+00        5.41240515e-06  34.9685  34.7963
0202-05-12_23:30:21.914000      5493.88        9.09957300e+00        1.38674426e-05  34.9685  34.7963
0202-05-12_23:30:22.316000      5494.29        9.28315500e+00        2.05216474e-05  34.9685  34.7963

File: data/IcT/IcT/f37/150keV/Ic_2024-05-12_23-41-39058265_f37-beamOnSet1-40K.txt
# Ic = 6.26 A, n = 21.94 , Tavg = 39.97 K, f37-beamOnSet1-40K
#datetime                        t_s     iHTS_A                vHTS_V                tHTS_K  tTAR_K
0202-05-12_23:41:28.562000      6160.53        3.96962600e-01       -1.91253808e-08  39.9696  39.6237
0202-05-12_23:41:28.965000      6160.93        5.81059800e-01       -2.04889008e-08  39.9696  39.6237
0202-05-12_23:41:29.367000      6161.34        9.90819900e-01       -9.33285083e-09  39.9605  39.6326
0202-05-12_23:41:29.760000      6161.73        1.17634800e+00       -1.59645008e-08  39.9605  39.6326
0202-05-12_23:41:30.160000      6162.13        1.56652100e+00       -1.02003408e-08  39.9605  39.6326
0202-05-12_23:41:30.574000      6162.54        1.76811100e+00       -3.87828083e-09  39.9507  39.6253
0202-05-12_23:41:30.980000      6162.95        2.15811800e+00       -1.08818008e-08  39.9507  39.6253
0202-05-12_23:41:31.383000      6163.35        2.36463300e+00       -2.02404808e-08  39.9572  39.6343
0202-05-12_23:41:31.785000      6163.75        2.75162800e+00       -1.67697108e-08  39.9572  39.6343
0202-05-12_23:41:32.190000      6164.16        2.95553300e+00       -1.77613608e-08  39.9572  39.6343
0202-05-12_23:41:32.594000      6164.56        3.34317300e+00       -1.34229008e-08  39.9591  39.6286
0202-05-12_23:41:32.996000      6164.97        3.55026600e+00       -6.91521083e-09  39.9591  39.6286
0202-05-12_23:41:33.402000      6165.37        3.94034000e+00        3.98199167e-10  39.9669  39.6467
0202-05-12_23:41:33.793000      6165.76        4.33022000e+00       -1.06338908e-08  39.9669  39.6467
0202-05-12_23:41:34.203000      6166.17        4.53367800e+00       -1.47864208e-08  39.9669  39.6467
0202-05-12_23:41:34.600000      6166.57        4.92242000e+00       -9.14642083e-09  39.9656  39.6316
0202-05-12_23:41:35             6166.97        5.12895500e+00       -1.03240008e-08  39.9656  39.6316
0202-05-12_23:41:35.400000      6167.37        5.51929100e+00       -3.75433083e-09  39.9532  39.6212
0202-05-12_23:41:35.797000      6167.76        5.72062100e+00        7.89753917e-09  39.9532  39.6212
0202-05-12_23:41:36.203000      6168.17        6.11491700e+00        6.83259892e-08  39.9532  39.6212
0202-05-12_23:41:36.664000      6168.63        6.31868200e+00        2.34179099e-07  39.9556  39.6370
0202-05-12_23:41:37.055000      6169.02        6.70572800e+00        7.54422599e-07  39.9556  39.6370
0202-05-12_23:41:37.473000      6169.44        6.91042300e+00        2.25255530e-06  39.9549  39.6306
0202-05-12_23:41:37.867000      6169.83        7.29934600e+00        6.39008390e-06  39.9549  39.6306
0202-05-12_23:41:38.280000      6170.25        7.50507600e+00        1.14634804e-05  39.9549  39.6306
0202-05-12_23:41:38.676000      6170.64        7.89435800e+00        2.84228965e-05  39.9683  39.6516

File: data/IcT/IcT/f37/150keV/Ic_2024-05-12_23-52-39685676_f37-beamOnSet1-45K.txt
# Ic = 5.14 A, n = 23.07 , Tavg = 44.95 K, f37-beamOnSet1-45K
#datetime                        t_s     iHTS_A                vHTS_V                tHTS_K  tTAR_K
0202-05-12_23:52:15.980000      6807.95        1.76897400e-02        3.60711733e-09  44.9440  44.5798
0202-05-12_23:52:16.188000      6808.16        5.05595200e-02        6.21019733e-09  44.9440  44.5798
0202-05-12_23:52:16.400000      6808.37        9.85826000e-02        4.66074733e-09  44.9593  44.5682
0202-05-12_23:52:16.590000      6808.56        1.49719900e-01        1.37591733e-09  44.9593  44.5682
0202-05-12_23:52:16.785000      6808.75        1.99626400e-01        8.18107333e-10  44.9593  44.5682
0202-05-12_23:52:16.977000      6808.94        2.47403100e-01        3.66909733e-09  44.9593  44.5682
0202-05-12_23:52:17.176000      6809.14        2.96773800e-01        1.49986733e-09  44.9593  44.5682
0202-05-12_23:52:17.380000      6809.35        3.48557700e-01        3.48316733e-09  44.9444  44.5591
0202-05-12_23:52:17.570000      6809.54        3.97601900e-01        1.25195733e-09  44.9444  44.5591
0202-05-12_23:52:17.760000      6809.73        4.43174700e-01        1.31393733e-09  44.9444  44.5591
0202-05-12_23:52:17.970000      6809.94        4.96644600e-01       -4.21452667e-10  44.9444  44.5591
0202-05-12_23:52:18.160000      6810.13        5.46269100e-01        1.56184733e-09  44.9444  44.5591
0202-05-12_23:52:18.355000      6810.32        5.92481500e-01        2.98733733e-09  44.9601  44.5707
0202-05-12_23:52:18.562000      6810.53        6.45003100e-01        8.18107333e-10  44.9601  44.5707
0202-05-12_23:52:18.754000      6810.72        6.94960000e-01        1.62382733e-09  44.9601  44.5707
0202-05-12_23:52:18.945000      6810.92        7.39471600e-01       -1.10321267e-09  44.9601  44.5707
0202-05-12_23:52:19.152000      6811.12        7.93713300e-01       -2.65266267e-09  44.9601  44.5707
0202-05-12_23:52:19.348000      6811.31        8.43322900e-01       -4.94584267e-09  44.9453  44.5564
0202-05-12_23:52:19.540000      6811.51        8.88989200e-01       -3.08650267e-09  44.9453  44.5564
0202-05-12_23:52:19.746000      6811.71        9.41921500e-01       -1.66101267e-09  44.9453  44.5564
0202-05-12_23:52:19.938000      6811.91        9.92013500e-01       -2.15683267e-09  44.9453  44.5564
0202-05-12_23:52:20.130000      6812.10        1.03682800e+00        1.87182733e-09  44.9453  44.5564
0202-05-12_23:52:20.340000      6812.31        1.09087100e+00        3.48351733e-09  44.9615  44.5607
0202-05-12_23:52:20.540000      6812.51        1.14105300e+00        3.91771733e-09  44.9615  44.5607
0202-05-12_23:52:20.730000      6812.70        1.18659300e+00       -5.44522667e-10  44.9615  44.5607
0202-05-12_23:52:20.934000      6812.90        1.23974400e+00       -6.49442267e-09  44.9615  44.5607
0202-05-12_23:52:21.137000      6813.10        1.28971000e+00       -8.41574267e-09  44.9615  44.5607
0202-05-12_23:52:21.332000      6813.30        1.33596400e+00       -7.67200267e-09  44.9480  44.5706
0202-05-12_23:52:21.540000      6813.51        1.38869600e+00        3.23613733e-09  44.9480  44.5706
0202-05-12_23:52:21.734000      6813.70        1.43822800e+00        1.00492733e-09  44.9480  44.5706
0202-05-12_23:52:21.926000      6813.89        1.48287900e+00        7.38866733e-09  44.9480  44.5706
0202-05-12_23:52:22.130000      6814.10        1.53733300e+00        5.52931733e-09  44.9480  44.5706
0202-05-12_23:52:22.330000      6814.29        1.58707700e+00        1.04255873e-08  44.9545  44.5620
0202-05-12_23:52:22.520000      6814.49        1.63290900e+00        5.59129733e-09  44.9545  44.5620
0202-05-12_23:52:22.727000      6814.69        1.68626900e+00        1.06690733e-09  44.9545  44.5620
0202-05-12_23:52:22.918000      6814.88        1.73605500e+00       -1.28826267e-09  44.9545  44.5620
0202-05-12_23:52:23.120000      6815.09        1.78397600e+00        1.25283733e-09  44.9545  44.5620
0202-05-12_23:52:23.316000      6815.28        1.83365400e+00        6.58294733e-09  44.9591  44.5679
0202-05-12_23:52:23.510000      6815.48        1.88494100e+00        1.06734973e-08  44.9591  44.5679
0202-05-12_23:52:23.715000      6815.68        1.93274000e+00        1.27807573e-08  44.9591  44.5679
0202-05-12_23:52:23.910000      6815.88        1.98279000e+00        1.22229473e-08  44.9591  44.5679
0202-05-12_23:52:24.100000      6816.07        2.03352300e+00        1.30906473e-08  44.9591  44.5679
0202-05-12_23:52:24.297000      6816.26        2.08318300e+00        1.68093273e-08  44.9596  44.5600
0202-05-12_23:52:24.492000      6816.46        2.12872900e+00        1.91025173e-08  44.9596  44.5600
0202-05-12_23:52:24.684000      6816.65        2.18239600e+00        1.99082273e-08  44.9596  44.5600
0202-05-12_23:52:24.880000      6816.85        2.23193600e+00        1.12312973e-08  44.9596  44.5600
0202-05-12_23:52:25.082000      6817.05        2.27678000e+00        8.50426733e-09  44.9596  44.5600
0202-05-12_23:52:25.285000      6817.25        2.33157600e+00        4.97151733e-09  44.9484  44.5704
0202-05-12_23:52:25.496000      6817.46        2.38219500e+00        7.82250733e-09  44.9484  44.5704
0202-05-12_23:52:25.688000      6817.66        2.42932900e+00        9.18602733e-09  44.9484  44.5704
0202-05-12_23:52:25.883000      6817.85        2.48048600e+00        6.21107733e-09  44.9484  44.5704
0202-05-12_23:52:26.074000      6818.04        2.53007700e+00        7.26470733e-09  44.9484  44.5704
0202-05-12_23:52:26.277000      6818.25        2.57690200e+00        4.04131733e-09  44.9484  44.5704
0202-05-12_23:52:26.473000      6818.44        2.62926500e+00        7.13981733e-09  44.9597  44.5708
0202-05-12_23:52:26.664000      6818.63        2.67888200e+00        3.85457733e-09  44.9597  44.5708
0202-05-12_23:52:26.870000      6818.84        2.72405800e+00        5.58996733e-09  44.9597  44.5708
0202-05-12_23:52:27.062000      6819.03        2.77773500e+00        8.31699733e-09  44.9597  44.5708
0202-05-12_23:52:27.260000      6819.23        2.82863100e+00        1.29033673e-08  44.9597  44.5708
0202-05-12_23:52:27.457000      6819.42        2.87478800e+00        1.48246873e-08  44.9416  44.5642
0202-05-12_23:52:27.650000      6819.62        2.92693700e+00        1.81714973e-08  44.9416  44.5642
0202-05-12_23:52:27.840000      6819.81        2.97652600e+00        2.02787473e-08  44.9416  44.5642
0202-05-12_23:52:28.047000      6820.02        3.02459300e+00        2.26339173e-08  44.9416  44.5642
0202-05-12_23:52:28.290000      6820.26        3.07547500e+00        2.07745773e-08  44.9416  44.5642
0202-05-12_23:52:28.484000      6820.45        3.12436600e+00        1.30893073e-08  44.9581  44.5487
0202-05-12_23:52:28.684000      6820.65        3.17312100e+00        1.32752373e-08  44.9581  44.5487
0202-05-12_23:52:28.875000      6820.84        3.22481500e+00        1.11679873e-08  44.9581  44.5487
0202-05-12_23:52:29.070000      6821.04        3.27439800e+00        1.92871073e-08  44.9581  44.5487
0202-05-12_23:52:29.280000      6821.25        3.32084900e+00        1.78616073e-08  44.9581  44.5487
0202-05-12_23:52:29.477000      6821.44        3.37404500e+00        1.81095173e-08  44.9433  44.5525
0202-05-12_23:52:29.668000      6821.64        3.42372200e+00        1.23455673e-08  44.9433  44.5525
0202-05-12_23:52:29.870000      6821.84        3.47166100e+00        1.24695273e-08  44.9433  44.5525
0202-05-12_23:52:30.070000      6822.04        3.52109100e+00        1.22835873e-08  44.9433  44.5525
0202-05-12_23:52:30.297000      6822.27        3.57424900e+00        1.42668873e-08  44.9433  44.5525
0202-05-12_23:52:30.496000      6822.46        3.62081900e+00        1.76756773e-08  44.9610  44.5650
0202-05-12_23:52:30.695000      6822.66        3.67216600e+00        1.50106173e-08  44.9610  44.5650
0202-05-12_23:52:30.900000      6822.87        3.72023900e+00        8.25501733e-09  44.9610  44.5650
0202-05-12_23:52:31.100000      6823.07        3.76888400e+00        6.02380733e-09  44.9610  44.5650
0202-05-12_23:52:31.305000      6823.27        3.82098600e+00        5.89985733e-09  44.9494  44.5596
0202-05-12_23:52:31.500000      6823.47        3.86931900e+00        2.30512733e-09  44.9494  44.5596
0202-05-12_23:52:31.703000      6823.67        3.91787600e+00        1.12754733e-09  44.9494  44.5596
0202-05-12_23:52:31.906000      6823.87        3.96992900e+00        6.31727333e-10  44.9494  44.5596
0202-05-12_23:52:32.098000      6824.06        4.01973100e+00        7.51126733e-09  44.9494  44.5596
0202-05-12_23:52:32.305000      6824.27        4.06537000e+00        1.21595673e-08  44.9400  44.5451
0202-05-12_23:52:32.504000      6824.47        4.11889300e+00        1.74896073e-08  44.9400  44.5451
0202-05-12_23:52:32.700000      6824.67        4.16875500e+00        1.82952873e-08  44.9400  44.5451
0202-05-12_23:52:32.902000      6824.87        4.21403000e+00        1.15396873e-08  44.9400  44.5451
0202-05-12_23:52:33.100000      6825.07        4.26769300e+00        7.82100733e-09  44.9400  44.5451
0202-05-12_23:52:33.300000      6825.27        4.31785900e+00        3.60650733e-09  44.9511  44.5574
0202-05-12_23:52:33.504000      6825.47        4.36444400e+00        3.85441733e-09  44.9511  44.5574
0202-05-12_23:52:33.707000      6825.67        4.41732700e+00        8.00693733e-09  44.9511  44.5574
0202-05-12_23:52:33.900000      6825.87        4.46681400e+00        1.01141973e-08  44.9511  44.5574
0202-05-12_23:52:34.100000      6826.07        4.51199800e+00        1.68697973e-08  44.9511  44.5574
0202-05-12_23:52:34.312000      6826.28        4.56598000e+00        2.08983673e-08  44.9528  44.5637
0202-05-12_23:52:34.508000      6826.48        4.61458700e+00        2.59185873e-08  44.9528  44.5637
0202-05-12_23:52:34.707000      6826.68        4.66298700e+00        3.11247373e-08  44.9528  44.5637
0202-05-12_23:52:34.900000      6826.87        4.71498100e+00        3.36658373e-08  44.9528  44.5637
0202-05-12_23:52:35.100000      6827.07        4.76500100e+00        4.00495673e-08  44.9528  44.5637
0202-05-12_23:52:35.312000      6827.28        4.81329100e+00        4.90983573e-08  44.9446  44.5625
0202-05-12_23:52:35.516000      6827.49        4.86375300e+00        5.53581373e-08  44.9446  44.5625
0202-05-12_23:52:35.723000      6827.69        4.91371900e+00        7.39515373e-08  44.9446  44.5625
0202-05-12_23:52:35.920000      6827.89        4.96035600e+00        8.75866973e-08  44.9446  44.5625
0202-05-12_23:52:36.125000      6828.09        5.01311600e+00        1.12315917e-07  44.9446  44.5625
0202-05-12_23:52:36.324000      6828.29        5.06305100e+00        1.38470627e-07  44.9611  44.5540
0202-05-12_23:52:36.530000      6828.50        5.10995300e+00        1.85573907e-07  44.9611  44.5540
0202-05-12_23:52:36.723000      6828.69        5.16202500e+00        2.35404227e-07  44.9611  44.5540
0202-05-12_23:52:36.914000      6828.88        5.21202800e+00        2.87837607e-07  44.9611  44.5540
0202-05-12_23:52:37.120000      6829.09        5.25609000e+00        3.74606817e-07  44.9611  44.5540
0202-05-12_23:52:37.320000      6829.29        5.31121500e+00        4.53876677e-07  44.9403  44.5667
0202-05-12_23:52:37.510000      6829.48        5.36118700e+00        5.45170267e-07  44.9403  44.5667
0202-05-12_23:52:37.720000      6829.68        5.40577800e+00        6.97016367e-07  44.9403  44.5667
0202-05-12_23:52:37.910000      6829.88        5.46017600e+00        8.40681377e-07  44.9403  44.5667
0202-05-12_23:52:38.100000      6830.07        5.50977100e+00        1.00851790e-06  44.9403  44.5667
0202-05-12_23:52:38.316000      6830.28        5.55799000e+00        1.28741933e-06  44.9515  44.5667
0202-05-12_23:52:38.510000      6830.48        5.60959600e+00        1.52374180e-06  44.9515  44.5667
0202-05-12_23:52:38.703000      6830.67        5.65893400e+00        1.80208528e-06  44.9515  44.5667
0202-05-12_23:52:38.906000      6830.88        5.70420400e+00        2.23748086e-06  44.9515  44.5667
0202-05-12_23:52:39.100000      6831.07        5.75801900e+00        2.63953227e-06  44.9515  44.5667
0202-05-12_23:52:39.300000      6831.27        5.80788900e+00        3.09816960e-06  44.9486  44.5589
0202-05-12_23:52:39.504000      6831.47        5.85419400e+00        4.24178800e-06  44.9486  44.5589

File: data/IcT/IcT/f37/150keV/Ic_2024-05-12_23-53-05439290_f37-beamOnSet1-45K.txt
# Ic = 5.16 A, n = 23.82 , Tavg = 44.95 K, f37-beamOnSet1-45K
#datetime                        t_s     iHTS_A                vHTS_V                tHTS_K  tTAR_K
0202-05-12_23:52:41.460000      6833.43        2.49429100e-02       -1.32341300e-08  44.9428  44.5719
0202-05-12_23:52:41.656000      6833.62        5.06441600e-02       -1.13128100e-08  44.9428  44.5719
0202-05-12_23:52:41.860000      6833.83        9.98603600e-02       -1.05071000e-08  44.9428  44.5719
0202-05-12_23:52:42.060000      6834.03        1.48503800e-01       -1.33435000e-09  44.9428  44.5719
0202-05-12_23:52:42.266000      6834.24        1.97469300e-01       -2.88380000e-09  44.9428  44.5719
0202-05-12_23:52:42.470000      6834.44        2.48595800e-01       -1.21039000e-09  44.9438  44.5461
0202-05-12_23:52:42.660000      6834.63        2.95091600e-01        5.86970000e-10  44.9438  44.5461
0202-05-12_23:52:42.855000      6834.82        3.47778000e-01        3.31400000e-09  44.9438  44.5461
0202-05-12_23:52:43.060000      6835.03        3.97412800e-01        5.23532000e-09  44.9438  44.5461
0202-05-12_23:52:43.258000      6835.23        4.44831800e-01        5.42125000e-09  44.9438  44.5461
0202-05-12_23:52:43.453000      6835.42        4.94679300e-01        2.57026000e-09  44.9474  44.5617
0202-05-12_23:52:43.660000      6835.63        5.45480700e-01        1.14477000e-09  44.9474  44.5617
0202-05-12_23:52:43.850000      6835.82        5.95182400e-01       -5.23897000e-09  44.9474  44.5617
0202-05-12_23:52:44.047000      6836.01        6.40211900e-01       -5.23897000e-09  44.9474  44.5617
0202-05-12_23:52:44.266000      6836.23        6.94792000e-01       -9.08190000e-09  44.9474  44.5617
0202-05-12_23:52:44.460000      6836.43        7.42573200e-01       -7.65663000e-09  44.9549  44.5666
0202-05-12_23:52:44.652000      6836.62        7.91066700e-01       -4.06213000e-09  44.9549  44.5666
0202-05-12_23:52:44.860000      6836.83        8.42770500e-01       -5.17774000e-09  44.9549  44.5666
0202-05-12_23:52:45.050000      6837.02        8.92533300e-01       -6.53340000e-10  44.9549  44.5666
0202-05-12_23:52:45.290000      6837.26        9.37648900e-01       -3.44235000e-09  44.9549  44.5666
0202-05-12_23:52:45.496000      6837.46        9.91513600e-01       -1.64499000e-09  44.9415  44.5586
0202-05-12_23:52:45.688000      6837.66        1.03944900e+00       -2.01686000e-09  44.9415  44.5586
0202-05-12_23:52:45.880000      6837.85        1.08787400e+00        3.62314000e-09  44.9415  44.5586
0202-05-12_23:52:46.086000      6838.05        1.14040000e+00        4.55281000e-09  44.9415  44.5586
0202-05-12_23:52:46.285000      6838.25        1.19047300e+00        6.59808000e-09  44.9599  44.5636
0202-05-12_23:52:46.480000      6838.45        1.23688600e+00       -9.55400000e-11  44.9599  44.5636
0202-05-12_23:52:46.676000      6838.64        1.28907700e+00        2.69347000e-09  44.9599  44.5636
0202-05-12_23:52:46.867000      6838.84        1.33859300e+00        1.88776000e-09  44.9599  44.5636
0202-05-12_23:52:47.070000      6839.04        1.38402900e+00        6.41215000e-09  44.9599  44.5636
0202-05-12_23:52:47.293000      6839.26        1.43978000e+00        8.76731000e-09  44.9599  44.5636
0202-05-12_23:52:47.492000      6839.46        1.48622700e+00        1.19281900e-08  44.9486  44.5625
0202-05-12_23:52:47.688000      6839.65        1.53497400e+00        1.24240100e-08  44.9486  44.5625
0202-05-12_23:52:47.887000      6839.86        1.58702700e+00        1.43453300e-08  44.9486  44.5625
0202-05-12_23:52:48.090000      6840.06        1.63475400e+00        1.72583000e-08  44.9486  44.5625
0202-05-12_23:52:48.293000      6840.26        1.68451000e+00        1.60187400e-08  44.9573  44.5665
0202-05-12_23:52:48.496000      6840.46        1.73593900e+00        1.31057700e-08  44.9573  44.5665
0202-05-12_23:52:48.688000      6840.66        1.78361500e+00        1.50890700e-08  44.9573  44.5665
0202-05-12_23:52:48.883000      6840.85        1.83244400e+00        1.55848900e-08  44.9573  44.5665
0202-05-12_23:52:49.086000      6841.05        1.88483400e+00        1.93035700e-08  44.9573  44.5665
0202-05-12_23:52:49.285000      6841.25        1.93491100e+00        1.38495100e-08  44.9474  44.5512
0202-05-12_23:52:49.477000      6841.44        1.98051000e+00        1.62046700e-08  44.9474  44.5512
0202-05-12_23:52:49.684000      6841.65        2.03338400e+00        9.69698000e-09  44.9474  44.5512
0202-05-12_23:52:49.875000      6841.84        2.08344900e+00        1.05646700e-08  44.9474  44.5512
0202-05-12_23:52:50.066000      6842.04        2.12888400e+00        9.94481000e-09  44.9474  44.5512
0202-05-12_23:52:50.290000      6842.26        2.18351900e+00        1.21757000e-08  44.9474  44.5512
0202-05-12_23:52:50.484000      6842.45        2.23143500e+00        1.08119400e-08  44.9580  44.5542
0202-05-12_23:52:50.676000      6842.64        2.27989900e+00        1.15555100e-08  44.9580  44.5542
0202-05-12_23:52:50.870000      6842.84        2.33134300e+00        1.25471600e-08  44.9580  44.5542
0202-05-12_23:52:51.066000      6843.03        2.38102800e+00        9.13837000e-09  44.9580  44.5542
0202-05-12_23:52:51.277000      6843.25        2.42702500e+00        3.56035000e-09  44.9580  44.5542
0202-05-12_23:52:51.473000      6843.44        2.48009700e+00       -2.01766000e-09  44.9526  44.5576
0202-05-12_23:52:51.668000      6843.63        2.53011300e+00        2.69266000e-09  44.9526  44.5576
0202-05-12_23:52:51.860000      6843.83        2.57472400e+00        4.49002000e-09  44.9526  44.5576
0202-05-12_23:52:52.062000      6844.03        2.62893600e+00        5.79156000e-09  44.9526  44.5576
0202-05-12_23:52:52.270000      6844.24        2.67874500e+00        5.04782000e-09  44.9526  44.5576
0202-05-12_23:52:52.473000      6844.44        2.72672300e+00        8.39464000e-09  44.9480  44.5566
0202-05-12_23:52:52.668000      6844.64        2.77821300e+00        1.04399100e-08  44.9480  44.5566
0202-05-12_23:52:52.870000      6844.84        2.82810600e+00        9.94408000e-09  44.9480  44.5566
0202-05-12_23:52:53.074000      6845.04        2.87440300e+00        5.41969000e-09  44.9480  44.5566
0202-05-12_23:52:53.290000      6845.26        2.92828800e+00        8.02277000e-09  44.9480  44.5566
0202-05-12_23:52:53.484000      6845.45        2.97599900e+00        1.13695800e-08  44.9480  44.5452
0202-05-12_23:52:53.680000      6845.65        3.02435900e+00        1.22992500e-08  44.9480  44.5452
0202-05-12_23:52:53.883000      6845.85        3.07624700e+00        1.00680400e-08  44.9480  44.5452
0202-05-12_23:52:54.074000      6846.04        3.12585500e+00        9.88211000e-09  44.9480  44.5452
0202-05-12_23:52:54.277000      6846.24        3.17463700e+00        9.44826000e-09  44.9480  44.5452
0202-05-12_23:52:54.480000      6846.45        3.22312200e+00        1.16174900e-08  44.9479  44.5475
0202-05-12_23:52:54.676000      6846.64        3.27491500e+00        1.05638600e-08  44.9479  44.5475
0202-05-12_23:52:54.867000      6846.84        3.32292900e+00        1.16794700e-08  44.9479  44.5475
0202-05-12_23:52:55.070000      6847.04        3.37121200e+00        6.41134000e-09  44.9479  44.5475
0202-05-12_23:52:55.280000      6847.25        3.42434500e+00        3.25046000e-09  44.9479  44.5475
0202-05-12_23:52:55.484000      6847.45        3.47346100e+00        2.50673000e-09  44.9443  44.5401
0202-05-12_23:52:55.680000      6847.65        3.52115800e+00        4.73794000e-09  44.9443  44.5401
0202-05-12_23:52:55.870000      6847.84        3.57254700e+00        6.96914000e-09  44.9443  44.5401
0202-05-12_23:52:56.062000      6848.03        3.62275500e+00        6.78325000e-09  44.9443  44.5401
0202-05-12_23:52:56.273000      6848.24        3.67153800e+00        4.49024000e-09  44.9443  44.5401
0202-05-12_23:52:56.473000      6848.44        3.72208900e+00        7.96113000e-09  44.9556  44.5616
0202-05-12_23:52:56.664000      6848.63        3.77171500e+00        4.67639000e-09  44.9556  44.5616
0202-05-12_23:52:56.860000      6848.83        3.81699300e+00        8.27111000e-09  44.9556  44.5616
0202-05-12_23:52:57.055000      6849.02        3.87041100e+00        3.00298000e-09  44.9556  44.5616
0202-05-12_23:52:57.290000      6849.26        3.92130600e+00        6.47375000e-09  44.9556  44.5616
0202-05-12_23:52:57.490000      6849.46        3.97011900e+00        5.48210000e-09  44.9469  44.5590
0202-05-12_23:52:57.695000      6849.66        4.01994800e+00        7.34144000e-09  44.9469  44.5590
0202-05-12_23:52:57.887000      6849.86        4.06798300e+00        3.80870000e-09  44.9469  44.5590
0202-05-12_23:52:58.080000      6850.05        4.11661900e+00        2.38320000e-09  44.9469  44.5590
0202-05-12_23:52:58.297000      6850.26        4.16961900e+00        5.35814000e-09  44.9469  44.5590
0202-05-12_23:52:58.490000      6850.46        4.21720800e+00        9.26276000e-09  44.9523  44.5618
0202-05-12_23:52:58.684000      6850.65        4.26583000e+00        9.01485000e-09  44.9523  44.5618
0202-05-12_23:52:58.875000      6850.84        4.31775600e+00        1.13080300e-08  44.9523  44.5618
0202-05-12_23:52:59.070000      6851.04        4.36743200e+00        1.03783600e-08  44.9523  44.5618
0202-05-12_23:52:59.280000      6851.25        4.41322900e+00        1.08741900e-08  44.9523  44.5618
0202-05-12_23:52:59.510000      6851.48        4.46863500e+00       -3.39400000e-11  44.9432  44.5414
0202-05-12_23:52:59.703000      6851.67        4.51510700e+00       -7.15700000e-10  44.9432  44.5414
0202-05-12_23:52:59.895000      6851.86        4.56352700e+00        3.18892000e-09  44.9432  44.5414
0202-05-12_23:53:00.100000      6852.07        4.61568500e+00        1.00684700e-08  44.9432  44.5414
0202-05-12_23:53:00.300000      6852.27        4.66564000e+00        1.75058300e-08  44.9416  44.5513
0202-05-12_23:53:00.496000      6852.47        4.71178500e+00        2.01089100e-08  44.9416  44.5513
0202-05-12_23:53:00.703000      6852.67        4.76454000e+00        3.09550500e-08  44.9416  44.5513
0202-05-12_23:53:00.900000      6852.87        4.81438200e+00        3.62851600e-08  44.9416  44.5513
0202-05-12_23:53:01.090000      6853.06        4.85938100e+00        4.26688900e-08  44.9416  44.5513
0202-05-12_23:53:01.305000      6853.27        4.91374400e+00        6.00847100e-08  44.9338  44.5656
0202-05-12_23:53:01.504000      6853.47        4.96296500e+00        7.69427200e-08  44.9338  44.5656
0202-05-12_23:53:01.707000      6853.68        5.01119100e+00        9.97506200e-08  44.9338  44.5656
0202-05-12_23:53:01.902000      6853.87        5.06289300e+00        1.32227080e-07  44.9338  44.5656
0202-05-12_23:53:02.094000      6854.06        5.11215000e+00        1.67554390e-07  44.9338  44.5656
0202-05-12_23:53:02.290000      6854.26        5.15809800e+00        2.08025800e-07  44.9338  44.5656
0202-05-12_23:53:02.484000      6854.45        5.21174900e+00        2.77936670e-07  44.9443  44.5536
0202-05-12_23:53:02.680000      6854.65        5.26136100e+00        3.41154130e-07  44.9443  44.5536
0202-05-12_23:53:02.870000      6854.84        5.30657400e+00        4.14598010e-07  44.9443  44.5536
0202-05-12_23:53:03.080000      6855.05        5.36058700e+00        5.07317050e-07  44.9443  44.5536
0202-05-12_23:53:03.277000      6855.24        5.41044800e+00        6.64369210e-07  44.9443  44.5536
0202-05-12_23:53:03.473000      6855.44        5.45700200e+00        8.06980510e-07  44.9344  44.5449
0202-05-12_23:53:03.676000      6855.64        5.50960900e+00        1.03493547e-06  44.9344  44.5449
0202-05-12_23:53:03.867000      6855.84        5.55960100e+00        1.23345089e-06  44.9344  44.5449
0202-05-12_23:53:04.062000      6856.03        5.60482200e+00        1.46227354e-06  44.9344  44.5449
0202-05-12_23:53:04.273000      6856.24        5.65867500e+00        1.84449164e-06  44.9344  44.5449
0202-05-12_23:53:04.470000      6856.44        5.70707500e+00        2.17619771e-06  44.9473  44.5512
0202-05-12_23:53:04.660000      6856.63        5.75582800e+00        2.56157670e-06  44.9473  44.5512
0202-05-12_23:53:04.855000      6856.82        5.80741500e+00        3.79611577e-06  44.9473  44.5512
0202-05-12_23:53:05.047000      6857.02        5.85704700e+00        3.96506770e-06  44.9473  44.5512

File: data/IcT/IcT/f37/150keV/Ic_2024-05-12_23-53-30855968_f37-beamOnSet1-45K.txt
# Ic = 5.16 A, n = 23.87 , Tavg = 44.95 K, f37-beamOnSet1-45K
#datetime                        t_s     iHTS_A                vHTS_V                tHTS_K  tTAR_K
0202-05-12_23:53:06.990000      6858.95        1.82330000e-02        8.06402111e-09  44.9490  44.5586
0202-05-12_23:53:07.223000      6859.19        5.14188600e-02        3.29172111e-09  44.9490  44.5586
0202-05-12_23:53:07.430000      6859.40        1.00684100e-01        8.93171111e-09  44.9302  44.5538
0202-05-12_23:53:07.620000      6859.59        1.49746100e-01        1.27123711e-08  44.9302  44.5538
0202-05-12_23:53:07.830000      6859.80        1.94708800e-01        1.15967611e-08  44.9302  44.5538
0202-05-12_23:53:08.020000      6859.99        2.48569000e-01        9.73764111e-09  44.9302  44.5538
0202-05-12_23:53:08.234000      6860.20        2.98452200e-01        1.02957711e-08  44.9302  44.5538
0202-05-12_23:53:08.465000      6860.43        3.49087300e-01        1.02343411e-08  44.9534  44.5586
0202-05-12_23:53:08.660000      6860.63        3.95799900e-01        9.80049111e-09  44.9534  44.5586
0202-05-12_23:53:08.850000      6860.82        4.44483300e-01        8.74687111e-09  44.9534  44.5586
0202-05-12_23:53:09.055000      6861.02        4.96478000e-01        4.34643111e-09  44.9534  44.5586
0202-05-12_23:53:09.293000      6861.26        5.47190300e-01        1.86731111e-09  44.9534  44.5586
0202-05-12_23:53:09.490000      6861.46        5.95694200e-01        2.30116111e-09  44.9303  44.5477
0202-05-12_23:53:09.684000      6861.65        6.44535500e-01       -1.78938889e-09  44.9303  44.5477
0202-05-12_23:53:09.887000      6861.86        6.90333800e-01        1.68138111e-09  44.9303  44.5477
0202-05-12_23:53:10.080000      6862.05        7.44275600e-01       -5.40088889e-11  44.9303  44.5477
0202-05-12_23:53:10.277000      6862.25        7.93465200e-01        4.47039111e-09  44.9303  44.5477
0202-05-12_23:53:10.484000      6862.45        8.39837900e-01        4.84225111e-09  44.9460  44.5620
0202-05-12_23:53:10.676000      6862.64        8.92596900e-01        8.12709111e-09  44.9460  44.5620
0202-05-12_23:53:10.870000      6862.84        9.42164900e-01        2.61105111e-09  44.9460  44.5620
0202-05-12_23:53:11.062000      6863.03        9.88083400e-01       -6.11808889e-10  44.9460  44.5620
0202-05-12_23:53:11.273000      6863.24        1.04101700e+00       -4.02059889e-09  44.9460  44.5620
0202-05-12_23:53:11.473000      6863.44        1.08963800e+00       -1.47949889e-09  44.9444  44.5488
0202-05-12_23:53:11.664000      6863.63        1.13870600e+00        1.55742111e-09  44.9444  44.5488
0202-05-12_23:53:11.855000      6863.82        1.18973400e+00       -3.63898889e-10  44.9444  44.5488
0202-05-12_23:53:12.062000      6864.03        1.23965000e+00       -2.53312889e-09  44.9444  44.5488
0202-05-12_23:53:12.260000      6864.23        1.28779600e+00       -4.64037889e-09  44.9444  44.5488
0202-05-12_23:53:12.477000      6864.45        1.33832700e+00       -7.36740889e-09  44.9516  44.5569
0202-05-12_23:53:12.670000      6864.64        1.38862400e+00       -7.67729889e-09  44.9516  44.5569
0202-05-12_23:53:12.863000      6864.83        1.43333200e+00       -4.33048889e-09  44.9516  44.5569
0202-05-12_23:53:13.055000      6865.02        1.48784500e+00       -2.71905889e-09  44.9516  44.5569
0202-05-12_23:53:13.273000      6865.24        1.53752100e+00       -5.44608889e-09  44.9516  44.5569
0202-05-12_23:53:13.465000      6865.43        1.58369900e+00       -8.97883889e-09  44.9417  44.5619
0202-05-12_23:53:13.668000      6865.64        1.63643700e+00       -5.81795889e-09  44.9417  44.5619
0202-05-12_23:53:13.863000      6865.83        1.68637700e+00       -2.78103889e-09  44.9417  44.5619
0202-05-12_23:53:14.055000      6866.02        1.73111500e+00       -6.93317889e-09  44.9417  44.5619
0202-05-12_23:53:14.270000      6866.24        1.78541900e+00       -8.17234889e-09  44.9417  44.5619
0202-05-12_23:53:14.465000      6866.43        1.83373300e+00       -9.03952889e-09  44.9476  44.5495
0202-05-12_23:53:14.656000      6866.62        1.88236300e+00       -2.28392889e-09  44.9476  44.5495
0202-05-12_23:53:14.848000      6866.82        1.93414700e+00       -5.69271889e-09  44.9476  44.5495
0202-05-12_23:53:15.055000      6867.02        1.98386500e+00       -5.69271889e-09  44.9476  44.5495
0202-05-12_23:53:15.270000      6867.24        2.03190700e+00       -9.72128889e-09  44.9476  44.5495
0202-05-12_23:53:15.477000      6867.44        2.08369900e+00       -5.69271889e-09  44.9465  44.5575
0202-05-12_23:53:15.668000      6867.64        2.13284800e+00       -4.20524889e-09  44.9465  44.5575
0202-05-12_23:53:15.875000      6867.84        2.17772900e+00        3.72794111e-09  44.9465  44.5575
0202-05-12_23:53:16.066000      6868.04        2.23210100e+00        2.05454111e-09  44.9465  44.5575
0202-05-12_23:53:16.310000      6868.28        2.28400300e+00        1.24882111e-09  44.9465  44.5575
0202-05-12_23:53:16.516000      6868.48        2.33159600e+00       -1.35425889e-09  44.9572  44.5525
0202-05-12_23:53:16.707000      6868.68        2.38119900e+00       -1.35425889e-09  44.9572  44.5525
0202-05-12_23:53:16.910000      6868.88        2.42639200e+00       -1.66414889e-09  44.9572  44.5525
0202-05-12_23:53:17.105000      6869.07        2.48009500e+00        1.55871111e-09  44.9572  44.5525
0202-05-12_23:53:17.300000      6869.27        2.53030400e+00        2.48838111e-09  44.9625  44.5734
0202-05-12_23:53:17.510000      6869.48        2.57849300e+00        4.28574111e-09  44.9625  44.5734
0202-05-12_23:53:17.715000      6869.68        2.62861900e+00        1.80662111e-09  44.9625  44.5734
0202-05-12_23:53:17.918000      6869.89        2.67890700e+00        3.41805111e-09  44.9625  44.5734
0202-05-12_23:53:18.110000      6870.08        2.72620900e+00        1.68267111e-09  44.9625  44.5734
0202-05-12_23:53:18.316000      6870.29        2.77813600e+00        2.17849111e-09  44.9642  44.5743
0202-05-12_23:53:18.510000      6870.48        2.82770400e+00        4.90553111e-09  44.9642  44.5743
0202-05-12_23:53:18.703000      6870.67        2.87270400e+00        9.92575111e-09  44.9642  44.5743
0202-05-12_23:53:18.910000      6870.88        2.92699900e+00        1.43261911e-08  44.9642  44.5743
0202-05-12_23:53:19.100000      6871.07        2.97659700e+00        1.40782811e-08  44.9642  44.5743
0202-05-12_23:53:19.300000      6871.27        3.02219400e+00        9.36794111e-09  44.9521  44.5580
0202-05-12_23:53:19.504000      6871.47        3.07588400e+00        6.70289111e-09  44.9521  44.5580
0202-05-12_23:53:19.695000      6871.66        3.12587100e+00        6.45498111e-09  44.9521  44.5580
0202-05-12_23:53:19.887000      6871.86        3.17048100e+00        7.94242111e-09  44.9521  44.5580
0202-05-12_23:53:20.090000      6872.06        3.22489500e+00        8.56210111e-09  44.9521  44.5580
0202-05-12_23:53:20.297000      6872.27        3.27495600e+00        3.91361111e-09  44.9495  44.5562
0202-05-12_23:53:20.492000      6872.46        3.32279900e+00        7.01245111e-09  44.9495  44.5562
0202-05-12_23:53:20.695000      6872.66        3.37359800e+00        4.84322111e-09  44.9495  44.5562
0202-05-12_23:53:20.900000      6872.87        3.42354300e+00        7.50827111e-09  44.9495  44.5562
0202-05-12_23:53:21.090000      6873.06        3.47026100e+00        6.26871111e-09  44.9495  44.5562
0202-05-12_23:53:21.305000      6873.27        3.52311200e+00        1.04212411e-08  44.9443  44.5613
0202-05-12_23:53:21.496000      6873.47        3.57134400e+00        1.05452011e-08  44.9443  44.5613
0202-05-12_23:53:21.690000      6873.66        3.61994600e+00        8.62388111e-09  44.9443  44.5613
0202-05-12_23:53:21.890000      6873.86        3.67183500e+00        8.87179111e-09  44.9443  44.5613
0202-05-12_23:53:22.094000      6874.06        3.72187000e+00        5.71091111e-09  44.9443  44.5613
0202-05-12_23:53:22.290000      6874.26        3.76890000e+00        7.94212111e-09  44.9564  44.5665
0202-05-12_23:53:22.500000      6874.47        3.82119300e+00        7.88014111e-09  44.9564  44.5665
0202-05-12_23:53:22.690000      6874.66        3.87062600e+00        3.60366111e-09  44.9564  44.5665
0202-05-12_23:53:22.883000      6874.85        3.91547800e+00       -3.62938889e-10  44.9564  44.5665
0202-05-12_23:53:23.090000      6875.06        3.96965500e+00       -1.35457889e-09  44.9564  44.5665
0202-05-12_23:53:23.290000      6875.26        4.01990700e+00        8.93111111e-12  44.9411  44.5616
0202-05-12_23:53:23.484000      6875.45        4.06659300e+00        9.38601111e-10  44.9411  44.5616
0202-05-12_23:53:23.680000      6875.65        4.11900500e+00        2.61201111e-09  44.9411  44.5616
0202-05-12_23:53:23.870000      6875.84        4.16859800e+00        4.90520111e-09  44.9411  44.5616
0202-05-12_23:53:24.062000      6876.03        4.21361800e+00        6.70256111e-09  44.9411  44.5616
0202-05-12_23:53:24.280000      6876.25        4.26759300e+00        3.29377111e-09  44.9546  44.5567
0202-05-12_23:53:24.477000      6876.45        4.31602000e+00        4.90520111e-09  44.9546  44.5567
0202-05-12_23:53:24.668000      6876.64        4.36474600e+00        6.20674111e-09  44.9546  44.5567
0202-05-12_23:53:24.867000      6876.83        4.41696100e+00        8.80981111e-09  44.9546  44.5567
0202-05-12_23:53:25.060000      6877.03        4.46654200e+00        6.70256111e-09  44.9546  44.5567
0202-05-12_23:53:25.258000      6877.22        4.51237700e+00        8.56190111e-09  44.9546  44.5567
0202-05-12_23:53:25.465000      6877.43        4.56647200e+00        1.36441011e-08  44.9539  44.5548
0202-05-12_23:53:25.660000      6877.63        4.61581400e+00        1.57513511e-08  44.9539  44.5548
0202-05-12_23:53:25.850000      6877.82        4.66325600e+00        1.69909111e-08  44.9539  44.5548
0202-05-12_23:53:26.055000      6878.02        4.71259700e+00        2.15773811e-08  44.9539  44.5548
0202-05-12_23:53:26.258000      6878.23        4.76524900e+00        3.06882911e-08  44.9539  44.5548
0202-05-12_23:53:26.450000      6878.42        4.81428300e+00        3.68242111e-08  44.9552  44.5714
0202-05-12_23:53:26.656000      6878.62        4.85972800e+00        4.63068511e-08  44.9552  44.5714
0202-05-12_23:53:26.850000      6878.82        4.91382300e+00        5.52936611e-08  44.9552  44.5714
0202-05-12_23:53:27.043000      6879.01        4.96317600e+00        7.30813611e-08  44.9552  44.5714
0202-05-12_23:53:27.260000      6879.23        5.01062200e+00        1.03636531e-07  44.9552  44.5714
0202-05-12_23:53:27.453000      6879.42        5.06301600e+00        1.35121381e-07  44.9481  44.5648
0202-05-12_23:53:27.650000      6879.61        5.11263700e+00        1.72494131e-07  44.9481  44.5648
0202-05-12_23:53:27.844000      6879.81        5.15774100e+00        2.19287551e-07  44.9481  44.5648
0202-05-12_23:53:28.035000      6880.00        5.21155800e+00        2.69241851e-07  44.9481  44.5648
0202-05-12_23:53:28.273000      6880.24        5.26284100e+00        3.51238801e-07  44.9481  44.5648
0202-05-12_23:53:28.480000      6880.45        5.31170100e+00        4.61559701e-07  44.9467  44.5503
0202-05-12_23:53:28.670000      6880.64        5.36063700e+00        5.25273131e-07  44.9467  44.5503
0202-05-12_23:53:28.875000      6880.84        5.40887500e+00        6.36275791e-07  44.9467  44.5503
0202-05-12_23:53:29.070000      6881.04        5.45802200e+00        8.16507931e-07  44.9467  44.5503
0202-05-12_23:53:29.273000      6881.24        5.51081600e+00        9.85893901e-07  44.9434  44.5661
0202-05-12_23:53:29.484000      6881.45        5.55828400e+00        1.24589177e-06  44.9434  44.5661
0202-05-12_23:53:29.688000      6881.65        5.60831400e+00        1.48568480e-06  44.9434  44.5661
0202-05-12_23:53:29.890000      6881.86        5.65905200e+00        1.85699522e-06  44.9434  44.5661
0202-05-12_23:53:30.082000      6882.05        5.70573800e+00        2.17376497e-06  44.9434  44.5661
0202-05-12_23:53:30.285000      6882.25        5.75822900e+00        2.56094177e-06  44.9434  44.5661
0202-05-12_23:53:30.490000      6882.46        5.80810100e+00        4.04246476e-06  44.9506  44.5489
0202-05-12_23:53:30.680000      6882.65        5.85407200e+00        4.12130083e-06  44.9506  44.5489
