Repository: shortlab/2024-Beam-On-Not

# 2024-Beam-On-Not
Data repository for Alexis' paper disproving the beam-on effect as a temperature artifact

File: data/IcT/IcT/f20/step2-773K/Ic_2023-10-27_03-43-20424216_f20-icvt2-773K.txt
# Ic = 1.86 A, n = 24.86 , Tavg = 77.25 K, 77p3Kstep2beamoff_a
#datetime                        t_s     iHTS_A                vHTS_V                tHTS_K  tTAR_K
0202-10-27_03:42:57.070000      29400.69        4.83141800e-02       -5.53346709e-08  77.3059  76.5025
0202-10-27_03:42:57.330000      29400.95        2.21581700e-02       -5.21737548e-08  77.3059  76.5025
0202-10-27_03:42:57.520000      29401.14        4.20957500e-02       -5.44669678e-08  77.2506  76.4800
0202-10-27_03:42:57.715000      29401.33        6.13130000e-02       -5.12440738e-08  77.2506  76.4800
0202-10-27_03:42:57.906000      29401.53        8.08661900e-02       -4.67816048e-08  77.2506  76.4800
0202-10-27_03:42:58.100000      29401.72        1.01648200e-01       -4.30009018e-08  77.2506  76.4800
0202-10-27_03:42:58.344000      29401.96        1.22948200e-01       -4.25050718e-08  77.2506  76.4800
0202-10-27_03:42:58.535000      29402.16        1.41763800e-01       -4.82690938e-08  77.2883  76.4834
0202-10-27_03:42:58.740000      29402.36        1.61275400e-01       -4.49222428e-08  77.2883  76.4834
0202-10-27_03:42:58.934000      29402.55        1.80125200e-01       -4.03358158e-08  77.2883  76.4834
0202-10-27_03:42:59.137000      29402.76        2.01087300e-01       -3.66170918e-08  77.2883  76.4834
0202-10-27_03:42:59.370000      29402.99        2.21876800e-01       -3.49436658e-08  77.2883  76.4834
0202-10-27_03:42:59.562000      29403.18        2.40484600e-01       -4.13274758e-08  77.2152  76.4716
0202-10-27_03:42:59.758000      29403.38        2.60851100e-01       -4.67816048e-08  77.2152  76.4716
0202-10-27_03:42:59.960000      29403.58        2.78342800e-01       -5.39091599e-08  77.2152  76.4716
0202-10-27_03:43:00.152000      29403.77        3.00252800e-01       -5.40331168e-08  77.2152  76.4716
0202-10-27_03:43:00.348000      29403.97        3.20312100e-01       -5.31654148e-08  77.2152  76.4716
0202-10-27_03:43:00.550000      29404.17        3.38471200e-01       -4.78352428e-08  77.3051  76.4780
0202-10-27_03:43:00.746000      29404.36        3.59735500e-01       -4.72774348e-08  77.3051  76.4780
0202-10-27_03:43:00.938000      29404.56        3.79227900e-01       -4.42404759e-08  77.3051  76.4780
0202-10-27_03:43:01.140000      29404.76        3.98696500e-01       -4.94466898e-08  77.3051  76.4780
0202-10-27_03:43:01.340000      29404.96        4.18665200e-01       -5.18638608e-08  77.2190  76.4720
0202-10-27_03:43:01.530000      29405.15        4.39122200e-01       -5.32273928e-08  77.2190  76.4720
0202-10-27_03:43:01.727000      29405.35        4.58386000e-01       -4.37446468e-08  77.2190  76.4720
0202-10-27_03:43:01.920000      29405.54        4.77894700e-01       -4.10175818e-08  77.2190  76.4720
0202-10-27_03:43:02.113000      29405.73        4.98315200e-01       -4.11415398e-08  77.2190  76.4720
0202-10-27_03:43:02.330000      29405.95        5.18454700e-01       -4.00259218e-08  77.2190  76.4720
0202-10-27_03:43:02.523000      29406.14        5.37528500e-01       -3.98399849e-08  77.2982  76.4680
0202-10-27_03:43:02.720000      29406.34        5.57276100e-01       -3.91582168e-08  77.2982  76.4680
0202-10-27_03:43:02.918000      29406.54        5.77170600e-01       -4.86409618e-08  77.2982  76.4680
0202-10-27_03:43:03.110000      29406.73        5.96900400e-01       -4.67815998e-08  77.2982  76.4680
0202-10-27_03:43:03.340000      29406.96        6.18200400e-01       -5.00044938e-08  77.2982  76.4680
0202-10-27_03:43:03.530000      29407.15        6.36328800e-01       -3.97780018e-08  77.2339  76.4664
0202-10-27_03:43:03.740000      29407.36        6.57431800e-01       -3.73608318e-08  77.2339  76.4664
0202-10-27_03:43:03.934000      29407.55        6.76995400e-01       -4.06457048e-08  77.2339  76.4664
0202-10-27_03:43:04.125000      29407.75        6.95724900e-01       -4.85789828e-08  77.2339  76.4664
0202-10-27_03:43:04.344000      29407.97        7.16636000e-01       -4.41165139e-08  77.2339  76.4664
0202-10-27_03:43:04.540000      29408.16        7.36025900e-01       -4.23811088e-08  77.3388  76.4687
0202-10-27_03:43:04.742000      29408.36        7.55620700e-01       -4.12035128e-08  77.3388  76.4687
0202-10-27_03:43:04.938000      29408.56        7.75941100e-01       -4.38685988e-08  77.3388  76.4687
0202-10-27_03:43:05.140000      29408.76        7.96022700e-01       -4.68435778e-08  77.3388  76.4687
0202-10-27_03:43:05.344000      29408.96        8.15034300e-01       -4.49222378e-08  77.3388  76.4687
0202-10-27_03:43:05.547000      29409.17        8.36190300e-01       -4.81451318e-08  77.2439  76.4530
0202-10-27_03:43:05.742000      29409.36        8.55663300e-01       -4.67196208e-08  77.2439  76.4530
0202-10-27_03:43:05.934000      29409.55        8.73753200e-01       -4.78352378e-08  77.2439  76.4530
0202-10-27_03:43:06.137000      29409.76        8.95502800e-01       -4.98805358e-08  77.2439  76.4530
0202-10-27_03:43:06.336000      29409.96        9.15232600e-01       -5.02524088e-08  77.2439  76.4530
0202-10-27_03:43:06.527000      29410.15        9.33654900e-01       -4.56659818e-08  77.3527  76.4629
0202-10-27_03:43:06.723000      29410.34        9.55116700e-01       -4.22571518e-08  77.3527  76.4629
0202-10-27_03:43:06.914000      29410.54        9.74980500e-01       -4.13894488e-08  77.3527  76.4629
0202-10-27_03:43:07.110000      29410.73        9.93399800e-01       -4.16993429e-08  77.3527  76.4629
0202-10-27_03:43:07.320000      29410.94        1.01475000e+00       -4.26910029e-08  77.3527  76.4629
0202-10-27_03:43:07.510000      29411.13        1.03360900e+00       -3.83524908e-08  77.2682  76.4532
0202-10-27_03:43:07.707000      29411.33        1.05257600e+00       -4.01498748e-08  77.2682  76.4532
0202-10-27_03:43:07.902000      29411.52        1.07375100e+00       -4.21331939e-08  77.2682  76.4532
0202-10-27_03:43:08.094000      29411.72        1.09357000e+00       -4.98805358e-08  77.2682  76.4532
0202-10-27_03:43:08.324000      29411.94        1.11272800e+00       -5.42190479e-08  77.2682  76.4532
0202-10-27_03:43:08.535000      29412.16        1.13368300e+00       -5.23595798e-08  77.3532  76.4503
0202-10-27_03:43:08.740000      29412.36        1.15277600e+00       -5.12438548e-08  77.3532  76.4503
0202-10-27_03:43:08.930000      29412.55        1.17203200e+00       -4.77110158e-08  77.3532  76.4503
0202-10-27_03:43:09.137000      29412.76        1.19335800e+00       -5.29172268e-08  77.3532  76.4503
0202-10-27_03:43:09.348000      29412.97        1.21250100e+00       -5.05000568e-08  77.2606  76.4501
0202-10-27_03:43:09.540000      29413.16        1.23222400e+00       -4.86406958e-08  77.2606  76.4501
0202-10-27_03:43:09.734000      29413.35        1.25244300e+00       -4.35584419e-08  77.2606  76.4501
0202-10-27_03:43:09.926000      29413.55        1.27159400e+00       -4.13891878e-08  77.2606  76.4501
0202-10-27_03:43:10.120000      29413.74        1.29136600e+00       -4.14511668e-08  77.2606  76.4501
0202-10-27_03:43:10.332000      29413.95        1.31216700e+00       -4.75250788e-08  77.2606  76.4501
0202-10-27_03:43:10.530000      29414.15        1.33149800e+00       -5.05620358e-08  77.3632  76.4524
0202-10-27_03:43:10.730000      29414.35        1.35063200e+00       -5.66979278e-08  77.3632  76.4524
0202-10-27_03:43:10.926000      29414.55        1.37168900e+00       -5.83093738e-08  77.3632  76.4524
0202-10-27_03:43:11.130000      29414.75        1.39168000e+00       -6.42593298e-08  77.3632  76.4524
0202-10-27_03:43:11.355000      29414.97        1.41160600e+00       -6.53749458e-08  77.3632  76.4524
0202-10-27_03:43:11.550000      29415.17        1.43132700e+00       -6.60567118e-08  77.2471  76.4516
0202-10-27_03:43:11.742000      29415.36        1.45120000e+00       -6.57468178e-08  77.2471  76.4516
0202-10-27_03:43:11.934000      29415.56        1.46893000e+00       -6.76681579e-08  77.2471  76.4516
0202-10-27_03:43:12.140000      29415.76        1.49081500e+00       -6.99613698e-08  77.2471  76.4516
0202-10-27_03:43:12.336000      29415.95        1.51091200e+00       -6.88457538e-08  77.3610  76.4549
0202-10-27_03:43:12.527000      29416.15        1.52889800e+00       -6.72962858e-08  77.3610  76.4549
0202-10-27_03:43:12.730000      29416.35        1.55028100e+00       -6.15322669e-08  77.3610  76.4549
0202-10-27_03:43:12.920000      29416.54        1.57033100e+00       -5.99827988e-08  77.3610  76.4549
0202-10-27_03:43:13.113000      29416.74        1.58822500e+00       -5.93630118e-08  77.3610  76.4549
0202-10-27_03:43:13.324000      29416.94        1.60997600e+00       -6.12843518e-08  77.3610  76.4549
0202-10-27_03:43:13.516000      29417.14        1.62972200e+00       -6.19041388e-08  77.2552  76.4454
0202-10-27_03:43:13.707000      29417.33        1.64883500e+00       -6.10364368e-08  77.2552  76.4454
0202-10-27_03:43:13.914000      29417.53        1.66817900e+00       -5.91770758e-08  77.2552  76.4454
0202-10-27_03:43:14.105000      29417.73        1.68928700e+00       -5.35989918e-08  77.2552  76.4454
0202-10-27_03:43:14.300000      29417.92        1.70893500e+00       -4.65953918e-08  77.2552  76.4454
0202-10-27_03:43:14.504000      29418.12        1.72701600e+00       -4.34344499e-08  77.3525  76.4506
0202-10-27_03:43:14.695000      29418.32        1.74882300e+00       -3.38897108e-08  77.3525  76.4506
0202-10-27_03:43:14.890000      29418.51        1.76832400e+00       -2.53366369e-08  77.3525  76.4506
0202-10-27_03:43:15.094000      29418.71        1.78675100e+00       -5.19356085e-09  77.3525  76.4506
0202-10-27_03:43:15.293000      29418.91        1.80848300e+00        1.56312812e-08  77.3525  76.4506
0202-10-27_03:43:15.490000      29419.11        1.82819700e+00        3.94310992e-08  77.2346  76.4390
0202-10-27_03:43:15.680000      29419.30        1.84626700e+00        8.85182262e-08  77.2346  76.4390
0202-10-27_03:43:15.870000      29419.49        1.86783700e+00        1.33948609e-07  77.2346  76.4390
0202-10-27_03:43:16.066000      29419.69        1.88800800e+00        1.98840303e-07  77.2346  76.4390
0202-10-27_03:43:16.273000      29419.89        1.90685400e+00        3.13314981e-07  77.2346  76.4390
0202-10-27_03:43:16.470000      29420.09        1.92692800e+00        4.17129495e-07  77.3209  76.4380
0202-10-27_03:43:16.660000      29420.28        1.94742800e+00        5.51003999e-07  77.3209  76.4380
0202-10-27_03:43:16.867000      29420.49        1.96737100e+00        7.85904565e-07  77.3209  76.4380
0202-10-27_03:43:17.060000      29420.68        1.98637100e+00        9.35274121e-07  77.3209  76.4380
0202-10-27_03:43:17.285000      29420.90        2.00711000e+00        1.31731310e-06  77.3209  76.4380
0202-10-27_03:43:17.490000      29421.11        2.02608900e+00        1.76467801e-06  77.2640  76.4363
0202-10-27_03:43:17.680000      29421.30        2.04596100e+00        2.15632375e-06  77.2640  76.4363
0202-10-27_03:43:17.875000      29421.49        2.06644500e+00        3.58841209e-06  77.2640  76.4363
0202-10-27_03:43:18.074000      29421.70        2.08634300e+00        3.72123323e-06  77.2640  76.4363
0202-10-27_03:43:18.310000      29421.93        2.10568800e+00        5.18176996e-06  77.2640  76.4363
0202-10-27_03:43:18.523000      29422.14        2.12670500e+00        6.88693805e-06  77.3404  76.4375
0202-10-27_03:43:18.715000      29422.33        2.14443100e+00        7.00872692e-06  77.3404  76.4375
0202-10-27_03:43:18.906000      29422.53        2.16569400e+00        9.47555574e-06  77.3404  76.4375
0202-10-27_03:43:19.100000      29422.72        2.18580200e+00        1.19258361e-05  77.3404  76.4375
0202-10-27_03:43:19.330000      29422.95        2.20485900e+00        1.36222031e-05  77.3404  76.4375
0202-10-27_03:43:19.530000      29423.15        2.22550300e+00        1.66201305e-05  77.2472  76.4294
0202-10-27_03:43:19.730000      29423.35        2.24523000e+00        1.92056491e-05  77.2472  76.4294
0202-10-27_03:43:19.920000      29423.54        2.26323200e+00        2.21839910e-05  77.2472  76.4294

File: data/IcT/IcT/f20/step2-773K/Ic_2023-10-27_03-51-01487822_f20-icvt2-78K.txt
# Ic = 1.57 A, n = 24.65 , Tavg = 78.35 K, 78p3Kstep2beamoff_a
#datetime                        t_s     iHTS_A                vHTS_V                tHTS_K  tTAR_K
0202-10-27_03:50:42             29865.62        1.89691600e-02        9.06717950e-08  78.2158  77.4724
0202-10-27_03:50:42.195000      29865.81        2.22000800e-02        9.48863490e-08  78.2158  77.4724
0202-10-27_03:50:42.400000      29866.02        4.17636500e-02        1.01332138e-07  78.2912  77.4832
0202-10-27_03:50:42.594000      29866.21        6.05777400e-02        1.03315458e-07  78.2912  77.4832
0202-10-27_03:50:42.785000      29866.40        8.09620200e-02        1.01022244e-07  78.2912  77.4832
0202-10-27_03:50:42.990000      29866.61        1.00989300e-01        9.51962430e-08  78.2912  77.4832
0202-10-27_03:50:43.184000      29866.80        1.20091300e-01        9.40186470e-08  78.2912  77.4832
0202-10-27_03:50:43.383000      29867.00        1.41033600e-01        9.73035200e-08  78.2912  77.4832
0202-10-27_03:50:43.580000      29867.20        1.60714400e-01        1.04183160e-07  78.2350  77.4791
0202-10-27_03:50:43.770000      29867.39        1.79087700e-01        1.09699268e-07  78.2350  77.4791
0202-10-27_03:50:43.960000      29867.58        2.00767600e-01        1.07715948e-07  78.2350  77.4791
0202-10-27_03:50:44.160000      29867.78        2.20482600e-01        1.02385822e-07  78.2350  77.4791
0202-10-27_03:50:44.363000      29867.98        2.39703300e-01        9.99686850e-08  78.3185  77.4823
0202-10-27_03:50:44.555000      29868.17        2.59331000e-01        9.91629950e-08  78.3185  77.4823
0202-10-27_03:50:44.750000      29868.37        2.79614400e-01        1.05608782e-07  78.3185  77.4823
0202-10-27_03:50:44.940000      29868.56        2.99943800e-01        1.04617122e-07  78.3185  77.4823
0202-10-27_03:50:45.133000      29868.75        3.17628500e-01        1.08769697e-07  78.3185  77.4823
0202-10-27_03:50:45.340000      29868.96        3.39382600e-01        1.06972314e-07  78.3185  77.4823
0202-10-27_03:50:45.530000      29869.15        3.59401800e-01        1.08459803e-07  78.2507  77.4695
0202-10-27_03:50:45.723000      29869.34        3.77356600e-01        1.00650484e-07  78.2507  77.4695
0202-10-27_03:50:45.930000      29869.55        3.98563100e-01        9.67458250e-08  78.2507  77.4695
0202-10-27_03:50:46.120000      29869.74        4.18731200e-01        9.68697820e-08  78.2507  77.4695
0202-10-27_03:50:46.340000      29869.96        4.37871800e-01        1.00712463e-07  78.3523  77.4656
0202-10-27_03:50:46.535000      29870.16        4.58471300e-01        1.04988995e-07  78.3523  77.4656
0202-10-27_03:50:46.740000      29870.36        4.78517200e-01        1.04927016e-07  78.3523  77.4656
0202-10-27_03:50:46.930000      29870.55        4.97174000e-01        1.01208293e-07  78.3523  77.4656
0202-10-27_03:50:47.120000      29870.74        5.17935300e-01        9.88531010e-08  78.3523  77.4656
0202-10-27_03:50:47.336000      29870.96        5.37887700e-01        9.96588250e-08  78.3523  77.4656
0202-10-27_03:50:47.530000      29871.15        5.56725600e-01        1.06848356e-07  78.2402  77.4675
0202-10-27_03:50:47.734000      29871.36        5.76795800e-01        1.02881718e-07  78.2402  77.4675
0202-10-27_03:50:47.938000      29871.56        5.96838800e-01        9.99067400e-08  78.2402  77.4675
0202-10-27_03:50:48.130000      29871.75        6.15814600e-01        9.68078030e-08  78.2402  77.4675
0202-10-27_03:50:48.336000      29871.96        6.37718700e-01        9.87291440e-08  78.2402  77.4675
0202-10-27_03:50:48.527000      29872.15        6.57914500e-01        9.88531010e-08  78.3352  77.4682
0202-10-27_03:50:48.723000      29872.34        6.74955100e-01        1.01766101e-07  78.3352  77.4682
0202-10-27_03:50:48.926000      29872.55        6.96863500e-01        1.05298888e-07  78.3352  77.4682
0202-10-27_03:50:49.120000      29872.74        7.16544400e-01        1.11248846e-07  78.3352  77.4682
0202-10-27_03:50:49.324000      29872.94        7.34463500e-01        1.14223824e-07  78.3352  77.4682
0202-10-27_03:50:49.516000      29873.14        7.54334300e-01        1.11000931e-07  78.2697  77.4531
0202-10-27_03:50:49.710000      29873.33        7.76591500e-01        1.10071250e-07  78.2697  77.4531
0202-10-27_03:50:49.902000      29873.52        7.96831800e-01        1.00588505e-07  78.2697  77.4531
0202-10-27_03:50:50.098000      29873.72        8.14347300e-01        9.69317090e-08  78.2697  77.4531
0202-10-27_03:50:50.305000      29873.92        8.35780900e-01        9.85431190e-08  78.2697  77.4531
0202-10-27_03:50:50.510000      29874.13        8.54853200e-01        1.07220103e-07  78.3411  77.4546
0202-10-27_03:50:50.707000      29874.33        8.74207600e-01        1.14533595e-07  78.3411  77.4546
0202-10-27_03:50:50.906000      29874.53        8.93742800e-01        1.13232041e-07  78.3411  77.4546
0202-10-27_03:50:51.110000      29874.73        9.13836200e-01        1.04555017e-07  78.3411  77.4546
0202-10-27_03:50:51.330000      29874.95        9.34112200e-01        1.02261804e-07  78.3411  77.4546
0202-10-27_03:50:51.527000      29875.15        9.54637400e-01        1.01022229e-07  78.2386  77.4599
0202-10-27_03:50:51.727000      29875.35        9.73574700e-01        1.04307102e-07  78.2386  77.4599
0202-10-27_03:50:51.920000      29875.54        9.93224400e-01        1.01456080e-07  78.2386  77.4599
0202-10-27_03:50:52.113000      29875.73        1.01399800e+00        1.00402442e-07  78.2386  77.4599
0202-10-27_03:50:52.320000      29875.94        1.03364700e+00        1.03811272e-07  78.2386  77.4599
0202-10-27_03:50:52.510000      29876.13        1.05285300e+00        1.05360741e-07  78.3143  77.4608
0202-10-27_03:50:52.715000      29876.33        1.07358400e+00        1.06228443e-07  78.3143  77.4608
0202-10-27_03:50:52.914000      29876.53        1.09357400e+00        1.02509719e-07  78.3143  77.4608
0202-10-27_03:50:53.117000      29876.74        1.11226800e+00        1.01580038e-07  78.3143  77.4608
0202-10-27_03:50:53.324000      29876.94        1.13330800e+00        1.04431060e-07  78.3143  77.4608
0202-10-27_03:50:53.516000      29877.14        1.15284600e+00        1.03687315e-07  78.2250  77.4486
0202-10-27_03:50:53.723000      29877.34        1.17093900e+00        9.55681000e-08  78.2250  77.4486
0202-10-27_03:50:53.914000      29877.54        1.19272700e+00        9.35228020e-08  78.2250  77.4486
0202-10-27_03:50:54.110000      29877.73        1.21264000e+00        9.64358020e-08  78.2250  77.4486
0202-10-27_03:50:54.320000      29877.94        1.23049100e+00        9.94107820e-08  78.2250  77.4486
0202-10-27_03:50:54.510000      29878.13        1.25224100e+00        1.00340463e-07  78.3210  77.4573
0202-10-27_03:50:54.703000      29878.32        1.27229100e+00        9.94107820e-08  78.3210  77.4573
0202-10-27_03:50:54.910000      29878.53        1.29118200e+00        9.86050580e-08  78.3210  77.4573
0202-10-27_03:50:55.100000      29878.72        1.31108400e+00        1.00712335e-07  78.3210  77.4573
0202-10-27_03:50:55.305000      29878.93        1.33168700e+00        9.58779940e-08  78.3210  77.4573
0202-10-27_03:50:55.500000      29879.12        1.35078400e+00        1.03935230e-07  78.2358  77.4445
0202-10-27_03:50:55.690000      29879.31        1.37023100e+00        1.05918550e-07  78.2358  77.4445
0202-10-27_03:50:55.883000      29879.50        1.39132700e+00        1.15401316e-07  78.2358  77.4445
0202-10-27_03:50:56.086000      29879.71        1.41109400e+00        1.13294119e-07  78.2358  77.4445
0202-10-27_03:50:56.310000      29879.93        1.43048100e+00        1.14843646e-07  78.2358  77.4445
0202-10-27_03:50:56.508000      29880.13        1.45095800e+00        1.17756684e-07  78.3365  77.4410
0202-10-27_03:50:56.700000      29880.32        1.47024400e+00        1.30958150e-07  78.3365  77.4410
0202-10-27_03:50:56.910000      29880.53        1.48978100e+00        1.38271638e-07  78.3365  77.4410
0202-10-27_03:50:57.100000      29880.72        1.51034800e+00        1.64364676e-07  78.3365  77.4410
0202-10-27_03:50:57.297000      29880.92        1.53046100e+00        1.88350437e-07  78.3365  77.4410
0202-10-27_03:50:57.508000      29881.13        1.54930600e+00        2.42209938e-07  78.2268  77.4393
0202-10-27_03:50:57.700000      29881.32        1.56954200e+00        2.89127823e-07  78.2268  77.4393
0202-10-27_03:50:57.890000      29881.51        1.58968300e+00        3.51292472e-07  78.2268  77.4393
0202-10-27_03:50:58.098000      29881.72        1.60995600e+00        4.73018784e-07  78.2268  77.4393
0202-10-27_03:50:58.320000      29881.94        1.62898100e+00        5.91336505e-07  78.2268  77.4393
0202-10-27_03:50:58.520000      29882.14        1.64946100e+00        7.38908515e-07  78.3188  77.4356
0202-10-27_03:50:58.723000      29882.34        1.66893700e+00        1.01961178e-06  78.3188  77.4356
0202-10-27_03:50:58.918000      29882.54        1.68865900e+00        1.28971663e-06  78.3188  77.4356
0202-10-27_03:50:59.110000      29882.73        1.70890400e+00        1.63834899e-06  78.3188  77.4356
0202-10-27_03:50:59.340000      29882.96        1.72938200e+00        2.99866595e-06  78.3188  77.4356
0202-10-27_03:50:59.530000      29883.15        1.74861000e+00        3.14425482e-06  78.2452  77.4338
0202-10-27_03:50:59.740000      29883.36        1.76829800e+00        4.68610852e-06  78.2452  77.4338
0202-10-27_03:50:59.945000      29883.57        1.78798500e+00        5.95196934e-06  78.2452  77.4338
0202-10-27_03:51:00.137000      29883.76        1.80788700e+00        7.22316035e-06  78.2452  77.4338
0202-10-27_03:51:00.332000      29883.95        1.82824300e+00        8.50916436e-06  78.2452  77.4338
0202-10-27_03:51:00.535000      29884.15        1.84757500e+00        1.11800290e-05  78.3547  77.4353
0202-10-27_03:51:00.727000      29884.35        1.86699500e+00        1.40985000e-05  78.3547  77.4353
0202-10-27_03:51:00.918000      29884.54        1.88770100e+00        1.67270329e-05  78.3547  77.4353
0202-10-27_03:51:01.125000      29884.74        1.90783400e+00        2.10389175e-05  78.3547  77.4353

File: data/IcT/IcT/f20/step2-773K/Ic_2023-10-27_04-16-13460338_f20-icvt2-81K.txt
# Ic = 0.75 A, n = 20.57 , Tavg = 81.27 K, 80p3Kstep2beamoff_a
#datetime                        t_s     iHTS_A                vHTS_V                tHTS_K  tTAR_K
0202-10-27_04:15:54.113000      31377.73        1.63045200e-02       -5.16282265e-09  81.3703  80.5143
0202-10-27_04:15:54.320000      31377.94        1.41228800e-02       -3.42741965e-09  81.3703  80.5143
0202-10-27_04:15:54.510000      31378.13        2.25511500e-02       -6.46437465e-09  81.2679  80.4672
0202-10-27_04:15:54.715000      31378.34        3.31670200e-02        4.15257350e-10  81.2679  80.4672
0202-10-27_04:15:54.910000      31378.53        4.28349900e-02       -9.48273650e-10  81.2679  80.4672
0202-10-27_04:15:55.100000      31378.72        5.27028600e-02        4.07199835e-09  81.2679  80.4672
0202-10-27_04:15:55.332000      31378.95        6.35621200e-02        1.38026483e-08  81.2679  80.4672
0202-10-27_04:15:55.535000      31379.15        7.24133700e-02        1.18192843e-08  81.3711  80.5081
0202-10-27_04:15:55.734000      31379.36        8.26092300e-02        8.65831335e-09  81.3711  80.5081
0202-10-27_04:15:55.926000      31379.55        9.24964000e-02        3.32810335e-09  81.3711  80.5081
0202-10-27_04:15:56.133000      31379.75        1.02404300e-01        6.61297335e-09  81.3711  80.5081
0202-10-27_04:15:56.336000      31379.96        1.12718900e-01        7.79056935e-09  81.3711  80.5081
0202-10-27_04:15:56.527000      31380.15        1.22451900e-01        1.65467835e-09  81.2480  80.4605
0202-10-27_04:15:56.723000      31380.34        1.32097200e-01        1.40676335e-09  81.2480  80.4605
0202-10-27_04:15:56.914000      31380.54        1.41573200e-01        1.67189350e-10  81.2480  80.4605
0202-10-27_04:15:57.110000      31380.73        1.52325600e-01       -1.32029865e-09  81.2480  80.4605
0202-10-27_04:15:57.330000      31380.95        1.62402800e-01       -3.17965965e-09  81.2480  80.4605
0202-10-27_04:15:57.520000      31381.14        1.71662100e-01        5.18746435e-09  81.3447  80.4959
0202-10-27_04:15:57.727000      31381.35        1.81929200e-01        1.18191844e-08  81.3447  80.4959
0202-10-27_04:15:57.918000      31381.54        1.92039000e-01        1.22530354e-08  81.3447  80.4959
0202-10-27_04:15:58.130000      31381.75        2.01050600e-01        2.64633735e-09  81.3447  80.4959
0202-10-27_04:15:58.332000      31381.95        2.11941000e-01       -8.07256500e-11  81.3447  80.4959
0202-10-27_04:15:58.535000      31382.15        2.21672400e-01       -1.32029865e-09  81.2694  80.4600
0202-10-27_04:15:58.727000      31382.35        2.31276100e-01        7.24998350e-10  81.2694  80.4600
0202-10-27_04:15:58.918000      31382.54        2.41338400e-01        5.00152735e-09  81.2694  80.4600
0202-10-27_04:15:59.125000      31382.74        2.51421400e-01        6.92286735e-09  81.2694  80.4600
0202-10-27_04:15:59.324000      31382.94        2.61283400e-01        2.89425235e-09  81.2694  80.4600
0202-10-27_04:15:59.516000      31383.14        2.71590600e-01        5.06350635e-09  81.3288  80.4884
0202-10-27_04:15:59.710000      31383.33        2.81006200e-01        1.00218023e-08  81.3288  80.4884
0202-10-27_04:15:59.906000      31383.53        2.90261200e-01        1.53519693e-08  81.3288  80.4884
0202-10-27_04:16:00.098000      31383.72        3.01182800e-01        1.31827153e-08  81.3288  80.4884
0202-10-27_04:16:00.310000      31383.93        3.11156000e-01        7.66661135e-09  81.3288  80.4884
0202-10-27_04:16:00.500000      31384.12        3.20440600e-01        5.86922935e-09  81.2704  80.4532
0202-10-27_04:16:00.690000      31384.31        3.30914000e-01        2.15050735e-09  81.2704  80.4532
0202-10-27_04:16:00.900000      31384.52        3.40924400e-01       -4.52597650e-10  81.2704  80.4532
0202-10-27_04:16:01.090000      31384.71        3.50568100e-01        1.59269935e-09  81.2704  80.4532
0202-10-27_04:16:01.320000      31384.94        3.60103500e-01        9.52597235e-09  81.2704  80.4532
0202-10-27_04:16:01.516000      31385.13        3.70999900e-01        1.20051833e-08  81.3678  80.4863
0202-10-27_04:16:01.715000      31385.34        3.80254800e-01        1.18192933e-08  81.3678  80.4863
0202-10-27_04:16:01.918000      31385.54        3.90162700e-01        9.46414835e-09  81.3678  80.4863
0202-10-27_04:16:02.120000      31385.74        4.00133000e-01        8.34853235e-09  81.3678  80.4863
0202-10-27_04:16:02.324000      31385.94        4.10211600e-01        6.55115135e-09  81.3678  80.4863
0202-10-27_04:16:02.516000      31386.14        4.20333300e-01        1.03505035e-09  81.2309  80.4401
0202-10-27_04:16:02.720000      31386.34        4.30106800e-01        4.01002635e-09  81.2309  80.4401
0202-10-27_04:16:02.920000      31386.54        4.40191400e-01        2.83243135e-09  81.2309  80.4401
0202-10-27_04:16:03.113000      31386.73        4.49413700e-01        6.42719435e-09  81.2309  80.4401
0202-10-27_04:16:03.324000      31386.94        4.59802500e-01        5.49751435e-09  81.2309  80.4401
0202-10-27_04:16:03.520000      31387.14        4.69619900e-01        1.67349350e-10  81.3449  80.4749
0202-10-27_04:16:03.710000      31387.33        4.79027700e-01       -3.48939165e-09  81.3449  80.4749
0202-10-27_04:16:03.914000      31387.54        4.88744200e-01       -7.57998365e-09  81.3449  80.4749
0202-10-27_04:16:04.110000      31387.73        4.99495100e-01       -6.77426065e-09  81.3449  80.4749
0202-10-27_04:16:04.320000      31387.94        5.09248500e-01       -1.19618165e-09  81.3449  80.4749
0202-10-27_04:16:04.523000      31388.14        5.19247000e-01        1.77879435e-09  81.2686  80.4350
0202-10-27_04:16:04.723000      31388.34        5.29457700e-01        2.08868735e-09  81.2686  80.4350
0202-10-27_04:16:04.914000      31388.54        5.39579400e-01        1.59285835e-09  81.2686  80.4350
0202-10-27_04:16:05.120000      31388.74        5.48693300e-01       -4.52437650e-10  81.2686  80.4350
0202-10-27_04:16:05.320000      31388.94        5.58746700e-01        3.26628235e-09  81.2686  80.4350
0202-10-27_04:16:05.516000      31389.14        5.69478300e-01        4.33923500e-11  81.3276  80.4625
0202-10-27_04:16:05.710000      31389.33        5.78351800e-01       -1.81596765e-09  81.3276  80.4625
0202-10-27_04:16:05.906000      31389.53        5.88994100e-01       -3.36543465e-09  81.3276  80.4625
0202-10-27_04:16:06.098000      31389.72        5.98747700e-01       -4.66698665e-09  81.3276  80.4625
0202-10-27_04:16:06.316000      31389.94        6.07885400e-01        2.83243135e-09  81.3276  80.4625
0202-10-27_04:16:06.510000      31390.13        6.18900500e-01       -2.31179665e-09  81.2713  80.4285
0202-10-27_04:16:06.715000      31390.33        6.27827500e-01        2.83243135e-09  81.2713  80.4285
0202-10-27_04:16:06.906000      31390.53        6.38532400e-01       -7.00351650e-10  81.2713  80.4285
0202-10-27_04:16:07.100000      31390.72        6.48299300e-01        5.62147135e-09  81.2713  80.4285
0202-10-27_04:16:07.305000      31390.93        6.58190900e-01        1.13235023e-08  81.2713  80.4285
0202-10-27_04:16:07.500000      31391.12        6.67709100e-01        1.75833213e-08  81.3672  80.4653
0202-10-27_04:16:07.690000      31391.31        6.78466000e-01        1.94426623e-08  81.3672  80.4653
0202-10-27_04:16:07.895000      31391.51        6.88042900e-01        1.85749484e-08  81.3672  80.4653
0202-10-27_04:16:08.086000      31391.71        6.97305300e-01        2.97930883e-08  81.3672  80.4653
0202-10-27_04:16:08.297000      31391.92        7.07633200e-01        4.30565253e-08  81.3672  80.4653
0202-10-27_04:16:08.496000      31392.12        7.17385300e-01        6.82818463e-08  81.3026  80.4300
0202-10-27_04:16:08.688000      31392.31        7.26879200e-01        8.89827233e-08  81.3026  80.4300
0202-10-27_04:16:08.895000      31392.51        7.37541100e-01        1.34970900e-07  81.3026  80.4300
0202-10-27_04:16:09.086000      31392.71        7.48210300e-01        1.72715914e-07  81.3026  80.4300
0202-10-27_04:16:09.300000      31392.92        7.57012600e-01        2.28372774e-07  81.3026  80.4300
0202-10-27_04:16:09.504000      31393.12        7.67530500e-01        3.27291045e-07  81.4033  80.4571
0202-10-27_04:16:09.707000      31393.33        7.77217300e-01        4.27139163e-07  81.4033  80.4571
0202-10-27_04:16:09.900000      31393.52        7.86855200e-01        5.45457165e-07  81.4033  80.4571
0202-10-27_04:16:10.100000      31393.72        7.97469500e-01        7.09639665e-07  81.4033  80.4571
0202-10-27_04:16:10.305000      31393.93        8.07383400e-01        9.95425060e-07  81.4033  80.4571
0202-10-27_04:16:10.500000      31394.12        8.16375700e-01        1.25325790e-06  81.2718  80.4246
0202-10-27_04:16:10.707000      31394.33        8.27099700e-01        1.56513648e-06  81.2718  80.4246
0202-10-27_04:16:10.902000      31394.52        8.37003200e-01        2.07280687e-06  81.2718  80.4246
0202-10-27_04:16:11.098000      31394.72        8.45888600e-01        2.53833150e-06  81.2718  80.4246
0202-10-27_04:16:11.305000      31394.92        8.56874000e-01        3.73471307e-06  81.2718  80.4246
0202-10-27_04:16:11.496000      31395.12        8.66783400e-01        5.36259276e-06  81.3556  80.4561
0202-10-27_04:16:11.690000      31395.31        8.75838000e-01        5.47093213e-06  81.3556  80.4561
0202-10-27_04:16:11.895000      31395.51        8.86676400e-01        7.59507804e-06  81.3556  80.4561
0202-10-27_04:16:12.086000      31395.71        8.96228200e-01        9.40238704e-06  81.3556  80.4561
0202-10-27_04:16:12.290000      31395.91        9.06022100e-01        9.57053620e-06  81.3556  80.4561
0202-10-27_04:16:12.480000      31396.10        9.16262400e-01        1.25744126e-05  81.2698  80.4155
0202-10-27_04:16:12.670000      31396.29        9.26302500e-01        1.53269640e-05  81.2698  80.4155
0202-10-27_04:16:12.875000      31396.50        9.35190800e-01        1.65677845e-05  81.2698  80.4155
0202-10-27_04:16:13.080000      31396.70        9.45827500e-01        2.05406412e-05  81.2698  80.4155

File: data/IcT/IcT/f20/step2-773K/Ic_2023-10-27_04-27-06683985_f20-icvt2-834K.txt
# Ic = 0.30 A, n = 16.59 , Tavg = 83.37 K, 82p3Kstep2beamoff_a
#datetime                        t_s     iHTS_A                vHTS_V                tHTS_K  tTAR_K
0202-10-27_04:26:58.207000      32041.83        1.93622400e-02       -1.15311401e-08  83.3742  82.4465
0202-10-27_04:26:58.414000      32042.03        1.38428200e-02       -7.99835310e-09  83.3014  82.4171
0202-10-27_04:26:58.605000      32042.23        2.27982600e-02       -1.10972701e-08  83.3014  82.4171
0202-10-27_04:26:58.797000      32042.42        3.28353100e-02       -5.58113810e-09  83.3014  82.4171
0202-10-27_04:26:59.004000      32042.62        4.30801400e-02       -8.80399510e-09  83.3014  82.4171
0202-10-27_04:26:59.195000      32042.82        5.29287200e-02       -8.06024210e-09  83.3014  82.4171
0202-10-27_04:26:59.390000      32043.01        6.23780600e-02       -1.01675171e-08  83.3798  82.4185
0202-10-27_04:26:59.594000      32043.21        7.29998600e-02       -8.61805010e-09  83.3798  82.4185
0202-10-27_04:26:59.785000      32043.41        8.28944400e-02       -4.27954110e-09  83.3798  82.4185
0202-10-27_04:26:59.977000      32043.60        9.18421600e-02       -4.40349910e-09  83.3798  82.4185
0202-10-27_04:27:00.184000      32043.80        1.02216300e-01       -5.27120010e-09  83.3798  82.4185
0202-10-27_04:27:00.375000      32044.00        1.12875200e-01       -1.01675171e-08  83.2574  82.4099
0202-10-27_04:27:00.566000      32044.19        1.21946000e-01       -7.87430610e-09  83.2574  82.4099
0202-10-27_04:27:00.773000      32044.39        1.32444700e-01       -8.24617810e-09  83.2574  82.4099
0202-10-27_04:27:00.965000      32044.59        1.42426800e-01       -7.75034810e-09  83.2574  82.4099
0202-10-27_04:27:01.156000      32044.78        1.52357000e-01       -9.29981610e-09  83.2574  82.4099
0202-10-27_04:27:01.355000      32044.97        1.61944400e-01       -7.37847610e-09  83.2574  82.4099
0202-10-27_04:27:01.547000      32045.17        1.72284200e-01       -1.34523881e-08  83.3405  82.4184
0202-10-27_04:27:01.754000      32045.38        1.82266700e-01       -6.01494510e-09  83.3405  82.4184
0202-10-27_04:27:01.950000      32045.57        1.91717600e-01       -8.08734100e-10  83.3405  82.4184
0202-10-27_04:27:02.145000      32045.76        2.01787300e-01        5.07924190e-09  83.3405  82.4184
0202-10-27_04:27:02.355000      32045.98        2.11827300e-01        2.78602990e-09  83.3405  82.4184
0202-10-27_04:27:02.550000      32046.17        2.21337500e-01        3.34383790e-09  83.2621  82.4044
0202-10-27_04:27:02.742000      32046.36        2.31932600e-01        5.57507090e-09  83.2621  82.4044
0202-10-27_04:27:02.938000      32046.56        2.41370000e-01        3.71570990e-09  83.2621  82.4044
0202-10-27_04:27:03.130000      32046.75        2.51511000e-01        2.47613590e-09  83.2621  82.4044
0202-10-27_04:27:03.332000      32046.95        2.61431000e-01        6.07090090e-09  83.2621  82.4044
0202-10-27_04:27:03.530000      32047.15        2.71487400e-01        1.43760459e-08  83.3270  82.3971
0202-10-27_04:27:03.727000      32047.35        2.80810600e-01        2.96847839e-08  83.3270  82.3971
0202-10-27_04:27:03.918000      32047.54        2.91402700e-01        5.02617109e-08  83.3270  82.3971
0202-10-27_04:27:04.125000      32047.75        3.02196600e-01        1.45646966e-07  83.3270  82.3971
0202-10-27_04:27:04.340000      32047.96        3.10703600e-01        2.43821400e-07  83.3270  82.3971
0202-10-27_04:27:04.543000      32048.16        3.21067100e-01        3.96723394e-07  83.2763  82.3915
0202-10-27_04:27:04.734000      32048.36        3.30896400e-01        7.24158532e-07  83.2763  82.3915
0202-10-27_04:27:04.930000      32048.55        3.40521900e-01        2.17527352e-06  83.2763  82.3915
0202-10-27_04:27:05.120000      32048.74        3.50772600e-01        2.34342262e-06  83.2763  82.3915
0202-10-27_04:27:05.320000      32048.94        3.61085700e-01        4.84185928e-06  83.2763  82.3915
0202-10-27_04:27:05.516000      32049.14        3.70541000e-01        6.28776805e-06  83.3723  82.3952
0202-10-27_04:27:05.707000      32049.33        3.80376300e-01        9.10266959e-06  83.3723  82.3952
0202-10-27_04:27:05.900000      32049.52        3.90928300e-01        1.34535973e-05  83.3723  82.3952
0202-10-27_04:27:06.094000      32049.71        4.00535000e-01        1.71363911e-05  83.3723  82.3952
0202-10-27_04:27:06.305000      32049.93        4.10548300e-01        2.21411973e-05  83.3723  82.3952

File: data/IcT/IcT/f20/step2-773K/Ic_2023-10-27_04-27-36683243_f20-icvt2-834K.txt
# Ic = 0.31 A, n = 15.61 , Tavg = 83.36 K, 82p3Kstep2beamoff_a
#datetime                        t_s     iHTS_A                vHTS_V                tHTS_K  tTAR_K
0202-10-27_04:27:19.550000      32063.17        1.18896600e-02        4.09090314e-08  83.3066  82.3658
0202-10-27_04:27:19.758000      32063.38        8.70920400e-03        3.65705234e-08  83.3066  82.3658
0202-10-27_04:27:19.957000      32063.58        1.35949100e-02        3.49590774e-08  83.3066  82.3658
0202-10-27_04:27:20.150000      32063.77        1.83678200e-02        3.37814824e-08  83.3066  82.3658
0202-10-27_04:27:20.367000      32063.99        2.36675900e-02        4.38220294e-08  83.3066  82.3658
0202-10-27_04:27:20.562000      32064.18        2.83894400e-02        4.17767324e-08  83.2990  82.3783
0202-10-27_04:27:20.766000      32064.39        3.34740100e-02        4.46277524e-08  83.2990  82.3783
0202-10-27_04:27:20.960000      32064.58        3.86847300e-02        4.29543284e-08  83.2990  82.3783
0202-10-27_04:27:21.152000      32064.77        4.34442900e-02        4.56194114e-08  83.2990  82.3783
0202-10-27_04:27:21.370000      32064.99        4.81875100e-02        4.35741144e-08  83.2990  82.3783
0202-10-27_04:27:21.562000      32065.18        5.34219800e-02        4.22105834e-08  83.3629  82.3766
0202-10-27_04:27:21.770000      32065.39        5.82112100e-02        3.83679054e-08  83.3629  82.3766
0202-10-27_04:27:21.960000      32065.58        6.29870900e-02        3.97314634e-08  83.3629  82.3766
0202-10-27_04:27:22.152000      32065.77        6.85341100e-02        4.25825224e-08  83.3629  82.3766
0202-10-27_04:27:22.367000      32065.99        7.29463800e-02        5.18793774e-08  83.3629  82.3766
0202-10-27_04:27:22.560000      32066.18        7.78009100e-02        5.61559184e-08  83.2742  82.3606
0202-10-27_04:27:22.754000      32066.37        8.32565100e-02        5.51642604e-08  83.2742  82.3606
0202-10-27_04:27:22.945000      32066.57        8.80902700e-02        5.52262384e-08  83.2742  82.3606
0202-10-27_04:27:23.140000      32066.76        9.26702400e-02        5.34288574e-08  83.2742  82.3606
0202-10-27_04:27:23.344000      32066.96        9.76895100e-02        5.60939404e-08  83.2742  82.3606
0202-10-27_04:27:23.547000      32067.17        1.02883900e-01        4.81606724e-08  83.3408  82.3616
0202-10-27_04:27:23.740000      32067.36        1.07791800e-01        4.69210994e-08  83.3408  82.3616
0202-10-27_04:27:23.940000      32067.56        1.13146500e-01        4.33263374e-08  83.3408  82.3616
0202-10-27_04:27:24.133000      32067.75        1.17978800e-01        4.98340964e-08  83.3408  82.3616
0202-10-27_04:27:24.360000      32067.98        1.22791800e-01        5.68996624e-08  83.3408  82.3616
0202-10-27_04:27:24.555000      32068.17        1.27624000e-01        6.07423394e-08  83.2475  82.3668
0202-10-27_04:27:24.758000      32068.38        1.33054400e-01        5.86970434e-08  83.2475  82.3668
0202-10-27_04:27:24.950000      32068.57        1.37494900e-01        5.75814274e-08  83.2475  82.3668
0202-10-27_04:27:25.145000      32068.76        1.42855500e-01        5.59080044e-08  83.2475  82.3668
0202-10-27_04:27:25.350000      32068.97        1.48034800e-01        4.87804584e-08  83.2475  82.3668
0202-10-27_04:27:25.543000      32069.16        1.52608900e-01        4.45039314e-08  83.3603  82.3686
0202-10-27_04:27:25.734000      32069.35        1.57867100e-01        4.16529134e-08  83.3603  82.3686
0202-10-27_04:27:25.940000      32069.56        1.62907100e-01        4.16529134e-08  83.3603  82.3686
0202-10-27_04:27:26.133000      32069.75        1.67365400e-01        4.19008284e-08  83.3603  82.3686
0202-10-27_04:27:26.348000      32069.97        1.72622200e-01        5.03919034e-08  83.3603  82.3686
0202-10-27_04:27:26.543000      32070.16        1.77921900e-01        6.04944244e-08  83.2404  82.3559
0202-10-27_04:27:26.734000      32070.36        1.82589500e-01        6.29115914e-08  83.2404  82.3559
0202-10-27_04:27:26.940000      32070.56        1.85649700e-01        5.97506804e-08  83.2404  82.3559
0202-10-27_04:27:27.133000      32070.75        1.92644300e-01        6.52048024e-08  83.2404  82.3559
0202-10-27_04:27:27.344000      32070.96        1.97779300e-01        6.30355494e-08  83.2404  82.3559
0202-10-27_04:27:27.543000      32071.16        2.02340000e-01        5.35528154e-08  83.3572  82.3614
0202-10-27_04:27:27.746000      32071.37        2.07389000e-01        5.14455414e-08  83.3572  82.3614
0202-10-27_04:27:27.950000      32071.57        2.12423100e-01        5.65897484e-08  83.3572  82.3614
0202-10-27_04:27:28.140000      32071.76        2.17130700e-01        6.17339554e-08  83.3572  82.3614
0202-10-27_04:27:28.348000      32071.97        2.22255300e-01        6.47708824e-08  83.3572  82.3614
0202-10-27_04:27:28.543000      32072.16        2.27305100e-01        6.02464394e-08  83.2223  82.3520
0202-10-27_04:27:28.734000      32072.35        2.31877600e-01        6.18578854e-08  83.2223  82.3520
0202-10-27_04:27:28.938000      32072.56        2.37109100e-01        6.14240344e-08  83.2223  82.3520
0202-10-27_04:27:29.133000      32072.75        2.41953300e-01        6.57005624e-08  83.2223  82.3520
0202-10-27_04:27:29.344000      32072.96        2.46714300e-01        6.36552664e-08  83.2223  82.3520
0202-10-27_04:27:29.540000      32073.16        2.52113500e-01        5.57219964e-08  83.3358  82.3433
0202-10-27_04:27:29.730000      32073.35        2.56919100e-01        5.26230634e-08  83.3358  82.3433
0202-10-27_04:27:29.934000      32073.55        2.61694900e-01        5.46683594e-08  83.3358  82.3433
0202-10-27_04:27:30.125000      32073.75        2.66777600e-01        6.27255864e-08  83.3358  82.3433
0202-10-27_04:27:30.320000      32073.94        2.72257000e-01        6.92953254e-08  83.3358  82.3433
0202-10-27_04:27:30.523000      32074.14        2.77025400e-01        7.04729204e-08  83.2535  82.3403
0202-10-27_04:27:30.727000      32074.35        2.81678100e-01        7.58650644e-08  83.2535  82.3403
0202-10-27_04:27:30.926000      32074.55        2.86833900e-01        9.11118184e-08  83.2535  82.3403
0202-10-27_04:27:31.120000      32074.74        2.91676600e-01        1.10511142e-07  83.2535  82.3403
0202-10-27_04:27:31.330000      32074.95        2.96535600e-01        1.41438498e-07  83.2535  82.3403
0202-10-27_04:27:31.520000      32075.14        3.01531100e-01        1.73295535e-07  83.3597  82.3480
0202-10-27_04:27:31.715000      32075.33        3.06441900e-01        2.11412418e-07  83.3597  82.3480
0202-10-27_04:27:31.918000      32075.54        3.11490800e-01        2.86840578e-07  83.3597  82.3480
0202-10-27_04:27:32.113000      32075.73        3.16639200e-01        3.55699132e-07  83.3597  82.3480
0202-10-27_04:27:32.316000      32075.94        3.21637700e-01        4.45878558e-07  83.3597  82.3480
0202-10-27_04:27:32.508000      32076.13        3.26596100e-01        5.89793900e-07  83.2437  82.3399
0202-10-27_04:27:32.700000      32076.32        3.31673300e-01        7.46290987e-07  83.2437  82.3399
0202-10-27_04:27:32.895000      32076.51        3.32747800e-01        9.29005210e-07  83.2437  82.3399
0202-10-27_04:27:33.098000      32076.72        3.41250300e-01        1.24801135e-06  83.2437  82.3399
0202-10-27_04:27:33.324000      32076.94        3.46315400e-01        1.53237121e-06  83.2437  82.3399
0202-10-27_04:27:33.520000      32077.14        3.51124000e-01        1.96287765e-06  83.3752  82.3273
0202-10-27_04:27:33.710000      32077.33        3.55695000e-01        2.34324304e-06  83.3752  82.3273
0202-10-27_04:27:33.918000      32077.54        3.59518100e-01        3.83073938e-06  83.3752  82.3273
0202-10-27_04:27:34.110000      32077.73        3.66033400e-01        3.96634950e-06  83.3752  82.3273
0202-10-27_04:27:34.305000      32077.92        3.70730600e-01        5.18126247e-06  83.2320  82.3321
0202-10-27_04:27:34.500000      32078.12        3.75706800e-01        6.70718620e-06  83.2320  82.3321
0202-10-27_04:27:34.695000      32078.31        3.80886400e-01        7.78624111e-06  83.2320  82.3321
0202-10-27_04:27:34.887000      32078.51        3.85471900e-01        7.92600382e-06  83.2320  82.3321
0202-10-27_04:27:35.080000      32078.70        3.90654400e-01        1.04941049e-05  83.2320  82.3321
0202-10-27_04:27:35.277000      32078.90        3.95666300e-01        1.21470856e-05  83.2320  82.3321
0202-10-27_04:27:35.496000      32079.12        4.00921500e-01        1.35321310e-05  83.3635  82.3337
0202-10-27_04:27:35.700000      32079.32        4.05994200e-01        1.54660626e-05  83.3635  82.3337
0202-10-27_04:27:35.895000      32079.52        4.10945200e-01        1.73363417e-05  83.3635  82.3337
0202-10-27_04:27:36.090000      32079.71        4.15318900e-01        1.96093606e-05  83.3635  82.3337
0202-10-27_04:27:36.316000      32079.94        4.20673600e-01        2.17366667e-05  83.3635  82.3337
