Repository: shortlab/2024-Beam-On-Not

# 2024-Beam-On-Not
Data repository for Alexis' paper disproving the beam-on effect as a temperature artifact

File: data/IcT/IcT/f37/before150keVSet/Ic_2024-05-12_00-08-42204829_f37-anneal300K256h-20K.txt
# Ic = 12.71 A, n = 30.29 , Tavg = 19.98 K, f37-anneal300K256h-20K
#datetime                        t_s     iHTS_A                vHTS_V                tHTS_K  tTAR_K
0202-05-12_00:08:22.434000      545.08        4.07051800e-01        2.36205611e-09  19.9702  19.8935
0202-05-12_00:08:22.844000      545.49        5.91359400e-01        2.54796111e-10  19.9859  19.7092
0202-05-12_00:08:23.242000      545.89        9.99490200e-01        3.84953611e-09  19.9859  19.7092
0202-05-12_00:08:23.650000      546.30        1.18485400e+00       -1.91443389e-09  19.9628  19.9160
0202-05-12_00:08:24.047000      546.70        1.57530400e+00       -5.50938889e-11  19.9628  19.9160
0202-05-12_00:08:24.453000      547.10        1.77956700e+00       -1.12731339e-08  20.0048  19.7905
0202-05-12_00:08:24.860000      547.51        2.16785500e+00       -1.41861389e-09  20.0048  19.7905
0202-05-12_00:08:25.260000      547.91        2.37431400e+00       -1.10252239e-08  20.0048  19.7905
0202-05-12_00:08:25.660000      548.31        2.76331700e+00       -6.31488389e-09  19.9640  19.7965
0202-05-12_00:08:26.050000      548.70        2.96775200e+00       -1.29465389e-09  19.9640  19.7965
0202-05-12_00:08:26.450000      549.10        3.36170300e+00       -9.59972389e-09  19.9859  19.9160
0202-05-12_00:08:26.860000      549.51        3.56411800e+00       -9.28939389e-09  19.9859  19.9160
0202-05-12_00:08:27.260000      549.91        3.95373800e+00       -1.78303889e-10  19.9859  19.9160
0202-05-12_00:08:27.660000      550.31        4.34324100e+00       -6.19019389e-09  19.9846  19.7214
0202-05-12_00:08:28.050000      550.70        4.55175600e+00       -8.29744389e-09  19.9846  19.7214
0202-05-12_00:08:28.473000      551.12        4.93729600e+00       -4.02095389e-09  19.9846  19.7214
0202-05-12_00:08:28.870000      551.52        5.14379700e+00       -7.36113889e-10  19.9706  19.9264
0202-05-12_00:08:29.266000      551.91        5.53480800e+00        3.16851611e-09  19.9706  19.9264
0202-05-12_00:08:29.668000      552.32        5.73884800e+00        5.03456111e-10  19.9977  19.8201
0202-05-12_00:08:30.080000      552.73        6.12869300e+00       -3.77304389e-09  19.9977  19.8201
0202-05-12_00:08:30.477000      553.13        6.33263300e+00       -6.74799389e-09  19.9745  19.8161
0202-05-12_00:08:30.875000      553.52        6.72174800e+00       -2.34754389e-09  19.9745  19.8161
0202-05-12_00:08:31.277000      553.93        6.92525600e+00       -2.65743389e-09  19.9745  19.8161
0202-05-12_00:08:31.688000      554.34        7.31598800e+00        1.24718611e-09  19.9782  19.9211
0202-05-12_00:08:32.094000      554.74        7.52431300e+00       -7.98755389e-09  19.9782  19.9211
0202-05-12_00:08:32.496000      555.15        7.91082000e+00       -3.58737389e-09  20.0047  19.7363
0202-05-12_00:08:32.902000      555.55        8.09423900e+00       -1.72895389e-09  20.0047  19.7363
0202-05-12_00:08:33.330000      555.98        8.50645000e+00        1.55575611e-09  20.0047  19.7363
0202-05-12_00:08:33.742000      556.39        8.68963400e+00        8.99313611e-09  19.9691  19.9282
0202-05-12_00:08:34.133000      556.78        9.09985800e+00        1.91575461e-08  19.9691  19.9282
0202-05-12_00:08:34.527000      557.18        9.28420000e+00        7.00982611e-09  20.0052  19.7779
0202-05-12_00:08:34.918000      557.57        9.67512600e+00        6.32806611e-09  20.0052  19.7779
0202-05-12_00:08:35.320000      557.97        9.88211700e+00        2.54216111e-10  20.0052  19.7779
0202-05-12_00:08:35.730000      558.38        1.02709200e+01        5.95620611e-09  19.9666  19.8016
0202-05-12_00:08:36.120000      558.77        1.04765000e+01        2.79531611e-09  19.9666  19.8016
0202-05-12_00:08:36.530000      559.18        1.08650300e+01        4.28279611e-09  19.9806  19.9137
0202-05-12_00:08:36.934000      559.58        1.10722900e+01        1.17821461e-08  19.9806  19.9137
0202-05-12_00:08:37.375000      560.03        1.14601600e+01        1.28357761e-08  19.9806  19.9137
0202-05-12_00:08:37.800000      560.45        1.16650800e+01        1.26498461e-08  19.9741  19.7135
0202-05-12_00:08:38.203000      560.85        1.20556400e+01        3.99822061e-08  19.9741  19.7135
0202-05-12_00:08:38.598000      561.25        1.22661200e+01        6.44015761e-08  19.9747  19.9170
0202-05-12_00:08:38.992000      561.64        1.26525600e+01        1.62822866e-07  19.9747  19.9170
0202-05-12_00:08:39.402000      562.05        1.28574300e+01        3.06364256e-07  19.9747  19.9170
0202-05-12_00:08:39.810000      562.46        1.32456500e+01        6.57098606e-07  19.9921  19.7767
0202-05-12_00:08:40.210000      562.86        1.34506300e+01        1.14412291e-06  19.9921  19.7767
0202-05-12_00:08:40.617000      563.27        1.38418800e+01        2.70876128e-06  19.9730  19.8192
0202-05-12_00:08:41.020000      563.67        1.40286900e+01        4.27711834e-06  19.9730  19.8192
0202-05-12_00:08:41.430000      564.08        1.44378600e+01        9.59707461e-06  19.9796  19.9316
0202-05-12_00:08:41.824000      564.47        1.48259900e+01        2.02690295e-05  19.9796  19.9316

File: data/IcT/IcT/f37/before150keVSet/Ic_2024-05-12_00-20-29998776_f37-anneal300K256h-25K.txt
# Ic = 10.88 A, n = 25.92 , Tavg = 24.97 K, f37-anneal300K256h-25K
#datetime                        t_s     iHTS_A                vHTS_V                tHTS_K  tTAR_K
0202-05-12_00:20:12.220000      1254.87        4.29763600e-01        5.44172176e-09  24.9673  24.8044
0202-05-12_00:20:12.625000      1255.27        6.15021400e-01        1.44285518e-08  24.9604  24.7464
0202-05-12_00:20:13.027000      1255.68        1.02353300e+00        1.34988718e-08  24.9604  24.7464
0202-05-12_00:20:13.450000      1256.10        1.20997900e+00        4.07820176e-09  24.9604  24.7464
0202-05-12_00:20:13.850000      1256.50        1.59694300e+00        1.33749218e-08  24.9739  24.7805
0202-05-12_00:20:14.250000      1256.90        1.80201000e+00        2.21886176e-09  24.9739  24.7805
0202-05-12_00:20:14.650000      1257.30        2.19613900e+00        6.24744176e-09  24.9480  24.7718
0202-05-12_00:20:15.050000      1257.70        2.39353000e+00        5.87557176e-09  24.9480  24.7718
0202-05-12_00:20:15.465000      1258.11        2.78531000e+00        8.23074176e-09  24.9480  24.7718
0202-05-12_00:20:15.855000      1258.51        2.99152600e+00        4.20216176e-09  24.9875  24.7522
0202-05-12_00:20:16.250000      1258.90        3.37832400e+00        9.47029176e-09  24.9875  24.7522
0202-05-12_00:20:16.652000      1259.30        3.58377100e+00        7.05312176e-09  24.9430  24.8053
0202-05-12_00:20:17.055000      1259.70        3.97341000e+00        7.30103176e-09  24.9430  24.8053
0202-05-12_00:20:17.457000      1260.11        4.36293300e+00        1.44285118e-08  24.9725  24.7905
0202-05-12_00:20:17.863000      1260.51        4.57244300e+00        5.06982176e-09  24.9725  24.7905
0202-05-12_00:20:18.254000      1260.90        4.95581700e+00        4.32608176e-09  24.9725  24.7905
0202-05-12_00:20:18.660000      1261.31        5.16314900e+00        7.79685176e-09  24.9361  24.7409
0202-05-12_00:20:19.055000      1261.70        5.55495700e+00        3.64432176e-09  24.9361  24.7409
0202-05-12_00:20:19.465000      1262.12        5.75721400e+00        4.57399176e-09  24.9361  24.7409
0202-05-12_00:20:19.867000      1262.52        6.14817900e+00        1.19493918e-08  24.9764  24.8198
0202-05-12_00:20:20.277000      1262.93        6.35370500e+00        8.97444176e-09  24.9764  24.8198
0202-05-12_00:20:20.690000      1263.34        6.74323600e+00        9.40828176e-09  24.9558  24.7046
0202-05-12_00:20:21.090000      1263.74        6.94850700e+00        1.06478518e-08  24.9558  24.7046
0202-05-12_00:20:21.500000      1264.15        7.33935700e+00        9.59422176e-09  24.9870  24.8544
0202-05-12_00:20:21.902000      1264.55        7.54443100e+00        7.92081176e-09  24.9870  24.8544
0202-05-12_00:20:22.312000      1264.96        7.93356400e+00        2.00690718e-08  24.9870  24.8544
0202-05-12_00:20:22.742000      1265.39        8.11733800e+00        7.55032176e-09  24.9538  24.7577
0202-05-12_00:20:23.140000      1265.79        8.52746700e+00        2.01938618e-08  24.9538  24.7577
0202-05-12_00:20:23.547000      1266.20        8.71016900e+00        1.38720918e-08  24.9719  24.7772
0202-05-12_00:20:23.950000      1266.60        9.12350100e+00        1.54215418e-08  24.9719  24.7772
0202-05-12_00:20:24.387000      1267.04        9.30504400e+00        5.81493176e-09  24.9719  24.7772
0202-05-12_00:20:24.785000      1267.43        9.69443300e+00        1.52356018e-08  24.9431  24.8013
0202-05-12_00:20:25.180000      1267.83        9.89973600e+00        2.49661718e-08  24.9431  24.8013
0202-05-12_00:20:25.580000      1268.23        1.02882000e+01        5.45297418e-08  24.9686  24.7489
0202-05-12_00:20:25.984000      1268.63        1.04945900e+01        8.16761618e-08  24.9686  24.7489
0202-05-12_00:20:26.406000      1269.06        1.08845600e+01        2.03463182e-07  24.9686  24.7489
0202-05-12_00:20:26.816000      1269.46        1.10920300e+01        3.42542102e-07  24.9476  24.7873
0202-05-12_00:20:27.215000      1269.87        1.14830600e+01        7.43726532e-07  24.9476  24.7873
0202-05-12_00:20:27.617000      1270.27        1.16893200e+01        1.30307914e-06  24.9724  24.8022
0202-05-12_00:20:28.020000      1270.67        1.20801800e+01        3.26890111e-06  24.9724  24.8022
0202-05-12_00:20:28.430000      1271.08        1.22815600e+01        4.99703383e-06  24.9724  24.8022
0202-05-12_00:20:28.840000      1271.49        1.26731100e+01        1.06305953e-05  24.9504  24.7477
0202-05-12_00:20:29.234000      1271.88        1.28809000e+01        1.55721711e-05  24.9504  24.7477
0202-05-12_00:20:29.630000      1272.28        1.32704500e+01        3.13977200e-05  24.9717  24.8329

File: data/IcT/IcT/f37/before150keVSet/Ic_2024-05-12_00-30-25536303_f37-anneal300K256h-30K.txt
# Ic = 9.26 A, n = 24.00 , Tavg = 29.95 K, f37-anneal300K256h-30K
#datetime                        t_s     iHTS_A                vHTS_V                tHTS_K  tTAR_K
0202-05-12_00:30:09.900000      1852.55        4.30911600e-01        5.51673875e-09  29.9704  29.7640
0202-05-12_00:30:10.330000      1852.98        6.13759600e-01        3.84332875e-09  29.9704  29.7640
0202-05-12_00:30:10.727000      1853.38        1.02474600e+00        4.46310875e-09  29.9382  29.7063
0202-05-12_00:30:11.120000      1853.77        1.20825500e+00       -6.13515125e-09  29.9382  29.7063
0202-05-12_00:30:11.530000      1854.18        1.59896500e+00       -7.12680125e-09  29.9672  29.7247
0202-05-12_00:30:11.930000      1854.58        1.80279300e+00        1.24638750e-10  29.9672  29.7247
0202-05-12_00:30:12.363000      1855.01        2.19190700e+00        5.39277875e-09  29.9672  29.7247
0202-05-12_00:30:12.773000      1855.42        2.39581900e+00       -1.98262125e-09  29.9462  29.7317
0202-05-12_00:30:13.168000      1855.82        2.78523600e+00       -4.33778125e-09  29.9462  29.7317
0202-05-12_00:30:13.582000      1856.23        2.99020700e+00       -3.47009125e-09  29.9627  29.7125
0202-05-12_00:30:13.980000      1856.63        3.37955900e+00        3.10578750e-10  29.9627  29.7125
0202-05-12_00:30:14.395000      1857.04        3.58371800e+00       -1.61075125e-09  29.9627  29.7125
0202-05-12_00:30:14.810000      1857.46        3.97503000e+00       -4.33121250e-10  29.9467  29.7185
0202-05-12_00:30:15.203000      1857.85        4.36388500e+00        4.83514875e-09  29.9467  29.7185
0202-05-12_00:30:15.610000      1858.26        4.56811500e+00       -7.87035125e-09  29.9911  29.7361
0202-05-12_00:30:16.010000      1858.66        4.95825400e+00       -2.85012125e-09  29.9911  29.7361
0202-05-12_00:30:16.430000      1859.08        5.16236400e+00        4.83515875e-09  29.9911  29.7361
0202-05-12_00:30:16.844000      1859.49        5.55407700e+00        5.26900875e-09  29.9532  29.7732
0202-05-12_00:30:17.246000      1859.90        5.75703700e+00        6.69450875e-09  29.9532  29.7732
0202-05-12_00:30:17.652000      1860.30        6.14683300e+00        1.24584687e-08  29.9708  29.7349
0202-05-12_00:30:18.055000      1860.70        6.34922900e+00        4.95911875e-09  29.9708  29.7349
0202-05-12_00:30:18.460000      1861.11        6.74001700e+00        1.10949587e-08  29.9383  29.7208
0202-05-12_00:30:18.850000      1861.50        6.94410600e+00        4.83515875e-09  29.9383  29.7208
0202-05-12_00:30:19.246000      1861.89        7.33358500e+00        6.88043875e-09  29.9383  29.7208
0202-05-12_00:30:19.645000      1862.29        7.53870400e+00        1.01652787e-08  29.9645  29.7465
0202-05-12_00:30:20.047000      1862.70        7.93037600e+00        1.34501187e-08  29.9645  29.7465
0202-05-12_00:30:20.460000      1863.11        8.11636900e+00        9.91736875e-09  29.9645  29.7465
0202-05-12_00:30:20.860000      1863.51        8.52584900e+00        2.65884487e-08  29.9357  29.7270
0202-05-12_00:30:21.260000      1863.91        8.70902300e+00        4.98291987e-08  29.9357  29.7270
0202-05-12_00:30:21.676000      1864.32        9.11893000e+00        1.40503149e-07  29.9598  29.7745
0202-05-12_00:30:22.080000      1864.73        9.30459100e+00        2.34090069e-07  29.9598  29.7745
0202-05-12_00:30:22.484000      1865.13        9.69332500e+00        5.41749319e-07  29.9413  29.7281
0202-05-12_00:30:22.895000      1865.54        9.90049900e+00        1.07017453e-06  29.9413  29.7281
0202-05-12_00:30:23.320000      1865.97        1.02884900e+01        2.88520294e-06  29.9413  29.7281
0202-05-12_00:30:23.750000      1866.40        1.04940400e+01        4.56468525e-06  29.9756  29.7033
0202-05-12_00:30:24.156000      1866.81        1.08824900e+01        1.00833383e-05  29.9756  29.7033
0202-05-12_00:30:24.555000      1867.21        1.10884400e+01        1.48968666e-05  29.9548  29.7450
0202-05-12_00:30:24.950000      1867.60        1.14833400e+01        3.09925754e-05  29.9548  29.7450

File: data/IcT/IcT/f37/before150keVSet/Ic_2024-05-12_00-39-16648939_f37-anneal300K256h-35K.txt
# Ic = 7.76 A, n = 22.55 , Tavg = 34.98 K, f37-anneal300K256h-35K
#datetime                        t_s     iHTS_A                vHTS_V                tHTS_K  tTAR_K
0202-05-12_00:39:03.652000      2386.30        4.37086000e-01       -3.92589474e-09  34.9840  34.8120
0202-05-12_00:39:04.055000      2386.70        6.22793800e-01        6.11457526e-09  34.9840  34.8120
0202-05-12_00:39:04.465000      2387.12        1.03021500e+00        6.67238526e-09  34.9734  34.8037
0202-05-12_00:39:04.863000      2387.51        1.21474100e+00        4.13127526e-09  34.9734  34.8037
0202-05-12_00:39:05.258000      2387.91        1.60081700e+00        7.84996526e-09  34.9734  34.8037
0202-05-12_00:39:05.668000      2388.32        1.80951900e+00        1.60310953e-08  34.9866  34.8175
0202-05-12_00:39:06.066000      2388.72        2.19466800e+00        1.80143953e-08  34.9866  34.8175
0202-05-12_00:39:06.477000      2389.13        2.39942100e+00        9.15151526e-09  34.9743  34.8177
0202-05-12_00:39:06.890000      2389.54        2.78922800e+00        2.76830053e-08  34.9743  34.8177
0202-05-12_00:39:07.320000      2389.97        2.99391500e+00        1.77045053e-08  34.9743  34.8177
0202-05-12_00:39:07.734000      2390.38        3.38272300e+00        2.06174853e-08  34.9764  34.7826
0202-05-12_00:39:08.125000      2390.78        3.58862100e+00        1.82003353e-08  34.9764  34.7826
0202-05-12_00:39:08.530000      2391.18        3.97793500e+00        2.05555053e-08  34.9757  34.8063
0202-05-12_00:39:08.934000      2391.58        4.36574700e+00        1.99973553e-08  34.9757  34.8063
0202-05-12_00:39:09.348000      2392.00        4.57090500e+00        1.13198853e-08  34.9757  34.8063
0202-05-12_00:39:09.760000      2392.41        4.96057900e+00        1.77036353e-08  34.9802  34.7923
0202-05-12_00:39:10.160000      2392.81        5.16582700e+00        1.60922053e-08  34.9802  34.7923
0202-05-12_00:39:10.582000      2393.23        5.55423000e+00        1.18776853e-08  34.9674  34.7923
0202-05-12_00:39:10.980000      2393.63        5.75948600e+00        4.00645526e-09  34.9674  34.7923
0202-05-12_00:39:11.410000      2394.06        6.14827100e+00        1.40469253e-08  34.9674  34.7923
0202-05-12_00:39:11.832000      2394.48        6.35488200e+00        8.28295526e-09  34.9818  34.8064
0202-05-12_00:39:12.234000      2394.88        6.74335800e+00        1.35510953e-08  34.9818  34.8064
0202-05-12_00:39:12.630000      2395.28        6.94825700e+00        2.30957453e-08  34.9721  34.7968
0202-05-12_00:39:13.023000      2395.67        7.33622800e+00        6.07784953e-08  34.9721  34.7968
0202-05-12_00:39:13.438000      2396.09        7.54339700e+00        1.09555345e-07  34.9814  34.7957
0202-05-12_00:39:13.840000      2396.49        7.93052600e+00        2.95923825e-07  34.9814  34.7957
0202-05-12_00:39:14.242000      2396.89        8.11909100e+00        5.85176135e-07  34.9814  34.7957
0202-05-12_00:39:14.656000      2397.31        8.52483500e+00        1.84271424e-06  34.9662  34.7878
0202-05-12_00:39:15.050000      2397.70        8.70918300e+00        3.05346096e-06  34.9662  34.7878
0202-05-12_00:39:15.457000      2398.11        9.11881000e+00        8.04444432e-06  34.9662  34.7878
0202-05-12_00:39:15.860000      2398.51        9.30232900e+00        1.20748268e-05  34.9845  34.7872
0202-05-12_00:39:16.250000      2398.90        9.69196600e+00        2.60949845e-05  34.9845  34.7872

File: data/IcT/IcT/f37/before150keVSet/Ic_2024-05-12_00-39-31616961_f37-anneal300K256h-35K.txt
# Ic = 7.76 A, n = 22.65 , Tavg = 34.97 K, f37-anneal300K256h-35K
#datetime                        t_s     iHTS_A                vHTS_V                tHTS_K  tTAR_K
0202-05-12_00:39:18.730000      2401.38        4.28182300e-01       -1.45830706e-09  34.9714  34.7951
0202-05-12_00:39:19.120000      2401.77        6.13385400e-01        1.82653294e-09  34.9714  34.7951
0202-05-12_00:39:19.523000      2402.17        1.02388000e+00        6.28897294e-09  34.9841  34.8110
0202-05-12_00:39:19.930000      2402.58        1.20748700e+00       -3.00776706e-09  34.9841  34.8110
0202-05-12_00:39:20.355000      2403.01        1.59544300e+00        1.19909629e-08  34.9841  34.8110
0202-05-12_00:39:20.766000      2403.42        1.80042800e+00        8.95255294e-09  34.9666  34.7828
0202-05-12_00:39:21.164000      2403.81        2.19084100e+00        5.60474294e-09  34.9666  34.7828
0202-05-12_00:39:21.566000      2404.21        2.39359400e+00        1.19885029e-08  34.9712  34.7983
0202-05-12_00:39:21.970000      2404.62        2.78254800e+00        1.20504829e-08  34.9712  34.7983
0202-05-12_00:39:22.390000      2405.04        2.98658500e+00        5.10892294e-09  34.9712  34.7983
0202-05-12_00:39:22.810000      2405.46        3.37770800e+00        5.54277294e-09  34.9661  34.7876
0202-05-12_00:39:23.203000      2405.85        3.58411200e+00        4.98496294e-09  34.9661  34.7876
0202-05-12_00:39:23.598000      2406.25        3.97089500e+00        1.03770629e-08  34.9687  34.7931
0202-05-12_00:39:24.004000      2406.65        4.35800800e+00        3.18759294e-09  34.9687  34.7931
0202-05-12_00:39:24.434000      2407.08        4.56555300e+00       -1.58472706e-09  34.9687  34.7931
0202-05-12_00:39:24.840000      2407.49        4.95321100e+00        1.03150929e-08  34.9697  34.7954
0202-05-12_00:39:25.230000      2407.88        5.15567700e+00        5.17090294e-09  34.9697  34.7954
0202-05-12_00:39:25.625000      2408.28        5.54594700e+00        7.21618294e-09  34.9773  34.7793
0202-05-12_00:39:26.030000      2408.68        5.75231600e+00        1.00051929e-08  34.9773  34.7793
0202-05-12_00:39:26.445000      2409.09        6.14428100e+00        1.22356929e-08  34.9773  34.7793
0202-05-12_00:39:26.850000      2409.50        6.34590600e+00        1.28526029e-08  34.9679  34.7988
0202-05-12_00:39:27.254000      2409.90        6.73688800e+00        1.77488729e-08  34.9679  34.7988
0202-05-12_00:39:27.656000      2410.31        6.94348000e+00        2.50622929e-08  34.9896  34.8007
0202-05-12_00:39:28.050000      2410.70        7.33287600e+00        5.09071629e-08  34.9896  34.8007
0202-05-12_00:39:28.453000      2411.10        7.53679600e+00        1.06439553e-07  34.9896  34.8007
0202-05-12_00:39:28.848000      2411.50        7.92854200e+00        2.87911483e-07  34.9637  34.7960
0202-05-12_00:39:29.242000      2411.89        8.11481200e+00        5.46918023e-07  34.9637  34.7960
0202-05-12_00:39:29.650000      2412.30        8.52565700e+00        1.91613856e-06  34.9712  34.7886
0202-05-12_00:39:30.050000      2412.70        8.70755000e+00        3.19623455e-06  34.9712  34.7886
0202-05-12_00:39:30.465000      2413.11        9.11886500e+00        8.07936624e-06  34.9711  34.7936
0202-05-12_00:39:30.855000      2413.51        9.30162200e+00        1.19252321e-05  34.9711  34.7936
0202-05-12_00:39:31.250000      2413.90        9.69019000e+00        2.59024117e-05  34.9711  34.7936

File: data/IcT/IcT/f37/before150keVSet/Ic_2024-05-12_00-39-46576558_f37-anneal300K256h-35K.txt
# Ic = 7.75 A, n = 22.49 , Tavg = 34.98 K, f37-anneal300K256h-35K
#datetime                        t_s     iHTS_A                vHTS_V                tHTS_K  tTAR_K
0202-05-12_00:39:33.660000      2416.31        4.24322600e-01        3.19778250e-09  34.9789  34.8055
0202-05-12_00:39:34.066000      2416.71        6.05552300e-01        5.61493250e-09  34.9789  34.8055
0202-05-12_00:39:34.460000      2417.11        1.01349500e+00        6.60658250e-09  34.9683  34.8043
0202-05-12_00:39:34.855000      2417.50        1.20244100e+00        1.02854250e-09  34.9683  34.8043
0202-05-12_00:39:35.246000      2417.90        1.58984300e+00        1.89624250e-09  34.9683  34.8043
0202-05-12_00:39:35.640000      2418.29        1.79505400e+00       -1.14068750e-09  34.9760  34.7974
0202-05-12_00:39:36.047000      2418.69        2.18551100e+00       -4.23959750e-09  34.9760  34.7974
0202-05-12_00:39:36.453000      2419.10        2.39414600e+00       -6.28487750e-09  34.9651  34.8018
0202-05-12_00:39:36.850000      2419.50        2.77971600e+00       -3.55783750e-09  34.9651  34.8018
0202-05-12_00:39:37.242000      2419.89        2.98789400e+00        9.88725000e-11  34.9651  34.8018
0202-05-12_00:39:37.637000      2420.29        3.37457800e+00       -9.54757500e-10  34.9823  34.8001
0202-05-12_00:39:38.043000      2420.69        3.57807500e+00       -1.26686275e-08  34.9823  34.8001
0202-05-12_00:39:38.465000      2421.11        3.97232700e+00        2.14321250e-09  34.9823  34.8001
0202-05-12_00:39:38.860000      2421.51        4.35734100e+00       -1.88560750e-09  34.9708  34.8040
0202-05-12_00:39:39.260000      2421.91        4.56041500e+00       -1.06864975e-08  34.9708  34.8040
0202-05-12_00:39:39.676000      2422.33        4.95130700e+00       -1.51373750e-09  34.9788  34.7888
0202-05-12_00:39:40.082000      2422.73        5.15843400e+00       -6.84385750e-09  34.9788  34.7888
0202-05-12_00:39:40.492000      2423.14        5.54587200e+00       -1.05625375e-08  34.9655  34.7769
0202-05-12_00:39:40.895000      2423.54        5.75065000e+00       -1.01906675e-08  34.9655  34.7769
0202-05-12_00:39:41.310000      2423.96        6.13860300e+00       -6.03813750e-09  34.9655  34.7769
0202-05-12_00:39:41.758000      2424.41        6.34680400e+00       -4.36472750e-09  34.9733  34.7937
0202-05-12_00:39:42.152000      2424.80        6.73357400e+00        9.76925000e-11  34.9733  34.7937
0202-05-12_00:39:42.543000      2425.19        6.93970300e+00        1.10678225e-08  34.9661  34.7765
0202-05-12_00:39:42.940000      2425.59        7.33258900e+00        3.80902825e-08  34.9661  34.7765
0202-05-12_00:39:43.375000      2426.02        7.53311000e+00        8.87264125e-08  34.9661  34.7765
0202-05-12_00:39:43.777000      2426.43        7.92542400e+00        2.69764512e-07  34.9848  34.7934
0202-05-12_00:39:44.170000      2426.82        8.10792600e+00        5.43273852e-07  34.9848  34.7934
0202-05-12_00:39:44.582000      2427.23        8.52008200e+00        1.89328113e-06  34.9728  34.7945
0202-05-12_00:39:44.984000      2427.63        8.70164700e+00        3.11096523e-06  34.9728  34.7945
0202-05-12_00:39:45.402000      2428.05        9.11389400e+00        7.98845715e-06  34.9728  34.7945
0202-05-12_00:39:45.805000      2428.46        9.29786100e+00        1.17648458e-05  34.9824  34.7904
0202-05-12_00:39:46.200000      2428.85        9.68705300e+00        2.60728033e-05  34.9824  34.7904

File: data/IcT/IcT/f37/before150keVSet/Ic_2024-05-12_00-40-01520379_f37-anneal300K256h-35K.txt
# Ic = 7.78 A, n = 22.82 , Tavg = 34.97 K, f37-anneal300K256h-35K
#datetime                        t_s     iHTS_A                vHTS_V                tHTS_K  tTAR_K
0202-05-12_00:39:48.490000      2431.14        4.21424900e-01        8.75848895e-09  34.9782  34.8070
0202-05-12_00:39:48.895000      2431.54        6.05298000e-01        8.44859895e-09  34.9782  34.8070
0202-05-12_00:39:49.305000      2431.95        1.01638600e+00        9.06837895e-09  34.9782  34.8070
0202-05-12_00:39:49.727000      2432.38        1.20345600e+00        6.03144895e-09  34.9815  34.8004
0202-05-12_00:39:50.130000      2432.78        1.59012900e+00        1.63054895e-09  34.9815  34.8004
0202-05-12_00:39:50.535000      2433.19        1.79575200e+00        6.83640895e-09  34.9737  34.8007
0202-05-12_00:39:50.930000      2433.58        2.18393000e+00        1.39638889e-08  34.9737  34.8007
0202-05-12_00:39:51.340000      2433.99        2.39084300e+00        6.15464895e-09  34.9737  34.8007
0202-05-12_00:39:51.760000      2434.41        2.77934000e+00        3.24167895e-09  34.9668  34.7969
0202-05-12_00:39:52.164000      2434.82        2.98680200e+00       -2.39833105e-09  34.9668  34.7969
0202-05-12_00:39:52.570000      2435.22        3.37511300e+00        5.03904895e-09  34.9741  34.7989
0202-05-12_00:39:52.970000      2435.62        3.57959800e+00        6.83640895e-09  34.9741  34.7989
0202-05-12_00:39:53.414000      2436.06        3.96919100e+00        1.07410289e-08  34.9741  34.7989
0202-05-12_00:39:53.812000      2436.46        4.35860200e+00        1.12988289e-08  34.9763  34.7953
0202-05-12_00:39:54.203000      2436.85        4.56111100e+00        5.78277895e-09  34.9763  34.7953
0202-05-12_00:39:54.600000      2437.25        4.95113800e+00        9.74937895e-09  34.9722  34.8023
0202-05-12_00:39:55             2437.65        5.15745700e+00        8.50981895e-09  34.9722  34.8023
0202-05-12_00:39:55.420000      2438.07        5.54697100e+00        1.32201589e-08  34.9722  34.8023
0202-05-12_00:39:55.830000      2438.48        5.75270000e+00        6.71229895e-09  34.9815  34.7809
0202-05-12_00:39:56.230000      2438.88        6.14021300e+00        8.19952895e-09  34.9815  34.7809
0202-05-12_00:39:56.633000      2439.28        6.34638400e+00        7.88963895e-09  34.9762  34.8116
0202-05-12_00:39:57.040000      2439.69        6.73501200e+00        2.00993289e-08  34.9762  34.8116
0202-05-12_00:39:57.440000      2440.09        6.94081100e+00        1.92936089e-08  34.9762  34.8116
0202-05-12_00:39:57.840000      2440.49        7.33189300e+00        4.86712289e-08  34.9737  34.7938
0202-05-12_00:39:58.234000      2440.88        7.53497400e+00        9.18699589e-08  34.9737  34.7938
0202-05-12_00:39:58.633000      2441.28        7.92638200e+00        2.60016539e-07  34.9712  34.7997
0202-05-12_00:39:59.030000      2441.68        8.11002600e+00        5.62345689e-07  34.9712  34.7997
0202-05-12_00:39:59.457000      2442.11        8.52048800e+00        1.80506849e-06  34.9712  34.7997
0202-05-12_00:39:59.863000      2442.51        8.70510800e+00        3.15829823e-06  34.9772  34.7960
0202-05-12_00:40:00.258000      2442.91        9.11315100e+00        7.86107212e-06  34.9772  34.7960
0202-05-12_00:40:00.660000      2443.31        9.30118200e+00        1.19377432e-05  34.9718  34.7901
0202-05-12_00:40:01.055000      2443.70        9.69390900e+00        2.59904695e-05  34.9718  34.7901

File: data/IcT/IcT/f37/before150keVSet/Ic_2024-05-12_01-01-35189905_f37-anneal300K256h-45K.txt
# Ic = 5.34 A, n = 24.40 , Tavg = 44.99 K, f37-anneal300K256h-45K
#datetime                        t_s     iHTS_A                vHTS_V                tHTS_K  tTAR_K
0202-05-12_01:01:11.310000      3713.96        2.16531200e-02        2.48953083e-09  44.9961  44.6047
0202-05-12_01:01:11.510000      3714.16        4.90119800e-02       -8.57179167e-10  44.9707  44.5878
0202-05-12_01:01:11.707000      3714.36        9.80127400e-02        6.58027083e-09  44.9707  44.5878
0202-05-12_01:01:11.906000      3714.55        1.49628600e-01        5.52664083e-09  44.9707  44.5878
0202-05-12_01:01:12.098000      3714.75        1.98847500e-01        5.83653083e-09  44.9707  44.5878
0202-05-12_01:01:12.320000      3714.97        2.43918200e-01        2.05587083e-09  44.9707  44.5878
0202-05-12_01:01:12.555000      3715.20        2.99495800e-01        2.05587083e-09  44.9981  44.5919
0202-05-12_01:01:12.746000      3715.40        3.43070500e-01       -1.13359167e-10  44.9981  44.5919
0202-05-12_01:01:12.938000      3715.59        3.97012100e-01       -2.34456917e-09  44.9981  44.5919
0202-05-12_01:01:13.145000      3715.79        4.46765300e-01       -1.35291917e-09  44.9981  44.5919
0202-05-12_01:01:13.344000      3715.99        4.94552000e-01       -1.47687917e-09  44.9981  44.5919
0202-05-12_01:01:13.570000      3716.22        5.46622000e-01        5.77455083e-09  44.9745  44.5876
0202-05-12_01:01:13.760000      3716.41        5.95201300e-01        6.45631083e-09  44.9745  44.5876
0202-05-12_01:01:13.960000      3716.61        6.39893600e-01        5.65060083e-09  44.9745  44.5876
0202-05-12_01:01:14.156000      3716.80        6.93967000e-01        5.21675083e-09  44.9745  44.5876
0202-05-12_01:01:14.363000      3717.01        7.43828600e-01        2.98554083e-09  44.9745  44.5876
0202-05-12_01:01:14.566000      3717.21        7.92299600e-01        6.45631083e-09  44.9903  44.5927
0202-05-12_01:01:14.766000      3717.42        8.42685100e-01        5.71258083e-09  44.9903  44.5927
0202-05-12_01:01:14.960000      3717.61        8.92416000e-01        5.89851083e-09  44.9903  44.5927
0202-05-12_01:01:15.152000      3717.80        9.37264200e-01        4.10115083e-09  44.9903  44.5927
0202-05-12_01:01:15.367000      3718.02        9.91708800e-01        3.29543083e-09  44.9903  44.5927
0202-05-12_01:01:15.574000      3718.22        1.04102900e+00        8.06774083e-09  44.9752  44.5936
0202-05-12_01:01:15.780000      3718.43        1.08898400e+00        6.82818083e-09  44.9752  44.5936
0202-05-12_01:01:15.973000      3718.62        1.14054300e+00        8.19170083e-09  44.9752  44.5936
0202-05-12_01:01:16.168000      3718.82        1.18792900e+00        6.51829083e-09  44.9752  44.5936
0202-05-12_01:01:16.383000      3719.03        1.23911500e+00        5.65060083e-09  44.9752  44.5936
0202-05-12_01:01:16.613000      3719.26        1.29044100e+00        4.47301083e-09  44.9855  44.5866
0202-05-12_01:01:16.810000      3719.46        1.33693800e+00        8.12972083e-09  44.9855  44.5866
0202-05-12_01:01:17.010000      3719.66        1.38615300e+00        1.16004908e-08  44.9855  44.5866
0202-05-12_01:01:17.215000      3719.86        1.43797700e+00        9.05884083e-09  44.9855  44.5866
0202-05-12_01:01:17.418000      3720.07        1.48788600e+00        5.77345083e-09  44.9690  44.5864
0202-05-12_01:01:17.620000      3720.27        1.53508200e+00        4.59513083e-09  44.9690  44.5864
0202-05-12_01:01:17.812000      3720.46        1.58286000e+00        9.36744083e-09  44.9690  44.5864
0202-05-12_01:01:18.008000      3720.66        1.63633400e+00        9.11953083e-09  44.9690  44.5864
0202-05-12_01:01:18.210000      3720.86        1.68438200e+00        1.00492008e-08  44.9690  44.5864
0202-05-12_01:01:18.418000      3721.07        1.73458500e+00        1.07929408e-08  44.9829  44.5884
0202-05-12_01:01:18.633000      3721.28        1.78558900e+00        1.35199708e-08  44.9829  44.5884
0202-05-12_01:01:18.824000      3721.48        1.83254100e+00        1.30861208e-08  44.9829  44.5884
0202-05-12_01:01:19.027000      3721.68        1.88446400e+00        9.55338083e-09  44.9829  44.5884
0202-05-12_01:01:19.230000      3721.88        1.93227600e+00        3.41755083e-09  44.9829  44.5884
0202-05-12_01:01:19.434000      3722.08        1.98194900e+00        2.48788083e-09  44.9829  44.5884
0202-05-12_01:01:19.637000      3722.28        2.03361200e+00        2.23997083e-09  44.9582  44.5787
0202-05-12_01:01:19.830000      3722.48        2.08117900e+00        5.02898083e-09  44.9582  44.5787
0202-05-12_01:01:20.023000      3722.67        2.13030000e+00        1.03590908e-08  44.9582  44.5787
0202-05-12_01:01:20.215000      3722.86        2.18241500e+00        1.40157908e-08  44.9582  44.5787
0202-05-12_01:01:20.410000      3723.06        2.23227200e+00        1.22804108e-08  44.9582  44.5787
0202-05-12_01:01:20.610000      3723.26        2.28032900e+00        5.52480083e-09  44.9857  44.6035
0202-05-12_01:01:20.800000      3723.45        2.32954200e+00        5.21491083e-09  44.9857  44.6035
0202-05-12_01:01:20.996000      3723.64        2.38096800e+00        3.10766083e-09  44.9857  44.6035
0202-05-12_01:01:21.200000      3723.85        2.43071700e+00        1.99206083e-09  44.9857  44.6035
0202-05-12_01:01:21.410000      3724.06        2.47822700e+00        2.42590083e-09  44.9807  44.6028
0202-05-12_01:01:21.605000      3724.25        2.53021000e+00        7.94195083e-09  44.9807  44.6028
0202-05-12_01:01:21.800000      3724.45        2.57381600e+00        5.58678083e-09  44.9807  44.6028
0202-05-12_01:01:21.996000      3724.64        2.62490600e+00        1.11648008e-08  44.9807  44.6028
0202-05-12_01:01:22.188000      3724.84        2.67885700e+00        1.01731608e-08  44.9807  44.6028
0202-05-12_01:01:22.426000      3725.07        2.72848800e+00        1.64329408e-08  44.9807  44.6028
0202-05-12_01:01:22.633000      3725.28        2.77873900e+00        9.80129083e-09  44.9832  44.5826
0202-05-12_01:01:22.824000      3725.47        2.82781500e+00        8.12788083e-09  44.9832  44.5826
0202-05-12_01:01:23.016000      3725.67        2.87289900e+00        6.26854083e-09  44.9832  44.5826
0202-05-12_01:01:23.223000      3725.87        2.92731900e+00        1.30246908e-08  44.9832  44.5826
0202-05-12_01:01:23.430000      3726.08        2.97745000e+00        1.16615808e-08  44.9677  44.5779
0202-05-12_01:01:23.633000      3726.28        3.02479000e+00        1.43890208e-08  44.9677  44.5779
0202-05-12_01:01:23.830000      3726.48        3.07585600e+00        8.43913083e-09  44.9677  44.5779
0202-05-12_01:01:24.020000      3726.67        3.12566600e+00        1.27156108e-08  44.9677  44.5779
0202-05-12_01:01:24.210000      3726.86        3.17125800e+00        8.99693083e-09  44.9677  44.5779
0202-05-12_01:01:24.418000      3727.07        3.22536100e+00        1.26536308e-08  44.9677  44.5779
0202-05-12_01:01:24.610000      3727.26        3.27501300e+00        1.42030908e-08  44.9871  44.6045
0202-05-12_01:01:24.800000      3727.45        3.31970300e+00        1.64962708e-08  44.9871  44.6045
0202-05-12_01:01:25.008000      3727.66        3.37377000e+00        1.60004508e-08  44.9871  44.6045
0202-05-12_01:01:25.200000      3727.85        3.42378900e+00        1.24057208e-08  44.9871  44.6045
0202-05-12_01:01:25.406000      3728.06        3.46926900e+00        1.56285808e-08  44.9745  44.5999
0202-05-12_01:01:25.600000      3728.25        3.52300100e+00        1.32734108e-08  44.9745  44.5999
0202-05-12_01:01:25.805000      3728.45        3.57266900e+00        1.12281408e-08  44.9745  44.5999
0202-05-12_01:01:26             3728.65        3.62000600e+00        1.44510008e-08  44.9745  44.5999
0202-05-12_01:01:26.190000      3728.84        3.67190600e+00        1.47608908e-08  44.9745  44.5999
0202-05-12_01:01:26.402000      3729.05        3.72190400e+00        1.37072608e-08  44.9745  44.5999
0202-05-12_01:01:26.600000      3729.25        3.76909300e+00        3.41890083e-09  44.9798  44.5929
0202-05-12_01:01:26.805000      3729.45        3.82054700e+00        6.33187083e-09  44.9798  44.5929
0202-05-12_01:01:27.004000      3729.66        3.87047800e+00        1.09802308e-08  44.9798  44.5929
0202-05-12_01:01:27.200000      3729.85        3.91676700e+00        1.62483608e-08  44.9798  44.5929
0202-05-12_01:01:27.418000      3730.07        3.96985100e+00        1.59384708e-08  44.9798  44.5929
0202-05-12_01:01:27.625000      3730.28        4.01861100e+00        1.44510008e-08  44.9701  44.5963
0202-05-12_01:01:27.830000      3730.48        4.06749400e+00        1.37692408e-08  44.9701  44.5963
0202-05-12_01:01:28.030000      3730.68        4.11857300e+00        1.48228708e-08  44.9701  44.5963
0202-05-12_01:01:28.234000      3730.88        4.16668700e+00        1.63103408e-08  44.9701  44.5963
0202-05-12_01:01:28.434000      3731.08        4.21642900e+00        1.64343008e-08  44.9937  44.6006
0202-05-12_01:01:28.637000      3731.29        4.26776100e+00        1.98430908e-08  44.9937  44.6006
0202-05-12_01:01:28.830000      3731.48        4.31587300e+00        1.94712208e-08  44.9937  44.6006
0202-05-12_01:01:29.023000      3731.67        4.36437200e+00        1.97811308e-08  44.9937  44.6006
0202-05-12_01:01:29.223000      3731.87        4.41656100e+00        1.76119608e-08  44.9937  44.6006
0202-05-12_01:01:29.426000      3732.08        4.46674100e+00        2.25702808e-08  44.9827  44.5812
0202-05-12_01:01:29.617000      3732.27        4.51331000e+00        2.39958208e-08  44.9827  44.5812
0202-05-12_01:01:29.824000      3732.48        4.56578200e+00        2.31281208e-08  44.9827  44.5812
0202-05-12_01:01:30.020000      3732.67        4.61552300e+00        2.25703208e-08  44.9827  44.5812
0202-05-12_01:01:30.215000      3732.86        4.66117600e+00        2.53593408e-08  44.9827  44.5812
0202-05-12_01:01:30.420000      3733.07        4.71507800e+00        2.61650508e-08  44.9827  44.5812
0202-05-12_01:01:30.617000      3733.27        4.76426500e+00        2.74046108e-08  44.9911  44.5910
0202-05-12_01:01:30.810000      3733.46        4.81259200e+00        2.71567008e-08  44.9911  44.5910
0202-05-12_01:01:31.010000      3733.66        4.86125700e+00        3.57096708e-08  44.9911  44.5910
0202-05-12_01:01:31.215000      3733.86        4.91343800e+00        4.20314408e-08  44.9911  44.5910
0202-05-12_01:01:31.418000      3734.07        4.96358900e+00        4.87250708e-08  44.9911  44.5910
0202-05-12_01:01:31.620000      3734.27        5.01059300e+00        5.70921108e-08  44.9770  44.5879
0202-05-12_01:01:31.812000      3734.46        5.06251000e+00        6.24842008e-08  44.9770  44.5879
0202-05-12_01:01:32.008000      3734.66        5.11241800e+00        7.51897008e-08  44.9770  44.5879
0202-05-12_01:01:32.200000      3734.85        5.16043300e+00        9.58284008e-08  44.9770  44.5879
0202-05-12_01:01:32.395000      3735.05        5.20964000e+00        1.20309741e-07  44.9770  44.5879
0202-05-12_01:01:32.590000      3735.24        5.26146700e+00        1.51732621e-07  44.9924  44.6003
0202-05-12_01:01:32.797000      3735.45        5.31096500e+00        2.08876401e-07  44.9924  44.6003
0202-05-12_01:01:32.990000      3735.64        5.35920300e+00        2.50091811e-07  44.9924  44.6003
0202-05-12_01:01:33.180000      3735.83        5.40764500e+00        2.99488331e-07  44.9924  44.6003
0202-05-12_01:01:33.390000      3736.04        5.46017800e+00        3.87435211e-07  44.9924  44.6003
0202-05-12_01:01:33.613000      3736.26        5.51048200e+00        4.71911321e-07  44.9680  44.6037
0202-05-12_01:01:33.812000      3736.46        5.55982100e+00        6.04048561e-07  44.9680  44.6037
0202-05-12_01:01:34.016000      3736.67        5.60897600e+00        7.21558981e-07  44.9680  44.6037
0202-05-12_01:01:34.220000      3736.87        5.65575800e+00        9.05819781e-07  44.9680  44.6037
0202-05-12_01:01:34.426000      3737.07        5.70878600e+00        1.07694122e-06  44.9680  44.6037
0202-05-12_01:01:34.625000      3737.28        5.75823800e+00        1.35069835e-06  44.9912  44.5972
0202-05-12_01:01:34.820000      3737.47        5.80488600e+00        1.58819831e-06  44.9912  44.5972
0202-05-12_01:01:35.010000      3737.66        5.85710800e+00        1.86567424e-06  44.9912  44.5972
