Repository: shortlab/2024-Beam-On-Not

# 2024-Beam-On-Not
Data repository for Alexis' paper disproving the beam-on effect as a temperature artifact

File: data/IcT/IcT/f37/before150keVSet/Ic_2024-05-12_01-02-51610534_f37-anneal300K256h-45K.txt
# Ic = 5.32 A, n = 23.38 , Tavg = 44.99 K, f37-anneal300K256h-45K
#datetime                        t_s     iHTS_A                vHTS_V                tHTS_K  tTAR_K
0202-05-12_01:02:27.855000      3790.50        1.86064700e-02       -4.15617059e-09  44.9718  44.6038
0202-05-12_01:02:28.047000      3790.70        5.07606600e-02       -3.97024059e-09  44.9718  44.6038
0202-05-12_01:02:28.254000      3790.90        9.55806100e-02       -1.55310059e-09  44.9718  44.6038
0202-05-12_01:02:28.460000      3791.11        1.49183800e-01       -5.27178059e-09  44.9884  44.6070
0202-05-12_01:02:28.668000      3791.32        1.99070600e-01       -6.63530059e-09  44.9884  44.6070
0202-05-12_01:02:28.860000      3791.51        2.46185100e-01       -7.56561059e-09  44.9884  44.6070
0202-05-12_01:02:29.055000      3791.70        2.97576200e-01       -3.47554059e-09  44.9884  44.6070
0202-05-12_01:02:29.246000      3791.89        3.47436400e-01        1.23430941e-09  44.9884  44.6070
0202-05-12_01:02:29.445000      3792.10        3.95304800e-01       -1.49272059e-09  44.9884  44.6070
0202-05-12_01:02:29.640000      3792.29        4.44267000e-01       -4.39100588e-10  44.9678  44.5924
0202-05-12_01:02:29.832000      3792.48        4.95897800e-01       -7.00877059e-09  44.9678  44.5924
0202-05-12_01:02:30.035000      3792.69        5.43687500e-01       -4.34371059e-09  44.9678  44.5924
0202-05-12_01:02:30.230000      3792.88        5.92768500e-01       -8.06239059e-09  44.9678  44.5924
0202-05-12_01:02:30.430000      3793.08        6.44976500e-01       -4.90151059e-09  44.9772  44.5874
0202-05-12_01:02:30.620000      3793.27        6.94113500e-01       -3.59997059e-09  44.9772  44.5874
0202-05-12_01:02:30.816000      3793.47        7.39497400e-01       -3.59997059e-09  44.9772  44.5874
0202-05-12_01:02:31.008000      3793.66        7.92992300e-01       -3.22811059e-09  44.9772  44.5874
0202-05-12_01:02:31.210000      3793.86        8.42503700e-01       -4.03382059e-09  44.9772  44.5874
0202-05-12_01:02:31.418000      3794.07        8.91289300e-01       -8.93009059e-09  44.9732  44.5868
0202-05-12_01:02:31.620000      3794.27        9.41162800e-01       -1.40742606e-08  44.9732  44.5868
0202-05-12_01:02:31.816000      3794.46        9.91405900e-01       -1.42602006e-08  44.9732  44.5868
0202-05-12_01:02:32.008000      3794.66        1.03893100e+00       -1.17810706e-08  44.9732  44.5868
0202-05-12_01:02:32.215000      3794.86        1.08831000e+00       -8.49624059e-09  44.9732  44.5868
0202-05-12_01:02:32.414000      3795.06        1.14090000e+00       -9.11602059e-09  44.9732  44.5868
0202-05-12_01:02:32.605000      3795.26        1.18978800e+00       -1.01696506e-08  44.9889  44.5772
0202-05-12_01:02:32.805000      3795.45        1.23483700e+00       -1.19050306e-08  44.9889  44.5772
0202-05-12_01:02:32.996000      3795.65        1.28882900e+00       -7.38063059e-09  44.9889  44.5772
0202-05-12_01:02:33.188000      3795.84        1.33872900e+00       -7.19470059e-09  44.9889  44.5772
0202-05-12_01:02:33.418000      3796.07        1.38645900e+00       -8.80613059e-09  44.9889  44.5772
0202-05-12_01:02:33.630000      3796.28        1.43836600e+00       -1.05415106e-08  44.9718  44.5942
0202-05-12_01:02:33.824000      3796.47        1.48768100e+00       -1.14711806e-08  44.9718  44.5942
0202-05-12_01:02:34.016000      3796.66        1.53533100e+00       -7.31866059e-09  44.9718  44.5942
0202-05-12_01:02:34.223000      3796.87        1.58387700e+00       -1.30826106e-08  44.9718  44.5942
0202-05-12_01:02:34.420000      3797.07        1.63730600e+00       -1.15331606e-08  44.9881  44.6091
0202-05-12_01:02:34.613000      3797.26        1.68566100e+00       -1.51898706e-08  44.9881  44.6091
0202-05-12_01:02:34.816000      3797.47        1.73057900e+00       -1.52520206e-08  44.9881  44.6091
0202-05-12_01:02:35.020000      3797.67        1.78503500e+00       -1.85371006e-08  44.9881  44.6091
0202-05-12_01:02:35.210000      3797.86        1.83474400e+00       -1.98388206e-08  44.9881  44.6091
0202-05-12_01:02:35.418000      3798.07        1.87996900e+00       -1.63060706e-08  44.9881  44.6091
0202-05-12_01:02:35.610000      3798.26        1.93416300e+00       -1.66779406e-08  44.9738  44.5895
0202-05-12_01:02:35.800000      3798.45        1.98386300e+00       -1.66159606e-08  44.9738  44.5895
0202-05-12_01:02:36.008000      3798.66        2.02900400e+00       -1.85992606e-08  44.9738  44.5895
0202-05-12_01:02:36.200000      3798.85        2.08309700e+00       -2.17601306e-08  44.9738  44.5895
0202-05-12_01:02:36.402000      3799.05        2.13321800e+00       -2.46731006e-08  44.9815  44.5926
0202-05-12_01:02:36.598000      3799.25        2.18123100e+00       -2.59746406e-08  44.9815  44.5926
0202-05-12_01:02:36.790000      3799.44        2.22944700e+00       -2.03966206e-08  44.9815  44.5926
0202-05-12_01:02:36.984000      3799.63        2.28161400e+00       -1.87232106e-08  44.9815  44.5926
0202-05-12_01:02:37.188000      3799.84        2.33126500e+00       -1.81654106e-08  44.9815  44.5926
0202-05-12_01:02:37.410000      3800.06        2.37962600e+00       -1.96528806e-08  44.9815  44.5926
0202-05-12_01:02:37.610000      3800.26        2.43126300e+00       -1.82273906e-08  44.9747  44.5970
0202-05-12_01:02:37.812000      3800.46        2.47859400e+00       -2.02106806e-08  44.9747  44.5970
0202-05-12_01:02:38.008000      3800.66        2.52848700e+00       -2.25658506e-08  44.9747  44.5970
0202-05-12_01:02:38.200000      3800.85        2.57976700e+00       -1.41988206e-08  44.9747  44.5970
0202-05-12_01:02:38.402000      3801.05        2.62935400e+00       -1.06040906e-08  44.9747  44.5970
0202-05-12_01:02:38.600000      3801.25        2.67717400e+00       -8.49684059e-09  44.9869  44.5949
0202-05-12_01:02:38.797000      3801.45        2.72878400e+00       -1.16577206e-08  44.9869  44.5949
0202-05-12_01:02:39             3801.65        2.77832200e+00       -1.27733206e-08  44.9869  44.5949
0202-05-12_01:02:39.195000      3801.84        2.82611800e+00       -1.69258506e-08  44.9869  44.5949
0202-05-12_01:02:39.406000      3802.06        2.87508400e+00       -2.27517806e-08  44.9869  44.5949
0202-05-12_01:02:39.600000      3802.25        2.92741100e+00       -2.40533206e-08  44.9731  44.5919
0202-05-12_01:02:39.797000      3802.44        2.97474100e+00       -1.88471706e-08  44.9731  44.5919
0202-05-12_01:02:40             3802.65        3.02379400e+00       -1.78555206e-08  44.9731  44.5919
0202-05-12_01:02:40.190000      3802.84        3.07562100e+00       -1.85992606e-08  44.9731  44.5919
0202-05-12_01:02:40.410000      3803.06        3.12639500e+00       -2.64704606e-08  44.9731  44.5919
0202-05-12_01:02:40.610000      3803.26        3.17402600e+00       -3.14905606e-08  44.9892  44.6036
0202-05-12_01:02:40.812000      3803.46        3.22497600e+00       -3.00647106e-08  44.9892  44.6036
0202-05-12_01:02:41.016000      3803.66        3.27463000e+00       -2.96303906e-08  44.9892  44.6036
0202-05-12_01:02:41.207000      3803.86        3.32167100e+00       -2.42380606e-08  44.9892  44.6036
0202-05-12_01:02:41.420000      3804.07        3.37446400e+00       -2.64072906e-08  44.9892  44.6036
0202-05-12_01:02:41.617000      3804.27        3.42248900e+00       -2.77708106e-08  44.9797  44.5772
0202-05-12_01:02:41.810000      3804.46        3.47067200e+00       -2.83286106e-08  44.9797  44.5772
0202-05-12_01:02:42.010000      3804.66        3.52301600e+00       -2.82046506e-08  44.9797  44.5772
0202-05-12_01:02:42.207000      3804.85        3.57271200e+00       -3.15514706e-08  44.9797  44.5772
0202-05-12_01:02:42.410000      3805.06        3.61915200e+00       -3.35347706e-08  44.9797  44.5772
0202-05-12_01:02:42.617000      3805.27        3.67312200e+00       -3.53941106e-08  44.9818  44.5734
0202-05-12_01:02:42.820000      3805.47        3.72178400e+00       -3.25431206e-08  44.9818  44.5734
0202-05-12_01:02:43.023000      3805.67        3.76884100e+00       -3.49602606e-08  44.9818  44.5734
0202-05-12_01:02:43.215000      3805.87        3.82052300e+00       -3.74393806e-08  44.9818  44.5734
0202-05-12_01:02:43.426000      3806.07        3.87092100e+00       -3.79352106e-08  44.9818  44.5734
0202-05-12_01:02:43.617000      3806.27        3.91561800e+00       -3.44024606e-08  44.9780  44.6031
0202-05-12_01:02:43.824000      3806.47        3.96961400e+00       -3.33488306e-08  44.9780  44.6031
0202-05-12_01:02:44.016000      3806.67        4.01967600e+00       -3.49602606e-08  44.9780  44.6031
0202-05-12_01:02:44.207000      3806.86        4.06468300e+00       -3.85549906e-08  44.9780  44.6031
0202-05-12_01:02:44.420000      3807.07        4.11951800e+00       -3.44024606e-08  44.9780  44.6031
0202-05-12_01:02:44.617000      3807.27        4.16693100e+00       -3.29769606e-08  45.0032  44.6083
0202-05-12_01:02:44.810000      3807.46        4.21564500e+00       -2.79567406e-08  45.0032  44.6083
0202-05-12_01:02:45.010000      3807.66        4.26775500e+00       -2.99400406e-08  45.0032  44.6083
0202-05-12_01:02:45.207000      3807.86        4.31719300e+00       -3.36587206e-08  45.0032  44.6083
0202-05-12_01:02:45.406000      3808.06        4.36342600e+00       -3.60758606e-08  45.0032  44.6083
0202-05-12_01:02:45.610000      3808.26        4.41701500e+00       -3.84310306e-08  44.9700  44.5938
0202-05-12_01:02:45.800000      3808.45        4.46665000e+00       -3.68815806e-08  44.9700  44.5938
0202-05-12_01:02:45.996000      3808.64        4.51203700e+00       -3.75013606e-08  44.9700  44.5938
0202-05-12_01:02:46.200000      3808.85        4.56597400e+00       -3.77492706e-08  44.9700  44.5938
0202-05-12_01:02:46.402000      3809.05        4.61557400e+00       -3.84930106e-08  44.9700  44.5938
0202-05-12_01:02:46.598000      3809.25        4.66364300e+00       -3.72534806e-08  44.9930  44.6110
0202-05-12_01:02:46.790000      3809.44        4.71499200e+00       -3.86790906e-08  44.9930  44.6110
0202-05-12_01:02:46.980000      3809.63        4.76479700e+00       -3.32870906e-08  44.9930  44.6110
0202-05-12_01:02:47.170000      3809.82        4.80977900e+00       -3.20475906e-08  44.9930  44.6110
0202-05-12_01:02:47.400000      3810.05        4.86399900e+00       -1.78546206e-08  44.9930  44.6110
0202-05-12_01:02:47.605000      3810.25        4.91271800e+00       -1.42598906e-08  44.9725  44.5870
0202-05-12_01:02:47.810000      3810.46        4.96182300e+00       -5.02517059e-09  44.9725  44.5870
0202-05-12_01:02:48             3810.65        5.01285900e+00        3.65175941e-09  44.9725  44.5870
0202-05-12_01:02:48.207000      3810.86        5.06096400e+00        1.44359394e-08  44.9725  44.5870
0202-05-12_01:02:48.414000      3811.06        5.11153200e+00        3.20996794e-08  44.9725  44.5870
0202-05-12_01:02:48.610000      3811.26        5.16234900e+00        4.77181394e-08  44.9927  44.5909
0202-05-12_01:02:48.805000      3811.45        5.20711300e+00        8.13722094e-08  44.9927  44.5909
0202-05-12_01:02:48.996000      3811.65        5.26144200e+00        1.08952439e-07  44.9927  44.5909
0202-05-12_01:02:49.188000      3811.84        5.31068900e+00        1.48060579e-07  44.9927  44.5909
0202-05-12_01:02:49.406000      3812.05        5.35917800e+00        1.92994649e-07  44.9927  44.5909
0202-05-12_01:02:49.617000      3812.27        5.41109600e+00        2.72946319e-07  44.9669  44.5874
0202-05-12_01:02:49.812000      3812.46        5.46026900e+00        3.42795559e-07  44.9669  44.5874
0202-05-12_01:02:50.016000      3812.67        5.50553000e+00        4.48406129e-07  44.9669  44.5874
0202-05-12_01:02:50.210000      3812.86        5.55961600e+00        5.46889229e-07  44.9669  44.5874
0202-05-12_01:02:50.406000      3813.06        5.60963200e+00        6.63098039e-07  44.9669  44.5874
0202-05-12_01:02:50.613000      3813.26        5.65568100e+00        8.53680499e-07  44.9929  44.5908
0202-05-12_01:02:50.810000      3813.46        5.70860900e+00        1.02492581e-06  44.9929  44.5908
0202-05-12_01:02:51             3813.65        5.75800000e+00        1.22815178e-06  44.9929  44.5908
0202-05-12_01:02:51.203000      3813.85        5.80294900e+00        1.46577556e-06  44.9929  44.5908
0202-05-12_01:02:51.418000      3814.07        5.85744600e+00        1.85481168e-06  44.9929  44.5908

File: data/IcT/IcT/f37/before150keVSet/Ic_2024-05-12_01-15-45543761_f37-anneal300K256h-50K.txt
# Ic = 4.26 A, n = 23.12 , Tavg = 49.95 K, f37-anneal300K256h-50K
#datetime                        t_s     iHTS_A                vHTS_V                tHTS_K  tTAR_K
0202-05-12_01:15:23.900000      4566.55        2.30024100e-02       -9.64482615e-09  49.9323  49.4859
0202-05-12_01:15:24.098000      4566.75        5.02945500e-02       -2.70328615e-09  49.9323  49.4859
0202-05-12_01:15:24.340000      4566.99        9.96798300e-02       -2.02152615e-09  49.9323  49.4859
0202-05-12_01:15:24.547000      4567.20        1.49511800e-01       -4.31471615e-09  49.9439  49.4846
0202-05-12_01:15:24.742000      4567.39        1.98570600e-01       -9.39691615e-09  49.9439  49.4846
0202-05-12_01:15:24.938000      4567.59        2.43711200e-01       -8.77713615e-09  49.9439  49.4846
0202-05-12_01:15:25.130000      4567.78        2.97141400e-01       -9.33493615e-09  49.9439  49.4846
0202-05-12_01:15:25.350000      4568.00        3.48156300e-01       -4.31471615e-09  49.9439  49.4846
0202-05-12_01:15:25.566000      4568.22        3.95434000e-01       -5.12042615e-09  49.9384  49.4917
0202-05-12_01:15:25.758000      4568.41        4.45899800e-01       -4.87251615e-09  49.9384  49.4917
0202-05-12_01:15:25.960000      4568.61        4.94039800e-01       -5.12042615e-09  49.9384  49.4917
0202-05-12_01:15:26.164000      4568.81        5.43689300e-01       -4.43866615e-09  49.9384  49.4917
0202-05-12_01:15:26.370000      4569.02        5.94635900e-01       -5.55427615e-09  49.9384  49.4917
0202-05-12_01:15:26.582000      4569.23        6.42180800e-01       -7.66152615e-09  49.9417  49.4726
0202-05-12_01:15:26.777000      4569.43        6.93771700e-01       -9.83076615e-09  49.9417  49.4726
0202-05-12_01:15:26.970000      4569.62        7.43394400e-01       -8.90108615e-09  49.9417  49.4726
0202-05-12_01:15:27.176000      4569.82        7.88493400e-01       -1.11323062e-08  49.9417  49.4726
0202-05-12_01:15:27.370000      4570.02        8.42348900e-01       -1.77639562e-08  49.9417  49.4726
0202-05-12_01:15:27.586000      4570.24        8.92838400e-01       -2.49534162e-08  49.9389  49.4824
0202-05-12_01:15:27.777000      4570.43        9.39512100e-01       -3.30105662e-08  49.9389  49.4824
0202-05-12_01:15:27.973000      4570.62        9.91230400e-01       -3.27626562e-08  49.9389  49.4824
0202-05-12_01:15:28.176000      4570.82        1.04061700e+00       -3.19569362e-08  49.9389  49.4824
0202-05-12_01:15:28.375000      4571.02        1.08929700e+00       -2.73705562e-08  49.9389  49.4824
0202-05-12_01:15:28.590000      4571.24        1.14086400e+00       -2.07389062e-08  49.9523  49.4824
0202-05-12_01:15:28.780000      4571.43        1.18767100e+00       -2.22883562e-08  49.9523  49.4824
0202-05-12_01:15:28.984000      4571.64        1.23655800e+00       -2.46435262e-08  49.9523  49.4824
0202-05-12_01:15:29.188000      4571.84        1.28883000e+00       -2.71846062e-08  49.9523  49.4824
0202-05-12_01:15:29.395000      4572.04        1.33866900e+00       -2.34039362e-08  49.9523  49.4824
0202-05-12_01:15:29.598000      4572.25        1.38649900e+00       -1.83836862e-08  49.9393  49.4814
0202-05-12_01:15:29.790000      4572.44        1.43753900e+00       -1.54707162e-08  49.9393  49.4814
0202-05-12_01:15:29.984000      4572.63        1.48700000e+00       -1.59665462e-08  49.9393  49.4814
0202-05-12_01:15:30.188000      4572.84        1.53229800e+00       -1.80737962e-08  49.9393  49.4814
0202-05-12_01:15:30.387000      4573.04        1.58650100e+00       -2.43335862e-08  49.9393  49.4814
0202-05-12_01:15:30.594000      4573.24        1.63589500e+00       -2.48294062e-08  49.9325  49.4862
0202-05-12_01:15:30.785000      4573.44        1.68331400e+00       -2.26601762e-08  49.9325  49.4862
0202-05-12_01:15:30.980000      4573.63        1.73539400e+00       -1.88795162e-08  49.9325  49.4862
0202-05-12_01:15:31.184000      4573.83        1.78429600e+00       -1.88175362e-08  49.9325  49.4862
0202-05-12_01:15:31.395000      4574.04        1.83273700e+00       -1.82597362e-08  49.9325  49.4862
0202-05-12_01:15:31.605000      4574.25        1.88479000e+00       -2.53252362e-08  49.9240  49.4741
0202-05-12_01:15:31.797000      4574.45        1.93406600e+00       -2.59450162e-08  49.9240  49.4741
0202-05-12_01:15:31.992000      4574.64        1.97881600e+00       -2.78663362e-08  49.9240  49.4741
0202-05-12_01:15:32.188000      4574.84        2.03277100e+00       -2.26601762e-08  49.9240  49.4741
0202-05-12_01:15:32.400000      4575.05        2.08307300e+00       -2.42096262e-08  49.9240  49.4741
0202-05-12_01:15:32.594000      4575.24        2.13077700e+00       -2.45195162e-08  49.9374  49.4768
0202-05-12_01:15:32.790000      4575.44        2.18167700e+00       -2.64408362e-08  49.9374  49.4768
0202-05-12_01:15:32.980000      4575.63        2.23124700e+00       -1.94992962e-08  49.9374  49.4768
0202-05-12_01:15:33.188000      4575.84        2.27615400e+00       -1.05744462e-08  49.9374  49.4768
0202-05-12_01:15:33.400000      4576.05        2.33119400e+00       -9.21093615e-09  49.9374  49.4768
0202-05-12_01:15:33.613000      4576.26        2.37955200e+00       -1.05124762e-08  49.9339  49.4885
0202-05-12_01:15:33.805000      4576.46        2.42905600e+00       -1.19999462e-08  49.9339  49.4885
0202-05-12_01:15:34.010000      4576.66        2.47979200e+00       -8.77708615e-09  49.9339  49.4885
0202-05-12_01:15:34.210000      4576.86        2.52745100e+00       -8.03334615e-09  49.9339  49.4885
0202-05-12_01:15:34.418000      4577.07        2.57695200e+00       -9.76873615e-09  49.9339  49.4885
0202-05-12_01:15:34.620000      4577.27        2.63008400e+00       -7.90939615e-09  49.9410  49.4788
0202-05-12_01:15:34.812000      4577.46        2.67652400e+00       -7.10367615e-09  49.9410  49.4788
0202-05-12_01:15:35.008000      4577.66        2.72549800e+00       -1.71158615e-09  49.9410  49.4788
0202-05-12_01:15:35.210000      4577.86        2.77740600e+00       -4.37658615e-09  49.9410  49.4788
0202-05-12_01:15:35.414000      4578.06        2.82772400e+00       -6.79366615e-09  49.9428  49.4901
0202-05-12_01:15:35.610000      4578.26        2.87506200e+00       -1.15039462e-08  49.9428  49.4901
0202-05-12_01:15:35.816000      4578.47        2.92640100e+00       -9.76855615e-09  49.9428  49.4901
0202-05-12_01:15:36.008000      4578.66        2.97641200e+00       -5.67800615e-09  49.9428  49.4901
0202-05-12_01:15:36.203000      4578.85        3.02440100e+00       -3.81866615e-09  49.9428  49.4901
0202-05-12_01:15:36.414000      4579.06        3.07350000e+00       -7.53734615e-09  49.9526  49.4825
0202-05-12_01:15:36.605000      4579.26        3.12520500e+00       -1.18758162e-08  49.9526  49.4825
0202-05-12_01:15:36.797000      4579.45        3.17424700e+00       -1.20617462e-08  49.9526  49.4825
0202-05-12_01:15:37.004000      4579.65        3.22255300e+00       -1.12560362e-08  49.9526  49.4825
0202-05-12_01:15:37.200000      4579.85        3.27207500e+00       -1.50366962e-08  49.9526  49.4825
0202-05-12_01:15:37.410000      4580.06        3.32386100e+00       -1.76397762e-08  49.9526  49.4825
0202-05-12_01:15:37.605000      4580.26        3.37202700e+00       -1.55325262e-08  49.9299  49.5009
0202-05-12_01:15:37.810000      4580.46        3.42024500e+00       -1.45408762e-08  49.9299  49.5009
0202-05-12_01:15:38.004000      4580.65        3.47275100e+00       -1.62762562e-08  49.9299  49.5009
0202-05-12_01:15:38.195000      4580.84        3.52246400e+00       -1.64621962e-08  49.9299  49.5009
0202-05-12_01:15:38.410000      4581.06        3.57094900e+00       -2.10485762e-08  49.9299  49.5009
0202-05-12_01:15:38.605000      4581.26        3.62231200e+00       -2.21641762e-08  49.9482  49.5060
0202-05-12_01:15:38.810000      4581.46        3.67121400e+00       -2.45193462e-08  49.9482  49.5060
0202-05-12_01:15:39.010000      4581.66        3.71778300e+00       -1.75158162e-08  49.9482  49.5060
0202-05-12_01:15:39.203000      4581.85        3.77076600e+00       -1.23096662e-08  49.9482  49.5060
0202-05-12_01:15:39.418000      4582.07        3.82033700e+00       -6.29778615e-09  49.9482  49.5060
0202-05-12_01:15:39.633000      4582.28        3.86991000e+00       -4.81031615e-09  49.9326  49.4838
0202-05-12_01:15:39.836000      4582.48        3.91959000e+00        2.00727385e-09  49.9326  49.4838
0202-05-12_01:15:40.040000      4582.69        3.96639300e+00        9.50662385e-09  49.9326  49.4838
0202-05-12_01:15:40.240000      4582.89        4.01875700e+00        2.43813638e-08  49.9326  49.4838
0202-05-12_01:15:40.445000      4583.09        4.06898200e+00        3.46697238e-08  49.9326  49.4838
0202-05-12_01:15:40.650000      4583.30        4.11622100e+00        6.19400838e-08  49.9289  49.4738
0202-05-12_01:15:40.840000      4583.49        4.16779200e+00        8.89005538e-08  49.9289  49.4738
0202-05-12_01:15:41.040000      4583.69        4.21736200e+00        1.29062334e-07  49.9289  49.4738
0202-05-12_01:15:41.242000      4583.89        4.26231800e+00        1.88437244e-07  49.9289  49.4738
0202-05-12_01:15:41.450000      4584.10        4.31773100e+00        2.50291304e-07  49.9289  49.4738
0202-05-12_01:15:41.656000      4584.31        4.36687900e+00        3.23673304e-07  49.9280  49.4913
0202-05-12_01:15:41.848000      4584.50        4.41330000e+00        4.52339804e-07  49.9280  49.4913
0202-05-12_01:15:42.040000      4584.69        4.46575000e+00        5.75738164e-07  49.9280  49.4913
0202-05-12_01:15:42.234000      4584.88        4.51571600e+00        7.36633264e-07  49.9280  49.4913
0202-05-12_01:15:42.453000      4585.10        4.56255000e+00        1.00927484e-06  49.9280  49.4913
0202-05-12_01:15:42.650000      4585.30        4.61524300e+00        1.26952080e-06  49.9525  49.4990
0202-05-12_01:15:42.850000      4585.50        4.66469100e+00        1.56825515e-06  49.9525  49.4990
0202-05-12_01:15:43.043000      4585.69        4.71286200e+00        2.06978177e-06  49.9525  49.4990
0202-05-12_01:15:43.240000      4585.89        4.76146000e+00        3.43658438e-06  49.9525  49.4990
0202-05-12_01:15:43.440000      4586.09        4.81392900e+00        3.56153219e-06  49.9525  49.4990
0202-05-12_01:15:43.640000      4586.29        4.86390500e+00        4.93329303e-06  49.9370  49.4883
0202-05-12_01:15:43.844000      4586.49        4.90920300e+00        6.50202020e-06  49.9370  49.4883
0202-05-12_01:15:44.040000      4586.69        4.96249200e+00        7.66472896e-06  49.9370  49.4883
0202-05-12_01:15:44.242000      4586.89        5.01241400e+00        9.27429970e-06  49.9370  49.4883
0202-05-12_01:15:44.457000      4587.11        5.06044600e+00        1.05358634e-05  49.9370  49.4883
0202-05-12_01:15:44.664000      4587.31        5.11154800e+00        1.38036576e-05  49.9539  49.4870
0202-05-12_01:15:44.860000      4587.51        5.16135300e+00        1.58340594e-05  49.9539  49.4870
0202-05-12_01:15:45.062000      4587.71        5.20667000e+00        1.90810908e-05  49.9539  49.4870
0202-05-12_01:15:45.254000      4587.90        5.26037900e+00        2.24867860e-05  49.9539  49.4870

File: data/IcT/IcT/f37/before150keVSet/Ic_2024-05-12_01-26-58783764_f37-anneal300K256h-55K.txt
# Ic = 3.28 A, n = 23.82 , Tavg = 54.90 K, f37-anneal300K256h-55K
#datetime                        t_s     iHTS_A                vHTS_V                tHTS_K  tTAR_K
0202-05-12_01:26:42.420000      5245.07        1.65160700e-02        6.48571333e-09  54.8940  54.3644
0202-05-12_01:26:42.630000      5245.28        5.00179300e-02        1.08241833e-08  54.8940  54.3644
0202-05-12_01:26:42.820000      5245.47        9.71013000e-02        1.22496733e-08  54.8940  54.3644
0202-05-12_01:26:43.010000      5245.66        1.49011200e-01        1.52246233e-08  54.8940  54.3644
0202-05-12_01:26:43.215000      5245.87        1.98108500e-01        1.33652833e-08  54.8940  54.3644
0202-05-12_01:26:43.410000      5246.06        2.46017100e-01        1.46048433e-08  54.9238  54.3934
0202-05-12_01:26:43.610000      5246.26        2.98079800e-01        1.14439633e-08  54.9238  54.3934
0202-05-12_01:26:43.805000      5246.45        3.47193500e-01        1.15059433e-08  54.9238  54.3934
0202-05-12_01:26:43.996000      5246.65        3.92608300e-01        1.13200033e-08  54.9238  54.3934
0202-05-12_01:26:44.188000      5246.84        4.46138800e-01        1.26835233e-08  54.9238  54.3934
0202-05-12_01:26:44.400000      5247.05        4.96561500e-01        8.15912333e-09  54.9238  54.3934
0202-05-12_01:26:44.610000      5247.26        5.42058300e-01        6.29978333e-09  54.9024  54.3729
0202-05-12_01:26:44.810000      5247.46        5.94742900e-01        7.84923333e-09  54.9024  54.3729
0202-05-12_01:26:45.010000      5247.66        6.44514100e-01        9.83253333e-09  54.9024  54.3729
0202-05-12_01:26:45.215000      5247.86        6.91158200e-01        1.01424233e-08  54.9024  54.3729
0202-05-12_01:26:45.434000      5248.08        7.43562200e-01        5.37011333e-09  54.9024  54.3729
0202-05-12_01:26:45.630000      5248.28        7.91449100e-01        4.00659333e-09  54.9289  54.4069
0202-05-12_01:26:45.820000      5248.47        8.40657700e-01        5.61802333e-09  54.9289  54.4069
0202-05-12_01:26:46.016000      5248.66        8.91834400e-01        9.95648333e-09  54.9289  54.4069
0202-05-12_01:26:46.210000      5248.86        9.41464600e-01        1.16298933e-08  54.9289  54.4069
0202-05-12_01:26:46.420000      5249.07        9.89166900e-01        1.48527533e-08  54.9289  54.4069
0202-05-12_01:26:46.625000      5249.27        1.03996500e+00        1.03903333e-08  54.8945  54.3830
0202-05-12_01:26:46.816000      5249.47        1.09003900e+00        6.23780333e-09  54.8945  54.3830
0202-05-12_01:26:47.010000      5249.66        1.13772200e+00        5.12219333e-09  54.8945  54.3830
0202-05-12_01:26:47.203000      5249.85        1.18717800e+00        8.34505333e-09  54.8945  54.3830
0202-05-12_01:26:47.418000      5250.07        1.23928600e+00        1.35512133e-08  54.8945  54.3830
0202-05-12_01:26:47.625000      5250.27        1.28762800e+00        1.23116533e-08  54.9145  54.3813
0202-05-12_01:26:47.830000      5250.48        1.33697900e+00        1.37989833e-08  54.9145  54.3813
0202-05-12_01:26:48.020000      5250.67        1.38811900e+00        7.22908333e-09  54.9145  54.3813
0202-05-12_01:26:48.230000      5250.88        1.43546800e+00        4.56381333e-09  54.9145  54.3813
0202-05-12_01:26:48.434000      5251.08        1.48639400e+00        3.88190333e-09  54.9145  54.3813
0202-05-12_01:26:48.630000      5251.28        1.53294700e+00        1.00797133e-08  54.9040  54.3875
0202-05-12_01:26:48.824000      5251.47        1.58112300e+00        1.40463033e-08  54.9040  54.3875
0202-05-12_01:26:49.020000      5251.67        1.63568800e+00        1.39223533e-08  54.9040  54.3875
0202-05-12_01:26:49.210000      5251.86        1.68553300e+00        1.14432233e-08  54.9040  54.3875
0202-05-12_01:26:49.420000      5252.07        1.73465400e+00        1.05755333e-08  54.9040  54.3875
0202-05-12_01:26:49.617000      5252.27        1.78387500e+00        1.19390533e-08  54.9190  54.3932
0202-05-12_01:26:49.810000      5252.46        1.83421300e+00        1.50379533e-08  54.9190  54.3932
0202-05-12_01:26:50.010000      5252.66        1.88206100e+00        2.02441133e-08  54.9190  54.3932
0202-05-12_01:26:50.207000      5252.86        1.93204400e+00        1.26827933e-08  54.9190  54.3932
0202-05-12_01:26:50.410000      5253.06        1.98355400e+00        1.15671833e-08  54.9031  54.3708
0202-05-12_01:26:50.600000      5253.25        2.03073000e+00        1.10093833e-08  54.9031  54.3708
0202-05-12_01:26:50.793000      5253.44        2.07958400e+00        1.21249833e-08  54.9031  54.3708
0202-05-12_01:26:50.992000      5253.64        2.13182800e+00        1.79509233e-08  54.9031  54.3708
0202-05-12_01:26:51.184000      5253.83        2.18166900e+00        1.72691633e-08  54.9031  54.3708
0202-05-12_01:26:51.387000      5254.03        2.22670400e+00        1.60296033e-08  54.9031  54.3708
0202-05-12_01:26:51.598000      5254.25        2.28203800e+00        8.03443333e-09  54.9173  54.3936
0202-05-12_01:26:51.790000      5254.44        2.33070400e+00        4.62564333e-09  54.9173  54.3936
0202-05-12_01:26:51.980000      5254.63        2.37582800e+00        7.10476333e-09  54.9173  54.3936
0202-05-12_01:26:52.180000      5254.83        2.42982500e+00        6.54696333e-09  54.9173  54.3936
0202-05-12_01:26:52.390000      5255.04        2.47917500e+00        4.00586333e-09  54.9173  54.3936
0202-05-12_01:26:52.605000      5255.25        2.52856600e+00        4.99751333e-09  54.9076  54.3909
0202-05-12_01:26:52.797000      5255.45        2.57871200e+00        5.24542333e-09  54.9076  54.3909
0202-05-12_01:26:53.004000      5255.65        2.62698600e+00        6.17509333e-09  54.9076  54.3909
0202-05-12_01:26:53.195000      5255.84        2.67653000e+00        8.77817333e-09  54.9076  54.3909
0202-05-12_01:26:53.410000      5256.06        2.72850100e+00        7.47663333e-09  54.9076  54.3909
0202-05-12_01:26:53.605000      5256.26        2.77312300e+00        1.12572933e-08  54.9427  54.4073
0202-05-12_01:26:53.800000      5256.45        2.82683200e+00        5.24534333e-09  54.9427  54.4073
0202-05-12_01:26:53.992000      5256.64        2.87671100e+00        1.10711733e-08  54.9427  54.4073
0202-05-12_01:26:54.188000      5256.84        2.92430400e+00        1.21866233e-08  54.9427  54.4073
0202-05-12_01:26:54.400000      5257.05        2.97421900e+00        2.03676933e-08  54.9427  54.4073
0202-05-12_01:26:54.613000      5257.26        3.02627300e+00        3.18336233e-08  54.8889  54.3720
0202-05-12_01:26:54.816000      5257.47        3.07351500e+00        4.71422033e-08  54.8889  54.3720
0202-05-12_01:26:55.020000      5257.67        3.11435600e+00        6.71611133e-08  54.8889  54.3720
0202-05-12_01:26:55.210000      5257.86        3.17397000e+00        9.10846433e-08  54.8889  54.3720
0202-05-12_01:26:55.420000      5258.07        3.22272600e+00        1.37320263e-07  54.9241  54.3974
0202-05-12_01:26:55.613000      5258.26        3.27308200e+00        1.88947983e-07  54.9241  54.3974
0202-05-12_01:26:55.805000      5258.46        3.32342600e+00        2.62020093e-07  54.9241  54.3974
0202-05-12_01:26:56.010000      5258.66        3.37144100e+00        4.06738833e-07  54.9241  54.3974
0202-05-12_01:26:56.203000      5258.85        3.42122300e+00        5.54804393e-07  54.9241  54.3974
0202-05-12_01:26:56.414000      5259.06        3.47222000e+00        6.75537633e-07  54.9241  54.3974
0202-05-12_01:26:56.613000      5259.26        3.52140200e+00        1.02602349e-06  54.8914  54.3764
0202-05-12_01:26:56.816000      5259.47        3.56990400e+00        1.37533176e-06  54.8914  54.3764
0202-05-12_01:26:57.020000      5259.67        3.62134600e+00        2.95632976e-06  54.8914  54.3764
0202-05-12_01:26:57.223000      5259.87        3.67126700e+00        3.09664806e-06  54.8914  54.3764
0202-05-12_01:26:57.426000      5260.08        3.71851200e+00        4.70020606e-06  54.8914  54.3764
0202-05-12_01:26:57.620000      5260.27        3.77041700e+00        6.39797068e-06  54.9090  54.3888
0202-05-12_01:26:57.816000      5260.47        3.82022000e+00        7.98324513e-06  54.9090  54.3888
0202-05-12_01:26:58.008000      5260.66        3.86473800e+00        1.03211809e-05  54.9090  54.3888
0202-05-12_01:26:58.210000      5260.86        3.91906700e+00        1.30097885e-05  54.9090  54.3888
0202-05-12_01:26:58.410000      5261.06        3.96965200e+00        1.67433458e-05  54.8997  54.3580
0202-05-12_01:26:58.617000      5261.27        4.01620700e+00        2.09510351e-05  54.8997  54.3580

File: data/IcT/IcT/f37/before150keVSet/Ic_2024-05-12_01-27-34840593_f37-anneal300K256h-55K.txt
# Ic = 3.28 A, n = 24.03 , Tavg = 54.91 K, f37-anneal300K256h-55K
#datetime                        t_s     iHTS_A                vHTS_V                tHTS_K  tTAR_K
0202-05-12_01:27:18.440000      5281.09        1.80341000e-02        2.38112471e-09  54.9042  54.3728
0202-05-12_01:27:18.633000      5281.28        5.01660000e-02        2.81497471e-09  54.9042  54.3728
0202-05-12_01:27:18.836000      5281.49        9.75520300e-02        7.69694706e-10  54.9042  54.3728
0202-05-12_01:27:19.030000      5281.68        1.47927100e-01        2.56706471e-09  54.9042  54.3728
0202-05-12_01:27:19.223000      5281.87        1.98031000e-01        4.59804706e-10  54.9042  54.3728
0202-05-12_01:27:19.434000      5282.08        2.46675600e-01        5.04618471e-09  54.9174  54.4055
0202-05-12_01:27:19.630000      5282.28        2.96647000e-01        5.48003471e-09  54.9174  54.4055
0202-05-12_01:27:19.824000      5282.47        3.46848500e-01        8.51695471e-09  54.9174  54.4055
0202-05-12_01:27:20.023000      5282.67        3.96352400e-01        6.03783471e-09  54.9174  54.4055
0202-05-12_01:27:20.215000      5282.86        4.42588300e-01        8.08310471e-09  54.9174  54.4055
0202-05-12_01:27:20.410000      5283.06        4.95609600e-01        1.04382747e-08  54.9174  54.4055
0202-05-12_01:27:20.605000      5283.26        5.45061600e-01        1.03762947e-08  54.9095  54.3785
0202-05-12_01:27:20.800000      5283.45        5.89823300e-01        7.27739471e-09  54.9095  54.3785
0202-05-12_01:27:21.004000      5283.65        6.43925200e-01        8.76486471e-09  54.9095  54.3785
0202-05-12_01:27:21.195000      5283.85        6.93412800e-01        1.01283847e-08  54.9095  54.3785
0202-05-12_01:27:21.420000      5284.07        7.38949600e-01        1.52725647e-08  54.9095  54.3785
0202-05-12_01:27:21.617000      5284.27        7.93131600e-01        1.21116847e-08  54.9525  54.4168
0202-05-12_01:27:21.824000      5284.47        8.42248200e-01        8.88882471e-09  54.9525  54.4168
0202-05-12_01:27:22.016000      5284.67        8.89462100e-01        6.71959471e-09  54.9525  54.4168
0202-05-12_01:27:22.210000      5284.86        9.41174400e-01        6.78156471e-09  54.9525  54.4168
0202-05-12_01:27:22.420000      5285.07        9.91375100e-01        5.23211471e-09  54.9525  54.4168
0202-05-12_01:27:22.617000      5285.27        1.03721900e+00        6.09981471e-09  54.8940  54.3616
0202-05-12_01:27:22.810000      5285.46        1.08993900e+00        8.57893471e-09  54.8940  54.3616
0202-05-12_01:27:23.004000      5285.65        1.13953700e+00        1.09960747e-08  54.8940  54.3616
0202-05-12_01:27:23.200000      5285.85        1.18756100e+00        1.49006947e-08  54.8940  54.3616
0202-05-12_01:27:23.406000      5286.06        1.23597600e+00        1.20497047e-08  54.9341  54.4048
0202-05-12_01:27:23.605000      5286.25        1.28905900e+00        1.51491447e-08  54.9341  54.4048
0202-05-12_01:27:23.797000      5286.45        1.33656100e+00        1.58313047e-08  54.9341  54.4048
0202-05-12_01:27:23.990000      5286.64        1.38501900e+00        1.24229147e-08  54.9341  54.4048
0202-05-12_01:27:24.195000      5286.85        1.43706200e+00        1.59556647e-08  54.9341  54.4048
0202-05-12_01:27:24.410000      5287.06        1.48746800e+00        1.26088547e-08  54.9341  54.4048
0202-05-12_01:27:24.620000      5287.27        1.53563200e+00        1.45921447e-08  54.9156  54.3811
0202-05-12_01:27:24.824000      5287.47        1.58606500e+00        1.21130247e-08  54.9156  54.3811
0202-05-12_01:27:25.027000      5287.68        1.63276100e+00        1.53358847e-08  54.9156  54.3811
0202-05-12_01:27:25.220000      5287.87        1.68547700e+00        1.40343447e-08  54.9156  54.3811
0202-05-12_01:27:25.430000      5288.08        1.73476100e+00        1.22989547e-08  54.9156  54.3811
0202-05-12_01:27:25.625000      5288.27        1.78236000e+00        7.77455471e-09  54.9430  54.4217
0202-05-12_01:27:25.816000      5288.47        1.83397800e+00        7.83653471e-09  54.9430  54.4217
0202-05-12_01:27:26.020000      5288.67        1.88374400e+00        1.03156647e-08  54.9430  54.4217
0202-05-12_01:27:26.210000      5288.86        1.93020100e+00        9.94379471e-09  54.9430  54.4217
0202-05-12_01:27:26.434000      5289.08        1.98451900e+00        1.16791747e-08  54.9430  54.4217
0202-05-12_01:27:26.630000      5289.28        2.03135700e+00        8.95214471e-09  54.8981  54.3732
0202-05-12_01:27:26.820000      5289.47        2.07964300e+00        1.00677447e-08  54.8981  54.3732
0202-05-12_01:27:27.010000      5289.66        2.13166200e+00        9.20005471e-09  54.8981  54.3732
0202-05-12_01:27:27.220000      5289.87        2.18158400e+00        9.88181471e-09  54.8981  54.3732
0202-05-12_01:27:27.445000      5290.09        2.22935300e+00        1.36624747e-08  54.8981  54.3732
0202-05-12_01:27:27.652000      5290.30        2.28135700e+00        1.52119247e-08  54.9290  54.4227
0202-05-12_01:27:27.850000      5290.50        2.32578300e+00        1.09354447e-08  54.9290  54.4227
0202-05-12_01:27:28.055000      5290.71        2.38019000e+00        9.01412471e-09  54.9290  54.4227
0202-05-12_01:27:28.250000      5290.90        2.42995400e+00        1.15552247e-08  54.9290  54.4227
0202-05-12_01:27:28.457000      5291.10        2.47811900e+00        1.52739047e-08  54.9154  54.3722
0202-05-12_01:27:28.650000      5291.30        2.52797600e+00        1.62655547e-08  54.9154  54.3722
0202-05-12_01:27:28.844000      5291.49        2.57893300e+00        1.32286347e-08  54.9154  54.3722
0202-05-12_01:27:29.047000      5291.70        2.62694200e+00        1.01917047e-08  54.9154  54.3722
0202-05-12_01:27:29.240000      5291.89        2.67688900e+00        5.60532471e-09  54.9154  54.3722
0202-05-12_01:27:29.438000      5292.09        2.72830400e+00        8.20864471e-09  54.9154  54.3722
0202-05-12_01:27:29.640000      5292.29        2.77759400e+00        1.16183847e-08  54.9383  54.4067
0202-05-12_01:27:29.836000      5292.48        2.82484700e+00        1.49039347e-08  54.9383  54.4067
0202-05-12_01:27:30.027000      5292.68        2.87644900e+00        1.84371647e-08  54.9383  54.4067
0202-05-12_01:27:30.230000      5292.88        2.92606000e+00        2.20318947e-08  54.9383  54.4067
0202-05-12_01:27:30.438000      5293.09        2.97469400e+00        2.40151947e-08  54.9383  54.4067
0202-05-12_01:27:30.633000      5293.28        3.02463000e+00        2.68042147e-08  54.9068  54.3729
0202-05-12_01:27:30.836000      5293.49        3.07502200e+00        4.00055547e-08  54.9068  54.3729
0202-05-12_01:27:31.027000      5293.68        3.12336500e+00        6.13880147e-08  54.9068  54.3729
0202-05-12_01:27:31.223000      5293.87        3.17260200e+00        8.36381747e-08  54.9068  54.3729
0202-05-12_01:27:31.430000      5294.08        3.22472500e+00        1.35761795e-07  54.9068  54.3729
0202-05-12_01:27:31.620000      5294.27        3.27387300e+00        1.89930695e-07  54.9314  54.4018
0202-05-12_01:27:31.816000      5294.46        3.31924100e+00        2.63126895e-07  54.9314  54.4018
0202-05-12_01:27:32.016000      5294.67        3.37295600e+00        3.68241835e-07  54.9314  54.4018
0202-05-12_01:27:32.207000      5294.86        3.42271900e+00        5.16741475e-07  54.9314  54.4018
0202-05-12_01:27:32.418000      5295.07        3.47144600e+00        7.21579255e-07  54.9314  54.4018
0202-05-12_01:27:32.620000      5295.27        3.52249600e+00        1.09846837e-06  54.9309  54.4044
0202-05-12_01:27:32.816000      5295.46        3.57174600e+00        1.45936713e-06  54.9309  54.4044
0202-05-12_01:27:33.008000      5295.66        3.61972400e+00        2.76462693e-06  54.9309  54.4044
0202-05-12_01:27:33.207000      5295.86        3.66852500e+00        3.95336780e-06  54.9309  54.4044
0202-05-12_01:27:33.418000      5296.07        3.72096000e+00        5.17557687e-06  54.9309  54.4044
0202-05-12_01:27:33.625000      5296.27        3.76950400e+00        5.31949013e-06  54.9396  54.4175
0202-05-12_01:27:33.816000      5296.47        3.81873200e+00        8.39782070e-06  54.9396  54.4175
0202-05-12_01:27:34.008000      5296.66        3.86988800e+00        1.06717989e-05  54.9396  54.4175
0202-05-12_01:27:34.220000      5296.87        3.91725000e+00        1.35773343e-05  54.9396  54.4175
0202-05-12_01:27:34.434000      5297.08        3.96863000e+00        1.73003615e-05  54.9128  54.3557
0202-05-12_01:27:34.640000      5297.29        4.01898700e+00        2.08058453e-05  54.9128  54.3557
