Repository: shortlab/2024-Beam-On-Not

# 2024-Beam-On-Not
Data repository for Alexis' paper disproving the beam-on effect as a temperature artifact

File: data/IcT/IcT/f37/before150keVSet/Ic_2024-05-12_01-27-52998230_f37-anneal300K256h-55K.txt
# Ic = 3.28 A, n = 23.79 , Tavg = 54.93 K, f37-anneal300K256h-55K
#datetime                        t_s     iHTS_A                vHTS_V                tHTS_K  tTAR_K
0202-05-12_01:27:36.582000      5299.23        1.99118500e-02        2.31470167e-09  54.9158  54.3916
0202-05-12_01:27:36.773000      5299.42        5.00749600e-02        7.65241667e-10  54.9158  54.3916
0202-05-12_01:27:36.965000      5299.62        9.90772300e-02        2.31470167e-09  54.9158  54.3916
0202-05-12_01:27:37.156000      5299.81        1.44229600e-01       -3.20136833e-09  54.9158  54.3916
0202-05-12_01:27:37.402000      5300.05        1.98833100e-01        7.65241667e-10  54.9158  54.3916
0202-05-12_01:27:37.600000      5300.25        2.44668200e-01       -2.39564833e-09  54.9309  54.4034
0202-05-12_01:27:37.793000      5300.44        2.97450600e-01        1.44700167e-09  54.9309  54.4034
0202-05-12_01:27:37.990000      5300.64        3.46671000e-01        4.60789167e-09  54.9309  54.4034
0202-05-12_01:27:38.184000      5300.83        3.92094300e-01        3.74020167e-09  54.9309  54.4034
0202-05-12_01:27:38.400000      5301.05        4.46262900e-01        7.03261667e-10  54.9309  54.4034
0202-05-12_01:27:38.600000      5301.25        4.94800700e-01        1.75689167e-09  54.9178  54.3814
0202-05-12_01:27:38.793000      5301.44        5.42336600e-01       -1.64428333e-10  54.9178  54.3814
0202-05-12_01:27:38.984000      5301.63        5.94224100e-01       -9.08168333e-10  54.9178  54.3814
0202-05-12_01:27:39.188000      5301.84        6.43653800e-01       -2.70553833e-09  54.9178  54.3814
0202-05-12_01:27:39.406000      5302.05        6.91479200e-01        8.27221667e-10  54.9178  54.3814
0202-05-12_01:27:39.617000      5302.27        7.43654600e-01        4.48394167e-09  54.9387  54.4179
0202-05-12_01:27:39.812000      5302.46        7.90886100e-01        3.86415167e-09  54.9387  54.4179
0202-05-12_01:27:40.016000      5302.67        8.38738200e-01        2.50063167e-09  54.9387  54.4179
0202-05-12_01:27:40.210000      5302.86        8.91931700e-01       -4.56488833e-09  54.9387  54.4179
0202-05-12_01:27:40.406000      5303.06        9.41860100e-01       -6.11433833e-09  54.9387  54.4179
0202-05-12_01:27:40.613000      5303.26        9.88866200e-01       -2.82949833e-09  54.9154  54.3711
0202-05-12_01:27:40.810000      5303.46        1.04020900e+00        5.22767167e-09  54.9154  54.3711
0202-05-12_01:27:41             5303.65        1.08992800e+00        8.45054167e-09  54.9154  54.3711
0202-05-12_01:27:41.203000      5303.85        1.13742400e+00        9.93802167e-09  54.9154  54.3711
0202-05-12_01:27:41.402000      5304.05        1.18773400e+00        4.97929167e-09  54.9390  54.3992
0202-05-12_01:27:41.617000      5304.27        1.23916200e+00        3.55309167e-09  54.9390  54.3992
0202-05-12_01:27:41.812000      5304.46        1.28435500e+00        1.19697167e-09  54.9390  54.3992
0202-05-12_01:27:42.004000      5304.65        1.33815800e+00        5.34928167e-09  54.9390  54.3992
0202-05-12_01:27:42.195000      5304.84        1.38738800e+00        6.46488167e-09  54.9390  54.3992
0202-05-12_01:27:42.414000      5305.06        1.43518500e+00        1.13611617e-08  54.9390  54.3992
0202-05-12_01:27:42.620000      5305.27        1.48714800e+00        1.39022617e-08  54.9203  54.3923
0202-05-12_01:27:42.824000      5305.47        1.53668800e+00        1.65053517e-08  54.9203  54.3923
0202-05-12_01:27:43.023000      5305.67        1.58383000e+00        1.53897417e-08  54.9203  54.3923
0202-05-12_01:27:43.227000      5305.88        1.63546200e+00        1.14851217e-08  54.9203  54.3923
0202-05-12_01:27:43.426000      5306.08        1.68535400e+00        1.05554417e-08  54.9481  54.4153
0202-05-12_01:27:43.633000      5306.28        1.73148800e+00        1.27246817e-08  54.9481  54.4153
0202-05-12_01:27:43.824000      5306.47        1.78424400e+00        1.18569917e-08  54.9481  54.4153
0202-05-12_01:27:44.027000      5306.68        1.83365400e+00        7.20862167e-09  54.9481  54.4153
0202-05-12_01:27:44.220000      5306.87        1.88124900e+00        6.71280167e-09  54.9481  54.4153
0202-05-12_01:27:44.418000      5307.07        1.93311200e+00        5.16334167e-09  54.9481  54.4153
0202-05-12_01:27:44.625000      5307.27        1.98287500e+00        1.03075317e-08  54.9187  54.3823
0202-05-12_01:27:44.830000      5307.48        2.03025600e+00        9.68775167e-09  54.9187  54.3823
0202-05-12_01:27:45.030000      5307.68        2.08240300e+00        1.04934717e-08  54.9187  54.3823
0202-05-12_01:27:45.223000      5307.87        2.13201300e+00        1.34064417e-08  54.9187  54.3823
0202-05-12_01:27:45.438000      5308.09        2.17739200e+00        9.74973167e-09  54.9187  54.3823
0202-05-12_01:27:45.637000      5308.29        2.23188400e+00        1.07413817e-08  54.9265  54.3946
0202-05-12_01:27:45.840000      5308.49        2.28046500e+00        5.72115167e-09  54.9265  54.3946
0202-05-12_01:27:46.030000      5308.68        2.32739300e+00        8.69610167e-09  54.9265  54.3946
0202-05-12_01:27:46.227000      5308.87        2.38004000e+00        7.27060167e-09  54.9265  54.3946
0202-05-12_01:27:46.430000      5309.08        2.42977400e+00        1.21049017e-08  54.9170  54.3623
0202-05-12_01:27:46.625000      5309.27        2.47762400e+00        1.22288517e-08  54.9170  54.3623
0202-05-12_01:27:46.816000      5309.47        2.52881400e+00        1.19189617e-08  54.9170  54.3623
0202-05-12_01:27:47.008000      5309.66        2.57868600e+00        1.04934717e-08  54.9170  54.3623
0202-05-12_01:27:47.215000      5309.86        2.62331500e+00        8.32423167e-09  54.9170  54.3623
0202-05-12_01:27:47.406000      5310.06        2.67784800e+00        9.19176167e-09  54.9170  54.3623
0202-05-12_01:27:47.600000      5310.25        2.72773900e+00        9.25357167e-09  54.9335  54.3960
0202-05-12_01:27:47.805000      5310.45        2.77547500e+00        1.37157717e-08  54.9335  54.3960
0202-05-12_01:27:48             5310.65        2.82452800e+00        1.21043417e-08  54.9335  54.3960
0202-05-12_01:27:48.190000      5310.84        2.87645600e+00        9.31532167e-09  54.9335  54.3960
0202-05-12_01:27:48.410000      5311.06        2.92628500e+00        1.31579717e-08  54.9335  54.3960
0202-05-12_01:27:48.617000      5311.27        2.97458900e+00        1.71245717e-08  54.9178  54.3741
0202-05-12_01:27:48.816000      5311.47        3.02558000e+00        2.64213017e-08  54.9178  54.3741
0202-05-12_01:27:49.010000      5311.66        3.07190800e+00        3.50362617e-08  54.9178  54.3741
0202-05-12_01:27:49.220000      5311.87        3.12468600e+00        5.23901417e-08  54.9178  54.3741
0202-05-12_01:27:49.418000      5312.07        3.17494000e+00        8.75937417e-08  54.9178  54.3741
0202-05-12_01:27:49.613000      5312.26        3.22098300e+00        1.27507672e-07  54.9366  54.4118
0202-05-12_01:27:49.820000      5312.47        3.27347700e+00        1.99712232e-07  54.9366  54.4118
0202-05-12_01:27:50.010000      5312.66        3.32329900e+00        2.48365082e-07  54.9366  54.4118
0202-05-12_01:27:50.203000      5312.85        3.36883600e+00        3.86514402e-07  54.9366  54.4118
0202-05-12_01:27:50.410000      5313.06        3.42256900e+00        5.46913882e-07  54.9200  54.3723
0202-05-12_01:27:50.613000      5313.26        3.47249800e+00        7.45120032e-07  54.9200  54.3723
0202-05-12_01:27:50.805000      5313.45        3.52006300e+00        1.09752785e-06  54.9200  54.3723
0202-05-12_01:27:50.996000      5313.65        3.57148300e+00        1.46146360e-06  54.9200  54.3723
0202-05-12_01:27:51.190000      5313.84        3.62125400e+00        2.88857269e-06  54.9200  54.3723
0202-05-12_01:27:51.402000      5314.05        3.66723100e+00        3.11807781e-06  54.9200  54.3723
0202-05-12_01:27:51.600000      5314.25        3.72110000e+00        4.29467118e-06  54.9398  54.4294
0202-05-12_01:27:51.805000      5314.45        3.77045200e+00        5.48725490e-06  54.9398  54.4294
0202-05-12_01:27:51.996000      5314.65        3.81712600e+00        8.39595181e-06  54.9398  54.4294
0202-05-12_01:27:52.200000      5314.85        3.86958500e+00        1.07864493e-05  54.9398  54.4294
0202-05-12_01:27:52.414000      5315.06        3.91940600e+00        1.39237836e-05  54.9398  54.4294
0202-05-12_01:27:52.620000      5315.27        3.96857800e+00        1.57955239e-05  54.9251  54.3974
0202-05-12_01:27:52.816000      5315.46        4.01897200e+00        2.09235964e-05  54.9251  54.3974

File: data/IcT/IcT/f37/before150keVSet/Ic_2024-05-12_02-13-18530209_f37-anneal300K256h-70K.txt
# Ic = 0.69 A, n = 17.58 , Tavg = 69.91 K, f37-anneal300K256h-70K
#datetime                        t_s     iHTS_A                vHTS_V                tHTS_K  tTAR_K
0202-05-12_02:12:41.688000      8004.34        1.62433100e-02        2.42725811e-08  69.8706  69.1126
0202-05-12_02:12:41.890000      8004.54        8.77802800e-03        2.26611511e-08  69.8706  69.1126
0202-05-12_02:12:42.094000      8004.74        1.40477300e-02        2.74954411e-08  69.8706  69.1126
0202-05-12_02:12:42.285000      8004.94        1.90522900e-02       -2.56393895e-09  69.8706  69.1126
0202-05-12_02:12:42.496000      8005.15        2.35774800e-02       -5.47690895e-09  69.9126  69.0884
0202-05-12_02:12:42.690000      8005.34        2.91979600e-02       -4.60920895e-09  69.9126  69.0884
0202-05-12_02:12:42.883000      8005.53        3.40867600e-02       -6.03470895e-09  69.9126  69.0884
0202-05-12_02:12:43.090000      8005.74        3.88093300e-02       -4.54723895e-09  69.9126  69.0884
0202-05-12_02:12:43.300000      8005.95        4.39593400e-02       -7.27407895e-09  69.9126  69.0884
0202-05-12_02:12:43.510000      8006.16        4.88051000e-02       -4.11300895e-09  69.8824  69.0959
0202-05-12_02:12:43.703000      8006.35        5.36284400e-02       -2.31538895e-09  69.8824  69.0959
0202-05-12_02:12:43.900000      8006.55        5.87131400e-02       -3.80285895e-09  69.8824  69.0959
0202-05-12_02:12:44.090000      8006.74        6.35826400e-02       -6.96374895e-09  69.8824  69.0959
0202-05-12_02:12:44.305000      8006.95        6.86703200e-02       -8.94704895e-09  69.8824  69.0959
0202-05-12_02:12:44.540000      8007.19        7.39761600e-02       -1.07444089e-08  69.8966  69.1127
0202-05-12_02:12:44.730000      8007.38        7.84286200e-02       -1.00626489e-08  69.8966  69.1127
0202-05-12_02:12:44.926000      8007.57        8.32239100e-02       -5.97209895e-09  69.8966  69.1127
0202-05-12_02:12:45.130000      8007.78        8.86539100e-02       -3.05912895e-09  69.8966  69.1127
0202-05-12_02:12:45.340000      8007.99        9.35145100e-02        1.46528105e-09  69.8966  69.1127
0202-05-12_02:12:45.550000      8008.20        9.87951200e-02       -5.41428895e-09  69.8976  69.1261
0202-05-12_02:12:45.742000      8008.39        1.03645300e-01       -1.01246289e-08  69.8976  69.1261
0202-05-12_02:12:45.950000      8008.60        1.08464400e-01       -1.45250789e-08  69.8976  69.1261
0202-05-12_02:12:46.140000      8008.79        1.13243300e-01       -1.42151889e-08  69.8976  69.1261
0202-05-12_02:12:46.367000      8009.02        1.18534300e-01       -1.42771589e-08  69.8976  69.1261
0202-05-12_02:12:46.570000      8009.22        1.23296200e-01       -1.25417789e-08  69.9218  69.1057
0202-05-12_02:12:46.760000      8009.41        1.28303700e-01       -1.10542989e-08  69.9218  69.1057
0202-05-12_02:12:46.970000      8009.62        1.33418100e-01       -1.19839689e-08  69.9218  69.1057
0202-05-12_02:12:47.160000      8009.81        1.38140700e-01       -1.14261689e-08  69.9218  69.1057
0202-05-12_02:12:47.383000      8010.03        1.43373800e-01       -1.35953989e-08  69.9218  69.1057
0202-05-12_02:12:47.580000      8010.23        1.48047400e-01       -1.16740789e-08  69.8883  69.1117
0202-05-12_02:12:47.780000      8010.43        1.53098000e-01       -1.26037489e-08  69.8883  69.1117
0202-05-12_02:12:47.980000      8010.63        1.58267300e-01       -9.93869895e-09  69.8883  69.1117
0202-05-12_02:12:48.184000      8010.83        1.63089000e-01       -7.21165895e-09  69.8883  69.1117
0202-05-12_02:12:48.400000      8011.05        1.68179700e-01       -3.05912895e-09  69.8883  69.1117
0202-05-12_02:12:48.610000      8011.26        1.73133800e-01       -6.22000895e-09  69.9299  69.1280
0202-05-12_02:12:48.805000      8011.45        1.77988400e-01       -2.31538895e-09  69.9299  69.1280
0202-05-12_02:12:48.996000      8011.64        1.82742200e-01       -4.05077895e-09  69.9299  69.1280
0202-05-12_02:12:49.188000      8011.84        1.88159300e-01       -2.68735895e-09  69.9299  69.1280
0202-05-12_02:12:49.402000      8012.05        1.93163900e-01       -7.52204895e-09  69.9299  69.1280
0202-05-12_02:12:49.598000      8012.25        1.97760300e-01       -5.84893895e-09  69.8794  69.1149
0202-05-12_02:12:49.800000      8012.45        2.02989500e-01       -4.85748895e-09  69.8794  69.1149
0202-05-12_02:12:49.996000      8012.64        2.07765600e-01       -4.11375895e-09  69.8794  69.1149
0202-05-12_02:12:50.188000      8012.84        2.12364900e-01       -5.97309895e-09  69.8794  69.1149
0202-05-12_02:12:50.387000      8013.04        2.17937900e-01       -4.73353895e-09  69.8794  69.1149
0202-05-12_02:12:50.582000      8013.23        2.22947000e-01       -8.70012895e-09  69.8971  69.1141
0202-05-12_02:12:50.777000      8013.42        2.27135200e-01       -1.00636489e-08  69.8971  69.1141
0202-05-12_02:12:50.970000      8013.62        2.32705300e-01       -1.06214489e-08  69.8971  69.1141
0202-05-12_02:12:51.170000      8013.82        2.37570300e-01       -1.24807989e-08  69.8971  69.1141
0202-05-12_02:12:51.395000      8014.04        2.42362500e-01       -1.16750789e-08  69.8971  69.1141
0202-05-12_02:12:51.600000      8014.25        2.47739600e-01       -1.37823389e-08  69.8600  69.0676
0202-05-12_02:12:51.793000      8014.44        2.52525900e-01       -1.11172789e-08  69.8600  69.0676
0202-05-12_02:12:51.992000      8014.64        2.57358300e-01       -1.01256289e-08  69.8600  69.0676
0202-05-12_02:12:52.188000      8014.84        2.62118000e-01       -7.89441895e-09  69.8600  69.0676
0202-05-12_02:12:52.418000      8015.07        2.67345200e-01       -7.64650895e-09  69.8600  69.0676
0202-05-12_02:12:52.630000      8015.28        2.72041100e-01       -2.75023895e-09  69.9089  69.1063
0202-05-12_02:12:52.830000      8015.48        2.77274200e-01       -2.56429895e-09  69.9089  69.1063
0202-05-12_02:12:53.023000      8015.67        2.82510300e-01       -1.57264895e-09  69.9089  69.1063
0202-05-12_02:12:53.230000      8015.88        2.86855900e-01       -7.70847895e-09  69.9089  69.1063
0202-05-12_02:12:53.434000      8016.08        2.92069700e-01       -1.34104689e-08  69.9089  69.1063
0202-05-12_02:12:53.630000      8016.28        2.96802700e-01       -1.46500289e-08  69.8873  69.1122
0202-05-12_02:12:53.820000      8016.47        3.01605400e-01       -1.24188189e-08  69.8873  69.1122
0202-05-12_02:12:54.016000      8016.66        3.06966200e-01       -8.70012895e-09  69.8873  69.1122
0202-05-12_02:12:54.207000      8016.86        3.11800100e-01       -8.57617895e-09  69.8873  69.1122
0202-05-12_02:12:54.420000      8017.07        3.16849100e-01       -8.51419895e-09  69.8873  69.1122
0202-05-12_02:12:54.620000      8017.27        3.21746800e-01       -6.03507895e-09  69.9117  69.0994
0202-05-12_02:12:54.824000      8017.47        3.26635600e-01       -6.71682895e-09  69.9117  69.0994
0202-05-12_02:12:55.020000      8017.67        3.31445700e-01       -5.53924895e-09  69.9117  69.0994
0202-05-12_02:12:55.210000      8017.86        3.37075100e-01       -1.07452589e-08  69.9117  69.0994
0202-05-12_02:12:55.410000      8018.06        3.41934300e-01       -7.77007895e-09  69.9117  69.0994
0202-05-12_02:12:55.613000      8018.26        3.46603400e-01       -9.56713895e-09  69.9115  69.0964
0202-05-12_02:12:55.810000      8018.46        3.51447700e-01       -8.82331895e-09  69.9115  69.0964
0202-05-12_02:12:56             8018.65        3.56572700e-01       -1.20461789e-08  69.9115  69.0964
0202-05-12_02:12:56.203000      8018.85        3.61517900e-01       -1.56409089e-08  69.9115  69.0964
0202-05-12_02:12:56.414000      8019.06        3.66449700e-01       -1.57028889e-08  69.9091  69.0972
0202-05-12_02:12:56.620000      8019.27        3.71587900e-01       -1.58888289e-08  69.9091  69.0972
0202-05-12_02:12:56.816000      8019.46        3.76534600e-01       -1.33477189e-08  69.9091  69.0972
0202-05-12_02:12:57.008000      8019.66        3.81159200e-01       -1.14883789e-08  69.9091  69.0972
0202-05-12_02:12:57.200000      8019.85        3.86359700e-01       -1.24180489e-08  69.9091  69.0972
0202-05-12_02:12:57.400000      8020.05        3.91405800e-01       -1.63846489e-08  69.9091  69.0972
0202-05-12_02:12:57.598000      8020.25        3.96096600e-01       -1.95455289e-08  69.8857  69.0864
0202-05-12_02:12:57.790000      8020.44        4.01242200e-01       -2.17147689e-08  69.8857  69.0864
0202-05-12_02:12:57.990000      8020.64        4.06473800e-01       -2.02892689e-08  69.8857  69.0864
0202-05-12_02:12:58.180000      8020.83        4.11120700e-01       -1.47112389e-08  69.8857  69.0864
0202-05-12_02:12:58.390000      8021.04        4.16141600e-01       -1.19842089e-08  69.8857  69.0864
0202-05-12_02:12:58.598000      8021.25        4.21132800e-01       -1.30998089e-08  69.8951  69.0981
0202-05-12_02:12:58.797000      8021.45        4.25894000e-01       -1.88637789e-08  69.8951  69.0981
0202-05-12_02:12:58.992000      8021.64        4.30895600e-01       -1.83679489e-08  69.8951  69.0981
0202-05-12_02:12:59.184000      8021.83        4.35602100e-01       -1.77481689e-08  69.8951  69.0981
0202-05-12_02:12:59.390000      8022.04        4.40997000e-01       -1.41534389e-08  69.8951  69.0981
0202-05-12_02:12:59.586000      8022.23        4.46023800e-01       -1.51450889e-08  69.9136  69.1067
0202-05-12_02:12:59.777000      8022.43        4.50926000e-01       -1.45253089e-08  69.9136  69.1067
0202-05-12_02:12:59.970000      8022.62        4.55390300e-01       -1.62606989e-08  69.9136  69.1067
0202-05-12_02:13:00.168000      8022.82        4.60994500e-01       -1.52070689e-08  69.9136  69.1067
0202-05-12_02:13:00.383000      8023.03        4.66111900e-01       -1.79960789e-08  69.9286  69.1216
0202-05-12_02:13:00.598000      8023.25        4.70847800e-01       -2.31402589e-08  69.9286  69.1216
0202-05-12_02:13:00.790000      8023.44        4.76123100e-01       -2.02272889e-08  69.9286  69.1216
0202-05-12_02:13:00.996000      8023.65        4.80827900e-01       -1.84299289e-08  69.9286  69.1216
0202-05-12_02:13:01.195000      8023.85        4.85128900e-01       -1.81197689e-08  69.9286  69.1216
0202-05-12_02:13:01.410000      8024.06        4.90780600e-01       -2.27677289e-08  69.9286  69.1216
0202-05-12_02:13:01.610000      8024.26        4.95399300e-01       -2.24572989e-08  69.8763  69.1005
0202-05-12_02:13:01.805000      8024.45        5.00469200e-01       -2.39446389e-08  69.8763  69.1005
0202-05-12_02:13:01.996000      8024.64        5.05729000e-01       -1.99780389e-08  69.8763  69.1005
0202-05-12_02:13:02.190000      8024.84        5.10485700e-01       -2.43784889e-08  69.8763  69.1005
0202-05-12_02:13:02.402000      8025.05        5.15030600e-01       -2.58039789e-08  69.8763  69.1005
0202-05-12_02:13:02.610000      8025.26        5.20415100e-01       -3.04523489e-08  69.9220  69.1060
0202-05-12_02:13:02.805000      8025.45        5.25197000e-01       -2.83450889e-08  69.9220  69.1060
0202-05-12_02:13:02.996000      8025.65        5.30232800e-01       -2.30769489e-08  69.9220  69.1060
0202-05-12_02:13:03.188000      8025.84        5.34988000e-01       -2.24571689e-08  69.9220  69.1060
0202-05-12_02:13:03.387000      8026.04        5.39928800e-01       -2.07837589e-08  69.9220  69.1060
0202-05-12_02:13:03.586000      8026.23        5.44992700e-01       -2.06597989e-08  69.9054  69.1014
0202-05-12_02:13:03.777000      8026.43        5.49875600e-01       -1.68171489e-08  69.9054  69.1014
0202-05-12_02:13:03.977000      8026.63        5.55091700e-01       -1.84285889e-08  69.9054  69.1014
0202-05-12_02:13:04.168000      8026.82        5.59688100e-01       -2.46883789e-08  69.9054  69.1014
0202-05-12_02:13:04.383000      8027.03        5.64850000e-01       -3.42949889e-08  69.9054  69.1014
0202-05-12_02:13:04.582000      8027.23        5.70014800e-01       -3.14439989e-08  69.9345  69.1143
0202-05-12_02:13:04.785000      8027.43        5.75046100e-01       -2.64857389e-08  69.9345  69.1143
0202-05-12_02:13:04.977000      8027.63        5.79761300e-01       -1.98540789e-08  69.9345  69.1143
0202-05-12_02:13:05.170000      8027.82        5.85481200e-01       -1.99780389e-08  69.9345  69.1143
0202-05-12_02:13:05.363000      8028.01        5.89828300e-01       -2.15894689e-08  69.9345  69.1143
0202-05-12_02:13:05.562000      8028.21        5.94315100e-01       -2.07837589e-08  69.9094  69.1264
0202-05-12_02:13:05.754000      8028.40        5.99968200e-01       -1.81186889e-08  69.9094  69.1264
0202-05-12_02:13:05.945000      8028.60        6.04960900e-01       -1.32843989e-08  69.9094  69.1264
0202-05-12_02:13:06.152000      8028.80        6.09361400e-01       -8.07823895e-09  69.9094  69.1264
0202-05-12_02:13:06.363000      8029.01        6.14554500e-01       -5.10327895e-09  69.9094  69.1264
0202-05-12_02:13:06.580000      8029.23        6.19645100e-01       -6.15690895e-09  69.9161  69.1005
0202-05-12_02:13:06.770000      8029.42        6.24584400e-01       -6.96262895e-09  69.9161  69.1005
0202-05-12_02:13:06.980000      8029.63        6.29473200e-01       -8.26416895e-09  69.9161  69.1005
0202-05-12_02:13:07.176000      8029.83        6.34154600e-01        1.34228105e-09  69.9161  69.1005
0202-05-12_02:13:07.383000      8030.03        6.39141300e-01        7.66380105e-09  69.9161  69.1005
0202-05-12_02:13:07.594000      8030.24        6.44349200e-01        1.73940411e-08  69.9069  69.1150
0202-05-12_02:13:07.785000      8030.44        6.49546700e-01        2.07407811e-08  69.9069  69.1150
0202-05-12_02:13:07.980000      8030.63        6.53951700e-01        2.97276011e-08  69.9069  69.1150
0202-05-12_02:13:08.176000      8030.83        6.59380700e-01        4.04498211e-08  69.9069  69.1150
0202-05-12_02:13:08.410000      8031.06        6.64550000e-01        5.15439011e-08  69.9240  69.1069
0202-05-12_02:13:08.613000      8031.26        6.69339800e-01        6.43733711e-08  69.9240  69.1069
0202-05-12_02:13:08.816000      8031.47        6.74086100e-01        8.35246111e-08  69.9240  69.1069
0202-05-12_02:13:09.008000      8031.66        6.79185700e-01        9.26354011e-08  69.9240  69.1069
0202-05-12_02:13:09.203000      8031.85        6.84236300e-01        1.11104881e-07  69.9240  69.1069
0202-05-12_02:13:09.418000      8032.07        6.89129500e-01        1.38623161e-07  69.9123  69.1131
0202-05-12_02:13:09.617000      8032.27        6.94034700e-01        1.68372661e-07  69.9123  69.1131
0202-05-12_02:13:09.820000      8032.47        6.99221800e-01        1.93101931e-07  69.9123  69.1131
0202-05-12_02:13:10.023000      8032.67        7.03932500e-01        2.23781101e-07  69.9123  69.1131
0202-05-12_02:13:10.223000      8032.87        7.08868100e-01        2.63818961e-07  69.9123  69.1131
0202-05-12_02:13:10.420000      8033.07        7.13908300e-01        3.01749571e-07  69.9123  69.1131
0202-05-12_02:13:10.630000      8033.28        7.19156300e-01        3.60876701e-07  69.9434  69.1160
0202-05-12_02:13:10.820000      8033.47        7.23573100e-01        4.15107551e-07  69.9434  69.1160
0202-05-12_02:13:11.010000      8033.66        7.28641500e-01        4.75288311e-07  69.9434  69.1160
0202-05-12_02:13:11.220000      8033.87        7.33908800e-01        5.63359221e-07  69.9434  69.1160
0202-05-12_02:13:11.450000      8034.10        7.38346400e-01        6.32898671e-07  69.9161  69.1386
0202-05-12_02:13:11.645000      8034.29        7.43643600e-01        7.32187621e-07  69.9161  69.1386
0202-05-12_02:13:11.836000      8034.49        7.48670500e-01        8.13688851e-07  69.9161  69.1386
0202-05-12_02:13:12.043000      8034.69        7.53154100e-01        9.46693891e-07  69.9161  69.1386
0202-05-12_02:13:12.234000      8034.88        7.58468900e-01        1.05974198e-06  69.9161  69.1386
0202-05-12_02:13:12.440000      8035.09        7.64031500e-01        1.19008197e-06  69.9521  69.1496
0202-05-12_02:13:12.633000      8035.28        7.68573000e-01        1.37409501e-06  69.9521  69.1496
0202-05-12_02:13:12.830000      8035.48        7.73579000e-01        1.52649920e-06  69.9521  69.1496
0202-05-12_02:13:13.020000      8035.67        7.78309000e-01        1.69886035e-06  69.9521  69.1496
0202-05-12_02:13:13.220000      8035.87        7.82858100e-01        1.95817747e-06  69.9521  69.1496
0202-05-12_02:13:13.434000      8036.08        7.88542400e-01        2.16815987e-06  69.9071  69.1116
0202-05-12_02:13:13.645000      8036.29        7.93594500e-01        2.46261850e-06  69.9071  69.1116
0202-05-12_02:13:13.848000      8036.50        7.98180500e-01        2.70148226e-06  69.9071  69.1116
0202-05-12_02:13:14.047000      8036.70        8.03257800e-01        3.06702935e-06  69.9071  69.1116
0202-05-12_02:13:14.242000      8036.89        8.08008600e-01        3.35900839e-06  69.9071  69.1116
0202-05-12_02:13:14.453000      8037.10        8.12792000e-01        3.79347517e-06  69.9071  69.1116
0202-05-12_02:13:14.645000      8037.30        8.18016200e-01        4.14929169e-06  69.9382  69.1142
0202-05-12_02:13:14.840000      8037.49        8.23226300e-01        4.53330826e-06  69.9382  69.1142
0202-05-12_02:13:15.043000      8037.69        8.27877700e-01        5.08454187e-06  69.9382  69.1142
0202-05-12_02:13:15.240000      8037.89        8.33087100e-01        5.53667242e-06  69.9382  69.1142
0202-05-12_02:13:15.438000      8038.09        8.37978800e-01        6.87496645e-06  69.9009  69.0956
0202-05-12_02:13:15.633000      8038.28        8.42711800e-01        7.03332061e-06  69.9009  69.0956
0202-05-12_02:13:15.836000      8038.48        8.47823200e-01        8.19138219e-06  69.9009  69.0956
0202-05-12_02:13:16.035000      8038.69        8.52811500e-01        8.35804139e-06  69.9009  69.0956
0202-05-12_02:13:16.240000      8038.89        8.57798200e-01        9.66894109e-06  69.9009  69.0956
0202-05-12_02:13:16.440000      8039.09        8.62477400e-01        9.87297309e-06  69.9009  69.0956
0202-05-12_02:13:16.637000      8039.29        8.68016300e-01        1.13844961e-05  69.9158  69.1335
0202-05-12_02:13:16.830000      8039.48        8.72833800e-01        1.16359414e-05  69.9158  69.1335
0202-05-12_02:13:17.023000      8039.67        8.77241800e-01        1.28337309e-05  69.9158  69.1335
0202-05-12_02:13:17.215000      8039.86        8.82825100e-01        1.42918906e-05  69.9158  69.1335
0202-05-12_02:13:17.418000      8040.07        8.87602600e-01        1.56454932e-05  69.9158  69.1335
0202-05-12_02:13:17.625000      8040.27        8.92411300e-01        1.57627558e-05  69.9055  69.1195
0202-05-12_02:13:17.824000      8040.47        8.97231800e-01        1.80328911e-05  69.9055  69.1195
0202-05-12_02:13:18.016000      8040.67        9.02642200e-01        1.90995349e-05  69.9055  69.1195
0202-05-12_02:13:18.220000      8040.87        9.07265400e-01        2.05374277e-05  69.9055  69.1195

File: data/IcT/IcT/f37/before150keVSet/Ic_2024-05-12_02-13-56785049_f37-anneal300K256h-70K.txt
# Ic = 0.69 A, n = 17.73 , Tavg = 69.94 K, f37-anneal300K256h-70K
#datetime                        t_s     iHTS_A                vHTS_V                tHTS_K  tTAR_K
0202-05-12_02:13:20.100000      8042.75        1.61568800e-02        2.49576042e-08  69.9079  69.1175
0202-05-12_02:13:20.320000      8042.97        9.34312600e-03        2.13628742e-08  69.9079  69.1175
0202-05-12_02:13:20.550000      8043.20        1.45213400e-02        2.86762942e-08  69.9020  69.1067
0202-05-12_02:13:20.742000      8043.39        1.92053300e-02        2.33558421e-09  69.9020  69.1067
0202-05-12_02:13:20.938000      8043.59        2.36963800e-02       -2.56068579e-09  69.9020  69.1067
0202-05-12_02:13:21.145000      8043.79        2.89259400e-02       -5.59761579e-09  69.9020  69.1067
0202-05-12_02:13:21.367000      8044.02        3.38637200e-02       -6.15541579e-09  69.9020  69.1067
0202-05-12_02:13:21.574000      8044.22        3.90167100e-02       -4.23409579e-09  69.8874  69.0881
0202-05-12_02:13:21.777000      8044.43        4.36903100e-02       -7.82882579e-09  69.8874  69.0881
0202-05-12_02:13:21.973000      8044.62        4.84410800e-02       -9.37828579e-09  69.8874  69.0881
0202-05-12_02:13:22.164000      8044.81        5.37870100e-02       -8.26267579e-09  69.8874  69.0881
0202-05-12_02:13:22.383000      8045.03        5.85422400e-02       -6.71322579e-09  69.8874  69.0881
0202-05-12_02:13:22.582000      8045.23        6.38003000e-02       -8.75850579e-09  69.9352  69.1142
0202-05-12_02:13:22.785000      8045.43        6.87588600e-02       -6.96113579e-09  69.9352  69.1142
0202-05-12_02:13:22.977000      8045.63        7.34621400e-02       -8.13871579e-09  69.9352  69.1142
0202-05-12_02:13:23.168000      8045.82        7.84889700e-02       -6.27937579e-09  69.9352  69.1142
0202-05-12_02:13:23.395000      8046.04        8.34801800e-02       -9.31630579e-09  69.9352  69.1142
0202-05-12_02:13:23.600000      8046.25        8.82621300e-02       -9.44026579e-09  69.8952  69.0956
0202-05-12_02:13:23.805000      8046.45        9.32637200e-02       -9.93608579e-09  69.8952  69.0956
0202-05-12_02:13:23.996000      8046.64        9.84330300e-02       -6.58926579e-09  69.8952  69.0956
0202-05-12_02:13:24.200000      8046.85        1.03112300e-01       -6.46530579e-09  69.8952  69.0956
0202-05-12_02:13:24.402000      8047.05        1.08645300e-01       -9.25432579e-09  69.8952  69.0956
0202-05-12_02:13:24.598000      8047.25        1.13372300e-01       -1.19813658e-08  69.9165  69.0975
0202-05-12_02:13:24.800000      8047.45        1.17830700e-01       -1.13615858e-08  69.9165  69.0975
0202-05-12_02:13:25.004000      8047.65        1.23515000e-01       -6.83711579e-09  69.9165  69.0975
0202-05-12_02:13:25.195000      8047.85        1.28485400e-01       -1.24150858e-08  69.9165  69.0975
0202-05-12_02:13:25.410000      8048.06        1.32863700e-01       -1.29108458e-08  69.9078  69.1178
0202-05-12_02:13:25.605000      8048.26        1.38611800e-01       -1.34686358e-08  69.9078  69.1178
0202-05-12_02:13:25.800000      8048.45        1.43272100e-01       -8.69631579e-09  69.9078  69.1178
0202-05-12_02:13:26.004000      8048.65        1.47755800e-01       -4.97762579e-09  69.9078  69.1178
0202-05-12_02:13:26.203000      8048.85        1.53483100e-01       -3.80004579e-09  69.9078  69.1178
0202-05-12_02:13:26.418000      8049.07        1.58076600e-01       -7.01135789e-10  69.9078  69.1178
0202-05-12_02:13:26.617000      8049.27        1.63051500e-01       -6.71301579e-09  69.9190  69.1078
0202-05-12_02:13:26.810000      8049.46        1.68283100e-01       -4.97762579e-09  69.9190  69.1078
0202-05-12_02:13:27.004000      8049.65        1.73145200e-01       -4.60575579e-09  69.9190  69.1078
0202-05-12_02:13:27.207000      8049.86        1.77832200e-01        4.26042105e-11  69.9190  69.1078
0202-05-12_02:13:27.420000      8050.07        1.82877700e-01        6.00404211e-10  69.9190  69.1078
0202-05-12_02:13:27.625000      8050.27        1.87971400e-01       -9.49045789e-10  69.8861  69.0911
0202-05-12_02:13:27.830000      8050.48        1.92625700e-01       -4.66773579e-09  69.8861  69.0911
0202-05-12_02:13:28.030000      8050.68        1.97597600e-01       -6.27916579e-09  69.8861  69.0911
0202-05-12_02:13:28.223000      8050.87        2.02373600e-01       -9.06818579e-09  69.8861  69.0911
0202-05-12_02:13:28.434000      8051.08        2.07103600e-01       -4.29586579e-09  69.8861  69.0911
0202-05-12_02:13:28.630000      8051.28        2.12703300e-01       -6.34114579e-09  69.9497  69.1148
0202-05-12_02:13:28.820000      8051.47        2.17599600e-01       -8.57235579e-09  69.9497  69.1148
0202-05-12_02:13:29.023000      8051.67        2.22201500e-01       -1.21051158e-08  69.9497  69.1148
0202-05-12_02:13:29.227000      8051.87        2.27315900e-01       -1.00598358e-08  69.9497  69.1148
0202-05-12_02:13:29.426000      8052.08        2.32678100e-01       -8.69631579e-09  69.8764  69.1038
0202-05-12_02:13:29.630000      8052.28        2.37252300e-01       -1.09275258e-08  69.8764  69.1038
0202-05-12_02:13:29.824000      8052.47        2.42461700e-01       -7.89059579e-09  69.8764  69.1038
0202-05-12_02:13:30.016000      8052.66        2.47412800e-01       -1.34066558e-08  69.8764  69.1038
0202-05-12_02:13:30.220000      8052.87        2.52536100e-01       -1.14233558e-08  69.8764  69.1038
0202-05-12_02:13:30.420000      8053.07        2.57148900e-01       -1.79930358e-08  69.8764  69.1038
0202-05-12_02:13:30.630000      8053.28        2.62144300e-01       -1.08655458e-08  69.9219  69.1110
0202-05-12_02:13:30.820000      8053.47        2.67091000e-01       -1.15473058e-08  69.9219  69.1110
0202-05-12_02:13:31.010000      8053.66        2.71852200e-01       -1.00591658e-08  69.9219  69.1110
0202-05-12_02:13:31.207000      8053.86        2.76951700e-01       -8.81893579e-09  69.9219  69.1110
0202-05-12_02:13:31.430000      8054.08        2.82039400e-01       -7.02067579e-09  69.9219  69.1110
0202-05-12_02:13:31.625000      8054.27        2.86944500e-01       -6.71078579e-09  69.9032  69.0984
0202-05-12_02:13:31.824000      8054.48        2.91828900e-01       -5.96704579e-09  69.9032  69.0984
0202-05-12_02:13:32.020000      8054.67        2.96875000e-01       -3.17802579e-09  69.9032  69.0984
0202-05-12_02:13:32.210000      8054.86        3.01440100e-01       -1.19472579e-09  69.9032  69.0984
0202-05-12_02:13:32.418000      8055.07        3.06876600e-01       -9.46815789e-10  69.9032  69.0984
0202-05-12_02:13:32.617000      8055.27        3.12207700e-01       -2.68220579e-09  69.9121  69.1091
0202-05-12_02:13:32.820000      8055.47        3.16556200e-01       -2.93011579e-09  69.9121  69.1091
0202-05-12_02:13:33.023000      8055.67        3.21694400e-01       -6.89672579e-09  69.9121  69.1091
0202-05-12_02:13:33.215000      8055.87        3.26835500e-01       -3.73583579e-09  69.9121  69.1091
0202-05-12_02:13:33.420000      8056.07        3.31577400e-01       -4.78946579e-09  69.9121  69.1091
0202-05-12_02:13:33.617000      8056.27        3.36406800e-01       -3.85978579e-09  69.9101  69.1122
0202-05-12_02:13:33.820000      8056.47        3.41718500e-01       -4.54154579e-09  69.9101  69.1122
0202-05-12_02:13:34.020000      8056.67        3.46383200e-01       -9.62376579e-09  69.9101  69.1122
0202-05-12_02:13:34.215000      8056.86        3.51236400e-01       -1.12351958e-08  69.9101  69.1122
0202-05-12_02:13:34.426000      8057.07        3.56261700e-01       -8.63211579e-09  69.9101  69.1122
0202-05-12_02:13:34.617000      8057.27        3.61229200e-01       -6.09100579e-09  69.9315  69.1089
0202-05-12_02:13:34.810000      8057.46        3.66162500e-01       -3.67385579e-09  69.9315  69.1089
0202-05-12_02:13:35.016000      8057.66        3.71242800e-01       -4.72748579e-09  69.9315  69.1089
0202-05-12_02:13:35.207000      8057.86        3.76471500e-01       -1.50461579e-09  69.9315  69.1089
0202-05-12_02:13:35.410000      8058.06        3.81137300e-01       -3.17802579e-09  69.9315  69.1089
0202-05-12_02:13:35.613000      8058.26        3.86367500e-01        1.71825421e-09  69.8858  69.0935
0202-05-12_02:13:35.805000      8058.45        3.91260800e-01        1.71825421e-09  69.8858  69.0935
0202-05-12_02:13:35.996000      8058.65        3.96352900e-01        8.78376421e-09  69.8858  69.0935
0202-05-12_02:13:36.203000      8058.85        4.01142300e-01        4.56924421e-09  69.8858  69.0935
0202-05-12_02:13:36.420000      8059.07        4.06341300e-01        4.44529421e-09  69.9333  69.1106
0202-05-12_02:13:36.630000      8059.28        4.11078700e-01        2.46198421e-09  69.9333  69.1106
0202-05-12_02:13:36.824000      8059.47        4.16343000e-01        1.84220421e-09  69.9333  69.1106
0202-05-12_02:13:37.027000      8059.68        4.21276300e-01        2.33825421e-09  69.9333  69.1106
0202-05-12_02:13:37.230000      8059.88        4.25887600e-01        3.76404421e-09  69.9333  69.1106
0202-05-12_02:13:37.438000      8060.09        4.30737800e-01        5.87152421e-09  69.9333  69.1106
0202-05-12_02:13:37.640000      8060.29        4.35510900e-01       -3.88275789e-10  69.9130  69.1173
0202-05-12_02:13:37.832000      8060.48        4.40675700e-01       -1.75179579e-09  69.9130  69.1173
0202-05-12_02:13:38.027000      8060.68        4.45451700e-01       -2.74344579e-09  69.9130  69.1173
0202-05-12_02:13:38.230000      8060.88        4.50971300e-01        7.27334211e-10  69.9130  69.1173
0202-05-12_02:13:38.440000      8061.09        4.55836400e-01       -1.64057895e-11  69.8996  69.1069
0202-05-12_02:13:38.645000      8061.29        4.60805800e-01        3.20646421e-09  69.8996  69.1069
0202-05-12_02:13:38.836000      8061.49        4.65853400e-01        5.74756421e-09  69.8996  69.1069
0202-05-12_02:13:39.030000      8061.68        4.70837200e-01        5.43767421e-09  69.8996  69.1069
0202-05-12_02:13:39.223000      8061.87        4.75484100e-01        1.59502421e-09  69.8996  69.1069
0202-05-12_02:13:39.438000      8062.09        4.80564300e-01       -6.36185789e-10  69.8997  69.0929
0202-05-12_02:13:39.640000      8062.29        4.85718800e-01       -1.87575579e-09  69.8997  69.0929
0202-05-12_02:13:39.832000      8062.48        4.90330100e-01       -1.93773579e-09  69.8997  69.0929
0202-05-12_02:13:40.027000      8062.67        4.95282700e-01       -5.12235789e-10  69.8997  69.0929
0202-05-12_02:13:40.220000      8062.87        5.00466900e-01        3.02052421e-09  69.8997  69.0929
0202-05-12_02:13:40.430000      8063.08        5.05318600e-01        3.95020421e-09  69.9093  69.1017
0202-05-12_02:13:40.625000      8063.27        5.10504200e-01        5.93350421e-09  69.9093  69.1017
0202-05-12_02:13:40.816000      8063.47        5.15522200e-01        9.13264211e-10  69.9093  69.1017
0202-05-12_02:13:41.023000      8063.67        5.20406500e-01        4.17444211e-10  69.9093  69.1017
0202-05-12_02:13:41.215000      8063.86        5.25427400e-01       -5.09862579e-09  69.9093  69.1017
0202-05-12_02:13:41.410000      8064.06        5.30310300e-01       -3.85905579e-09  69.9093  69.1017
0202-05-12_02:13:41.613000      8064.26        5.35034400e-01       -4.54081579e-09  69.8947  69.1063
0202-05-12_02:13:41.810000      8064.46        5.40263300e-01       -4.85070579e-09  69.8947  69.1063
0202-05-12_02:13:42             8064.65        5.45407300e-01       -7.57775579e-09  69.8947  69.1063
0202-05-12_02:13:42.207000      8064.86        5.50288700e-01       -1.22880958e-08  69.8947  69.1063
0202-05-12_02:13:42.410000      8065.06        5.54960800e-01       -1.50151358e-08  69.8947  69.1063
0202-05-12_02:13:42.605000      8065.25        5.60467000e-01       -1.50771158e-08  69.9005  69.1302
0202-05-12_02:13:42.797000      8065.45        5.65085700e-01       -1.12964458e-08  69.9005  69.1302
0202-05-12_02:13:42.992000      8065.64        5.69962700e-01       -7.33027579e-09  69.9005  69.1302
0202-05-12_02:13:43.184000      8065.83        5.74952400e-01       -7.33071579e-09  69.9005  69.1302
0202-05-12_02:13:43.390000      8066.04        5.79721500e-01       -9.06654579e-09  69.9005  69.1302
0202-05-12_02:13:43.590000      8066.24        5.85071900e-01       -9.62449579e-09  69.8883  69.1157
0202-05-12_02:13:43.785000      8066.43        5.89698000e-01       -1.26614258e-08  69.8883  69.1157
0202-05-12_02:13:43.992000      8066.64        5.95066200e-01       -1.12359358e-08  69.8883  69.1157
0202-05-12_02:13:44.188000      8066.84        5.99760600e-01       -1.16077958e-08  69.8883  69.1157
0202-05-12_02:13:44.387000      8067.04        6.04581100e-01       -5.22404579e-09  69.8883  69.1157
0202-05-12_02:13:44.598000      8067.25        6.09820200e-01       -2.49700579e-09  69.9261  69.1086
0202-05-12_02:13:44.790000      8067.44        6.15094900e-01       -1.25744579e-09  69.9261  69.1086
0202-05-12_02:13:44.984000      8067.63        6.19360100e-01       -1.50535579e-09  69.9261  69.1086
0202-05-12_02:13:45.188000      8067.84        6.24330600e-01       -2.93085579e-09  69.9261  69.1086
0202-05-12_02:13:45.395000      8068.04        6.29796700e-01        1.03575421e-09  69.8938  69.1210
0202-05-12_02:13:45.605000      8068.25        6.34703300e-01        8.65906421e-09  69.8938  69.1210
0202-05-12_02:13:45.810000      8068.46        6.39797000e-01        1.31214942e-08  69.8938  69.1210
0202-05-12_02:13:46.008000      8068.66        6.44721400e-01        2.27281142e-08  69.8938  69.1210
0202-05-12_02:13:46.200000      8068.85        6.49294100e-01        2.58270242e-08  69.8938  69.1210
0202-05-12_02:13:46.410000      8069.06        6.54393600e-01        3.69211242e-08  69.8938  69.1210
0202-05-12_02:13:46.610000      8069.26        6.59394300e-01        5.20437942e-08  69.9145  69.1084
0202-05-12_02:13:46.800000      8069.45        6.64203000e-01        6.14025042e-08  69.9145  69.1084
0202-05-12_02:13:47.008000      8069.66        6.69079900e-01        6.89018642e-08  69.9145  69.1084
0202-05-12_02:13:47.203000      8069.85        6.74176500e-01        8.58838842e-08  69.9145  69.1084
0202-05-12_02:13:47.414000      8070.06        6.78835300e-01        1.03237784e-07  69.9145  69.1084
0202-05-12_02:13:47.613000      8070.26        6.84261300e-01        1.30012354e-07  69.8841  69.0942
0202-05-12_02:13:47.805000      8070.45        6.89475200e-01        1.49721424e-07  69.8841  69.0942
0202-05-12_02:13:48             8070.65        6.93942500e-01        1.69182574e-07  69.8841  69.0942
0202-05-12_02:13:48.203000      8070.85        6.99563500e-01        2.01101334e-07  69.8841  69.0942
0202-05-12_02:13:48.402000      8071.05        7.04287600e-01        2.28557674e-07  69.8841  69.0942
0202-05-12_02:13:48.613000      8071.26        7.08695500e-01        2.63513374e-07  69.9349  69.1184
0202-05-12_02:13:48.805000      8071.45        7.13988000e-01        3.16938574e-07  69.9349  69.1184
0202-05-12_02:13:48.996000      8071.65        7.18885700e-01        3.62182474e-07  69.9349  69.1184
0202-05-12_02:13:49.188000      8071.84        7.23721100e-01        4.11207044e-07  69.9349  69.1184
0202-05-12_02:13:49.410000      8072.06        7.28866600e-01        4.94133604e-07  69.9349  69.1184
0202-05-12_02:13:49.633000      8072.28        7.33922300e-01        5.62061684e-07  69.8922  69.1101
0202-05-12_02:13:49.830000      8072.48        7.38876400e-01        6.60421044e-07  69.8922  69.1101
0202-05-12_02:13:50.020000      8072.67        7.43777100e-01        7.36592214e-07  69.8922  69.1101
0202-05-12_02:13:50.227000      8072.88        7.48288900e-01        8.21688254e-07  69.8922  69.1101
0202-05-12_02:13:50.438000      8073.09        7.53778800e-01        9.61263094e-07  69.8922  69.1101
0202-05-12_02:13:50.630000      8073.28        7.59144000e-01        1.07362952e-06  69.9184  69.1434
0202-05-12_02:13:50.824000      8073.47        7.63321900e-01        1.23824355e-06  69.9184  69.1434
0202-05-12_02:13:51.016000      8073.67        7.68755400e-01        1.37465750e-06  69.9184  69.1434
0202-05-12_02:13:51.207000      8073.86        7.73530200e-01        1.53109041e-06  69.9184  69.1434
0202-05-12_02:13:51.420000      8074.07        7.78386400e-01        1.77410683e-06  69.9184  69.1434
0202-05-12_02:13:51.640000      8074.29        7.83803500e-01        1.89961263e-06  69.8915  69.0886
0202-05-12_02:13:51.832000      8074.48        7.88775500e-01        2.18805904e-06  69.8915  69.0886
0202-05-12_02:13:52.023000      8074.67        7.93167100e-01        2.42283236e-06  69.8915  69.0886
0202-05-12_02:13:52.215000      8074.86        7.98518900e-01        2.69002026e-06  69.8915  69.0886
0202-05-12_02:13:52.414000      8075.06        8.03318700e-01        3.07725988e-06  69.8915  69.0886
0202-05-12_02:13:52.605000      8075.26        8.08241600e-01        3.39285273e-06  69.9153  69.0984
0202-05-12_02:13:52.800000      8075.45        8.13052700e-01        3.71848605e-06  69.9153  69.0984
0202-05-12_02:13:53.004000      8075.65        8.18533700e-01        4.20315535e-06  69.9153  69.0984
0202-05-12_02:13:53.200000      8075.85        8.23355700e-01        4.59808026e-06  69.9153  69.0984
0202-05-12_02:13:53.418000      8076.07        8.27892700e-01        5.00918148e-06  69.9153  69.0984
0202-05-12_02:13:53.617000      8076.26        8.33070900e-01        5.59344970e-06  69.8847  69.1278
0202-05-12_02:13:53.810000      8076.46        8.38035400e-01        6.94029734e-06  69.8847  69.1278
0202-05-12_02:13:54             8076.65        8.42784700e-01        7.01752214e-06  69.8847  69.1278
0202-05-12_02:13:54.203000      8076.85        8.47939200e-01        8.22138613e-06  69.8847  69.1278
0202-05-12_02:13:54.418000      8077.07        8.53374800e-01        8.38525643e-06  69.8847  69.1278
0202-05-12_02:13:54.630000      8077.28        8.58263600e-01        9.89603633e-06  69.9145  69.0896
0202-05-12_02:13:54.820000      8077.47        8.62953500e-01        9.98615253e-06  69.9145  69.0896
0202-05-12_02:13:55.027000      8077.68        8.67410400e-01        1.12074865e-05  69.9145  69.0896
0202-05-12_02:13:55.223000      8077.87        8.73345600e-01        1.25567504e-05  69.9145  69.0896
0202-05-12_02:13:55.420000      8078.07        8.78099300e-01        1.26806447e-05  69.8782  69.0761
0202-05-12_02:13:55.625000      8078.27        8.82669000e-01        1.41720245e-05  69.8782  69.0761
0202-05-12_02:13:55.816000      8078.47        8.88204900e-01        1.56240482e-05  69.8782  69.0761
0202-05-12_02:13:56.008000      8078.66        8.92853600e-01        1.57699447e-05  69.8782  69.0761
0202-05-12_02:13:56.200000      8078.85        8.97384800e-01        1.70532019e-05  69.8782  69.0761
0202-05-12_02:13:56.406000      8079.05        9.02770800e-01        1.92696019e-05  69.8782  69.0761
0202-05-12_02:13:56.617000      8079.27        9.07637300e-01        2.06758857e-05  69.9353  69.1201
